Repository: tolstoys19/Friction-Measurements-Between-PLA-and-Silicone

# Friction-Measurements-Between-PLA-and-Silicone

In here we provide a dataset with measurements for friction between:

1. DragonSkin10-PLA
2. Smooth-on Sil 950-PLA

File: CoF-Measurements.csv (part 1 of 19)
,DataName,StaticPartner,Material,NominalLoad,H.pressure,MaxLinSpeed,CycleID,SequenceID,SequenceName,Omit,Loaded,CoF.mean,CoF.SMA.mean,CoF.sd,CoF.SMA.sd,NominalLoad.label,MaxLinSpeed.label,H.pressure.label
12666,Nanotribometer DragonSkin10,P,DragonSkin10,10,0.62,10,3,1,"Seq.ID: 01
10mN
0.62KPa",N,N,2.188295411,1.880342093,0.88538363,0.307249569,10 mN,10 mm/s,0.62 KPa
12667,Nanotribometer DragonSkin10,P,DragonSkin10,10,0.62,10,4,1,"Seq.ID: 01
10mN
0.62KPa",N,N,1.736416265,1.742901763,1.002041495,0.449501041,10 mN,10 mm/s,0.62 KPa
12668,Nanotribometer DragonSkin10,P,DragonSkin10,10,0.62,10,5,1,"Seq.ID: 01
10mN
0.62KPa",N,N,1.685757936,1.707347982,0.896011382,0.419792482,10 mN,10 mm/s,0.62 KPa
12669,Nanotribometer DragonSkin10,P,DragonSkin10,10,0.62,10,6,1,"Seq.ID: 01
10mN
0.62KPa",N,N,1.737769288,1.8406927,0.401592895,0.24364802,10 mN,10 mm/s,0.62 KPa
12670,Nanotribometer DragonSkin10,P,DragonSkin10,10,0.62,10,7,1,"Seq.ID: 01
10mN
0.62KPa",N,N,1.906744927,1.850652404,0.816459233,0.243521815,10 mN,10 mm/s,0.62 KPa
12671,Nanotribometer DragonSkin10,P,DragonSkin10,10,0.62,10,8,1,"Seq.ID: 01
10mN
0.62KPa",N,N,1.922458835,1.803932691,0.869755688,0.363842619,10 mN,10 mm/s,0.62 KPa
12672,Nanotribometer DragonSkin10,P,DragonSkin10,10,0.62,10,9,1,"Seq.ID: 01
10mN
0.62KPa",N,N,1.688815571,1.717370053,1.077997541,0.499632529,10 mN,10 mm/s,0.62 KPa
12673,Nanotribometer DragonSkin10,P,DragonSkin10,10,0.62,10,10,1,"Seq.ID: 01
10mN
0.62KPa",N,N,1.864374064,1.797610582,1.107115334,0.450742308,10 mN,10 mm/s,0.62 KPa
12674,Nanotribometer DragonSkin10,P,DragonSkin10,10,0.62,10,11,1,"Seq.ID: 01
10mN
0.62KPa",N,N,1.812024239,1.968899143,0.55807225,0.377447665,10 mN,10 mm/s,0.62 KPa
12675,Nanotribometer DragonSkin10,P,DragonSkin10,10,0.62,10,12,1,"Seq.ID: 01
10mN
0.62KPa",N,N,1.911071671,1.933037805,0.668913039,0.155153434,10 mN,10 mm/s,0.62 KPa
12676,Nanotribometer DragonSkin10,P,DragonSkin10,10,0.62,10,13,1,"Seq.ID: 01
10mN
0.62KPa",N,N,2.12563442,1.927097734,0.796711037,0.286858713,10 mN,10 mm/s,0.62 KPa
12677,Nanotribometer DragonSkin10,P,DragonSkin10,10,0.62,10,14,1,"Seq.ID: 01
10mN
0.62KPa",N,N,1.930119742,1.925472974,0.976315307,0.44945253,10 mN,10 mm/s,0.62 KPa
12678,Nanotribometer DragonSkin10,P,DragonSkin10,10,0.62,10,15,1,"Seq.ID: 01
10mN
0.62KPa",N,N,1.936013425,1.949728926,1.07354374,0.482061954,10 mN,10 mm/s,0.62 KPa
12679,Nanotribometer DragonSkin10,P,DragonSkin10,10,0.62,10,16,1,"Seq.ID: 01
10mN
0.62KPa",N,N,2.090424376,2.110791942,0.75787104,0.333845038,10 mN,10 mm/s,0.62 KPa
12680,Nanotribometer DragonSkin10,P,DragonSkin10,10,0.62,10,17,1,"Seq.ID: 01
10mN
0.62KPa",N,N,2.054423707,2.176923859,0.66428663,0.243176693,10 mN,10 mm/s,0.62 KPa
12681,Nanotribometer DragonSkin10,P,DragonSkin10,10,0.62,10,18,1,"Seq.ID: 01
10mN
0.62KPa",N,N,2.243863353,2.082571285,0.810823731,0.229287953,10 mN,10 mm/s,0.62 KPa
12682,Nanotribometer DragonSkin10,P,DragonSkin10,10,0.62,10,19,1,"Seq.ID: 01
10mN
0.62KPa",N,N,2.122417381,2.08260649,0.921867273,0.372953498,10 mN,10 mm/s,0.62 KPa
12683,Nanotribometer DragonSkin10,P,DragonSkin10,10,0.62,10,20,1,"Seq.ID: 01
10mN
0.62KPa",N,N,2.40820813,2.384257159,0.80298096,0.290631282,10 mN,10 mm/s,0.62 KPa
12684,Nanotribometer DragonSkin10,P,DragonSkin10,10,0.62,10,21,1,"Seq.ID: 01
10mN
0.62KPa",N,N,2.369327204,2.399853572,0.752956843,0.304668555,10 mN,10 mm/s,0.62 KPa
12685,Nanotribometer DragonSkin10,P,DragonSkin10,10,0.62,10,22,1,"Seq.ID: 01
10mN
0.62KPa",N,N,2.326517076,2.336793867,0.740193495,0.283775419,10 mN,10 mm/s,0.62 KPa
12686,Nanotribometer DragonSkin10,P,DragonSkin10,10,0.62,10,23,1,"Seq.ID: 01
10mN
0.62KPa",N,N,2.270572299,2.292334016,0.758910114,0.300606086,10 mN,10 mm/s,0.62 KPa
12687,Nanotribometer DragonSkin10,P,DragonSkin10,10,0.62,10,24,1,"Seq.ID: 01
10mN
0.62KPa",N,N,2.371322742,2.364797011,0.68216494,0.224654753,10 mN,10 mm/s,0.62 KPa
12688,Nanotribometer DragonSkin10,P,DragonSkin10,10,0.62,10,25,1,"Seq.ID: 01
10mN
0.62KPa",N,N,2.460032747,2.410963603,0.731935082,0.232047975,10 mN,10 mm/s,0.62 KPa
12689,Nanotribometer DragonSkin10,P,DragonSkin10,10,0.62,10,26,1,"Seq.ID: 01
10mN
0.62KPa",N,N,2.4554646,2.457960901,0.72639405,0.27184993,10 mN,10 mm/s,0.62 KPa
12690,Nanotribometer DragonSkin10,P,DragonSkin10,10,0.62,10,27,1,"Seq.ID: 01
10mN
0.62KPa",N,N,2.440357554,2.451332649,0.703204767,0.273119015,10 mN,10 mm/s,0.62 KPa
12691,Nanotribometer DragonSkin10,P,DragonSkin10,10,0.62,10,28,1,"Seq.ID: 01
10mN
0.62KPa",N,N,2.430733595,2.431842781,0.687504464,0.262184725,10 mN,10 mm/s,0.62 KPa
12692,Nanotribometer DragonSkin10,P,DragonSkin10,10,0.62,10,29,1,"Seq.ID: 01
10mN
0.62KPa",N,N,2.436044565,2.446810192,0.695790995,0.245806212,10 mN,10 mm/s,0.62 KPa
12693,Nanotribometer DragonSkin10,P,DragonSkin10,10,0.62,10,30,1,"Seq.ID: 01
10mN
0.62KPa",N,N,2.440181529,2.435057335,0.686302749,0.239793952,10 mN,10 mm/s,0.62 KPa
12694,Nanotribometer DragonSkin10,P,DragonSkin10,10,0.62,10,31,1,"Seq.ID: 01
10mN
0.62KPa",N,N,2.465313044,2.448147213,0.693851722,0.233748097,10 mN,10 mm/s,0.62 KPa
12695,Nanotribometer DragonSkin10,P,DragonSkin10,10,0.62,10,32,1,"Seq.ID: 01
10mN
0.62KPa",N,N,2.137938243,2.466745862,0.427355199,0.276998055,10 mN,10 mm/s,0.62 KPa
12696,Nanotribometer DragonSkin10,P,DragonSkin10,20,1.25,10,2,2,"Seq.ID: 02
20mN
1.25KPa",N,N,2.711295312,2.324147904,0.755943292,0.124373167,20 mN,10 mm/s,1.25 KPa
12697,Nanotribometer DragonSkin10,P,DragonSkin10,20,1.25,10,3,2,"Seq.ID: 02
20mN
1.25KPa",N,N,2.301690072,2.230946764,0.762412787,0.337598324,20 mN,10 mm/s,1.25 KPa
12698,Nanotribometer DragonSkin10,P,DragonSkin10,20,1.25,10,4,2,"Seq.ID: 02
20mN
1.25KPa",N,N,2.363972728,2.344588021,0.768158186,0.394632483,20 mN,10 mm/s,1.25 KPa
12699,Nanotribometer DragonSkin10,P,DragonSkin10,20,1.25,10,5,2,"Seq.ID: 02
20mN
1.25KPa",N,N,2.394380604,2.387260856,0.754908389,0.398044151,20 mN,10 mm/s,1.25 KPa
12700,Nanotribometer DragonSkin10,P,DragonSkin10,20,1.25,10,6,2,"Seq.ID: 02
20mN
1.25KPa",N,N,2.429171498,2.422100135,0.748740843,0.393912529,20 mN,10 mm/s,1.25 KPa
12701,Nanotribometer DragonSkin10,P,DragonSkin10,20,1.25,10,7,2,"Seq.ID: 02
20mN
1.25KPa",N,N,2.445170416,2.446993434,0.747875257,0.390926395,20 mN,10 mm/s,1.25 KPa
12702,Nanotribometer DragonSkin10,P,DragonSkin10,20,1.25,10,8,2,"Seq.ID: 02
20mN
1.25KPa",N,N,2.444773995,2.441349533,0.764554037,0.394855635,20 mN,10 mm/s,1.25 KPa
12703,Nanotribometer DragonSkin10,P,DragonSkin10,20,1.25,10,9,2,"Seq.ID: 02
20mN
1.25KPa",N,N,2.46811151,2.464132235,0.753313005,0.389902914,20 mN,10 mm/s,1.25 KPa
12704,Nanotribometer DragonSkin10,P,DragonSkin10,20,1.25,10,10,2,"Seq.ID: 02
20mN
1.25KPa",N,N,2.490196766,2.482464514,0.767716194,0.388060763,20 mN,10 mm/s,1.25 KPa
12705,Nanotribometer DragonSkin10,P,DragonSkin10,20,1.25,10,11,2,"Seq.ID: 02
20mN
1.25KPa",N,N,2.526999684,2.521500198,0.757211172,0.383060908,20 mN,10 mm/s,1.25 KPa
12706,Nanotribometer DragonSkin10,P,DragonSkin10,20,1.25,10,12,2,"Seq.ID: 02
20mN
1.25KPa",N,N,2.547442387,2.551178513,0.723312445,0.372071603,20 mN,10 mm/s,1.25 KPa
12707,Nanotribometer DragonSkin10,P,DragonSkin10,20,1.25,10,13,2,"Seq.ID: 02
20mN
1.25KPa",N,N,2.551314032,2.551207871,0.714527932,0.368581728,20 mN,10 mm/s,1.25 KPa
12708,Nanotribometer DragonSkin10,P,DragonSkin10,20,1.25,10,14,2,"Seq.ID: 02
20mN
1.25KPa",N,N,2.589684224,2.586396121,0.695077811,0.358685819,20 mN,10 mm/s,1.25 KPa
12709,Nanotribometer DragonSkin10,P,DragonSkin10,20,1.25,10,15,2,"Seq.ID: 02
20mN
1.25KPa",N,N,2.616050004,2.604413709,0.710425352,0.366147659,20 mN,10 mm/s,1.25 KPa
12710,Nanotribometer DragonSkin10,P,DragonSkin10,20,1.25,10,16,2,"Seq.ID: 02
20mN
1.25KPa",N,N,2.638147609,2.638701735,0.698715462,0.364666092,20 mN,10 mm/s,1.25 KPa
12711,Nanotribometer DragonSkin10,P,DragonSkin10,20,1.25,10,17,2,"Seq.ID: 02
20mN
1.25KPa",N,N,2.666070907,2.660240102,0.697649127,0.360454044,20 mN,10 mm/s,1.25 KPa
12712,Nanotribometer DragonSkin10,P,DragonSkin10,20,1.25,10,18,2,"Seq.ID: 02
20mN
1.25KPa",N,N,2.658685248,2.663580383,0.715355644,0.365760458,20 mN,10 mm/s,1.25 KPa
12713,Nanotribometer DragonSkin10,P,DragonSkin10,20,1.25,10,19,2,"Seq.ID: 02
20mN
1.25KPa",N,N,2.686142205,2.674270461,0.72468648,0.369497616,20 mN,10 mm/s,1.25 KPa
12714,Nanotribometer DragonSkin10,P,DragonSkin10,20,1.25,10,20,2,"Seq.ID: 02
20mN
1.25KPa",N,N,2.700556319,2.692436669,0.728897477,0.379004098,20 mN,10 mm/s,1.25 KPa
12715,Nanotribometer DragonSkin10,P,DragonSkin10,20,1.25,10,21,2,"Seq.ID: 02
20mN
1.25KPa",N,N,2.708755655,2.701779742,0.739304661,0.383323827,20 mN,10 mm/s,1.25 KPa
12716,Nanotribometer DragonSkin10,P,DragonSkin10,20,1.25,10,22,2,"Seq.ID: 02
20mN
1.25KPa",N,N,2.715476476,2.714177085,0.735268619,0.382178079,20 mN,10 mm/s,1.25 KPa
12717,Nanotribometer DragonSkin10,P,DragonSkin10,20,1.25,10,23,2,"Seq.ID: 02
20mN
1.25KPa",N,N,2.732050027,2.727356627,0.732807653,0.379854839,20 mN,10 mm/s,1.25 KPa
12718,Nanotribometer DragonSkin10,P,DragonSkin10,20,1.25,10,24,2,"Seq.ID: 02
20mN
1.25KPa",N,N,2.750667516,2.747584801,0.728225358,0.380294678,20 mN,10 mm/s,1.25 KPa
12719,Nanotribometer DragonSkin10,P,DragonSkin10,20,1.25,10,25,2,"Seq.ID: 02
20mN
1.25KPa",N,N,2.775614348,2.767457555,0.732668323,0.383479481,20 mN,10 mm/s,1.25 KPa
12720,Nanotribometer DragonSkin10,P,DragonSkin10,20,1.25,10,26,2,"Seq.ID: 02
20mN
1.25KPa",N,N,2.791643392,2.782795599,0.729218931,0.386317867,20 mN,10 mm/s,1.25 KPa
12721,Nanotribometer DragonSkin10,P,DragonSkin10,20,1.25,10,27,2,"Seq.ID: 02
20mN
1.25KPa",N,N,2.782070959,2.781981308,0.731847285,0.387277715,20 mN,10 mm/s,1.25 KPa
12722,Nanotribometer DragonSkin10,P,DragonSkin10,20,1.25,10,28,2,"Seq.ID: 02
20mN
1.25KPa",N,N,2.793445202,2.788452357,0.736185976,0.388809358,20 mN,10 mm/s,1.25 KPa
12723,Nanotribometer DragonSkin10,P,DragonSkin10,20,1.25,10,29,2,"Seq.ID: 02
20mN
1.25KPa",N,N,2.798497171,2.79756388,0.724277967,0.388809798,20 mN,10 mm/s,1.25 KPa
12724,Nanotribometer DragonSkin10,P,DragonSkin10,20,1.25,10,30,2,"Seq.ID: 02
20mN
1.25KPa",N,N,2.710540974,2.728489615,0.734868255,0.402018699,20 mN,10 mm/s,1.25 KPa
12725,Nanotribometer DragonSkin10,P,DragonSkin10,20,1.25,10,31,2,"Seq.ID: 02
20mN
1.25KPa",N,N,2.528057651,2.563115036,0.730917034,0.422467866,20 mN,10 mm/s,1.25 KPa
12726,Nanotribometer DragonSkin10,P,DragonSkin10,20,1.25,10,32,2,"Seq.ID: 02
20mN
1.25KPa",N,N,2.448368286,2.606795631,0.615526314,0.332647644,20 mN,10 mm/s,1.25 KPa
12727,Nanotribometer DragonSkin10,P,DragonSkin10,30,1.88,10,2,3,"Seq.ID: 03
30mN
1.88KPa",N,N,2.618183979,2.627776708,0.716432743,0.126332887,30 mN,10 mm/s,1.88 KPa
12728,Nanotribometer DragonSkin10,P,DragonSkin10,30,1.88,10,3,3,"Seq.ID: 03
30mN
1.88KPa",N,N,2.372689556,2.351405177,0.533019437,0.296178033,30 mN,10 mm/s,1.88 KPa
12729,Nanotribometer DragonSkin10,P,DragonSkin10,30,1.88,10,4,3,"Seq.ID: 03
30mN
1.88KPa",N,N,2.429569206,2.416698368,0.518225422,0.286647363,30 mN,10 mm/s,1.88 KPa
12730,Nanotribometer DragonSkin10,P,DragonSkin10,30,1.88,10,5,3,"Seq.ID: 03
30mN
1.88KPa",N,N,2.46480367,2.455960642,0.513363245,0.286467563,30 mN,10 mm/s,1.88 KPa
12731,Nanotribometer DragonSkin10,P,DragonSkin10,30,1.88,10,6,3,"Seq.ID: 03
30mN
1.88KPa",N,N,2.504545618,2.497166579,0.508426171,0.280148608,30 mN,10 mm/s,1.88 KPa
12732,Nanotribometer DragonSkin10,P,DragonSkin10,30,1.88,10,7,3,"Seq.ID: 03
30mN
1.88KPa",N,N,2.535336134,2.527429244,0.514035756,0.281242448,30 mN,10 mm/s,1.88 KPa
12733,Nanotribometer DragonSkin10,P,DragonSkin10,30,1.88,10,8,3,"Seq.ID: 03
30mN
1.88KPa",N,N,2.573433488,2.562312137,0.512592241,0.280965415,30 mN,10 mm/s,1.88 KPa
12734,Nanotribometer DragonSkin10,P,DragonSkin10,30,1.88,10,9,3,"Seq.ID: 03
30mN
1.88KPa",N,N,2.609727173,2.602627659,0.495245963,0.274629019,30 mN,10 mm/s,1.88 KPa
12735,Nanotribometer DragonSkin10,P,DragonSkin10,30,1.88,10,10,3,"Seq.ID: 03
30mN
1.88KPa",N,N,2.639730417,2.631197233,0.492581552,0.272988411,30 mN,10 mm/s,1.88 KPa
12736,Nanotribometer DragonSkin10,P,DragonSkin10,30,1.88,10,11,3,"Seq.ID: 03
30mN
1.88KPa",N,N,2.652139185,2.643509121,0.496412393,0.278532839,30 mN,10 mm/s,1.88 KPa
12737,Nanotribometer DragonSkin10,P,DragonSkin10,30,1.88,10,12,3,"Seq.ID: 03
30mN
1.88KPa",N,N,2.660091251,2.656418332,0.494240444,0.280630373,30 mN,10 mm/s,1.88 KPa
12738,Nanotribometer DragonSkin10,P,DragonSkin10,30,1.88,10,13,3,"Seq.ID: 03
30mN
1.88KPa",N,N,2.668799106,2.666358047,0.490758114,0.278189667,30 mN,10 mm/s,1.88 KPa
12739,Nanotribometer DragonSkin10,P,DragonSkin10,30,1.88,10,14,3,"Seq.ID: 03
30mN
1.88KPa",N,N,2.681149824,2.679070555,0.491775971,0.277340231,30 mN,10 mm/s,1.88 KPa
12740,Nanotribometer DragonSkin10,P,DragonSkin10,30,1.88,10,15,3,"Seq.ID: 03
30mN
1.88KPa",N,N,2.70047231,2.696994866,0.488135146,0.273328526,30 mN,10 mm/s,1.88 KPa
12741,Nanotribometer DragonSkin10,P,DragonSkin10,30,1.88,10,16,3,"Seq.ID: 03
30mN
1.88KPa",N,N,2.726829666,2.723030044,0.477332498,0.26416515,30 mN,10 mm/s,1.88 KPa
12742,Nanotribometer DragonSkin10,P,DragonSkin10,30,1.88,10,17,3,"Seq.ID: 03
30mN
1.88KPa",N,N,2.738778899,2.737093801,0.481628426,0.263127739,30 mN,10 mm/s,1.88 KPa
12743,Nanotribometer DragonSkin10,P,DragonSkin10,30,1.88,10,18,3,"Seq.ID: 03
30mN
1.88KPa",N,N,2.755741629,2.754212311,0.473000594,0.261948807,30 mN,10 mm/s,1.88 KPa
12744,Nanotribometer DragonSkin10,P,DragonSkin10,30,1.88,10,19,3,"Seq.ID: 03
30mN
1.88KPa",N,N,2.774837826,2.771216379,0.468576685,0.259183241,30 mN,10 mm/s,1.88 KPa
12745,Nanotribometer DragonSkin10,P,DragonSkin10,30,1.88,10,20,3,"Seq.ID: 03
30mN
1.88KPa",N,N,2.768948764,2.771235799,0.463478535,0.261167739,30 mN,10 mm/s,1.88 KPa
12746,Nanotribometer DragonSkin10,P,DragonSkin10,30,1.88,10,21,3,"Seq.ID: 03
30mN
1.88KPa",N,N,2.784090906,2.778145847,0.469635177,0.258638967,30 mN,10 mm/s,1.88 KPa
12747,Nanotribometer DragonSkin10,P,DragonSkin10,30,1.88,10,22,3,"Seq.ID: 03
30mN
1.88KPa",N,N,2.813660853,2.807863099,0.460934127,0.256782089,30 mN,10 mm/s,1.88 KPa
12748,Nanotribometer DragonSkin10,P,DragonSkin10,30,1.88,10,23,3,"Seq.ID: 03
30mN
1.88KPa",N,N,2.822076709,2.819921503,0.457428957,0.258445657,30 mN,10 mm/s,1.88 KPa
12749,Nanotribometer DragonSkin10,P,DragonSkin10,30,1.88,10,24,3,"Seq.ID: 03
30mN
1.88KPa",N,N,2.814170653,2.817610031,0.457496859,0.261138697,30 mN,10 mm/s,1.88 KPa
12750,Nanotribometer DragonSkin10,P,DragonSkin10,30,1.88,10,25,3,"Seq.ID: 03
30mN
1.88KPa",N,N,2.822732967,2.815920006,0.467134929,0.262264561,30 mN,10 mm/s,1.88 KPa
12751,Nanotribometer DragonSkin10,P,DragonSkin10,30,1.88,10,26,3,"Seq.ID: 03
30mN
1.88KPa",N,N,2.798399364,2.795949253,0.493212604,0.281948799,30 mN,10 mm/s,1.88 KPa
12752,Nanotribometer DragonSkin10,P,DragonSkin10,30,1.88,10,27,3,"Seq.ID: 03
30mN
1.88KPa",N,N,2.776319873,2.783260997,0.471572215,0.276862701,30 mN,10 mm/s,1.88 KPa
12753,Nanotribometer DragonSkin10,P,DragonSkin10,30,1.88,10,28,3,"Seq.ID: 03
30mN
1.88KPa",N,N,2.825779866,2.818643449,0.458735584,0.258729132,30 mN,10 mm/s,1.88 KPa
12754,Nanotribometer DragonSkin10,P,DragonSkin10,30,1.88,10,29,3,"Seq.ID: 03
30mN
1.88KPa",N,N,2.797314158,2.794268994,0.492551644,0.284531336,30 mN,10 mm/s,1.88 KPa
12755,Nanotribometer DragonSkin10,P,DragonSkin10,30,1.88,10,30,3,"Seq.ID: 03
30mN
1.88KPa",N,N,2.786113679,2.792180902,0.467722833,0.273349246,30 mN,10 mm/s,1.88 KPa
12756,Nanotribometer DragonSkin10,P,DragonSkin10,30,1.88,10,31,3,"Seq.ID: 03
30mN
1.88KPa",N,N,2.77810053,2.79151807,0.405537477,0.24400067,30 mN,10 mm/s,1.88 KPa
12757,Nanotribometer DragonSkin10,P,DragonSkin10,30,1.88,10,32,3,"Seq.ID: 03
30mN
1.88KPa",N,N,2.574972021,2.754533762,0.27615761,0.238862415,30 mN,10 mm/s,1.88 KPa
12758,Nanotribometer DragonSkin10,P,DragonSkin10,40,2.5,10,2,4,"Seq.ID: 04
40mN
2.5KPa",N,N,2.499592229,2.590493618,0.601701211,0.04875025,40 mN,10 mm/s,2.5 KPa
12759,Nanotribometer DragonSkin10,P,DragonSkin10,40,2.5,10,3,4,"Seq.ID: 04
40mN
2.5KPa",N,N,2.423913575,2.399977221,0.30749083,0.161263374,40 mN,10 mm/s,2.5 KPa
12760,Nanotribometer DragonSkin10,P,DragonSkin10,40,2.5,10,4,4,"Seq.ID: 04
40mN
2.5KPa",N,N,2.531387811,2.511722,0.273150538,0.137244479,40 mN,10 mm/s,2.5 KPa
12761,Nanotribometer DragonSkin10,P,DragonSkin10,40,2.5,10,5,4,"Seq.ID: 04
40mN
2.5KPa",N,N,2.597087752,2.574191186,0.274751581,0.1392962,40 mN,10 mm/s,2.5 KPa
12762,Nanotribometer DragonSkin10,P,DragonSkin10,40,2.5,10,6,4,"Seq.ID: 04
40mN
2.5KPa",N,N,2.620284895,2.612868764,0.277744957,0.142425119,40 mN,10 mm/s,2.5 KPa
12763,Nanotribometer DragonSkin10,P,DragonSkin10,40,2.5,10,7,4,"Seq.ID: 04
40mN
2.5KPa",N,N,2.629250068,2.625451211,0.274603889,0.149483004,40 mN,10 mm/s,2.5 KPa
12764,Nanotribometer DragonSkin10,P,DragonSkin10,40,2.5,10,8,4,"Seq.ID: 04
40mN
2.5KPa",N,N,2.654364977,2.651546033,0.257632896,0.139598253,40 mN,10 mm/s,2.5 KPa
12765,Nanotribometer DragonSkin10,P,DragonSkin10,40,2.5,10,9,4,"Seq.ID: 04
40mN
2.5KPa",N,N,2.686769557,2.694578905,0.229968351,0.11759857,40 mN,10 mm/s,2.5 KPa
12766,Nanotribometer DragonSkin10,P,DragonSkin10,40,2.5,10,10,4,"Seq.ID: 04
40mN
2.5KPa",N,N,2.701918325,2.701370859,0.234819016,0.111324824,40 mN,10 mm/s,2.5 KPa
12767,Nanotribometer DragonSkin10,P,DragonSkin10,40,2.5,10,11,4,"Seq.ID: 04
40mN
2.5KPa",N,N,2.732825444,2.71819704,0.247559443,0.111179972,40 mN,10 mm/s,2.5 KPa
12768,Nanotribometer DragonSkin10,P,DragonSkin10,40,2.5,10,12,4,"Seq.ID: 04
40mN
2.5KPa",N,N,2.74341322,2.737749771,0.252966403,0.111921655,40 mN,10 mm/s,2.5 KPa
12769,Nanotribometer DragonSkin10,P,DragonSkin10,40,2.5,10,13,4,"Seq.ID: 04
40mN
2.5KPa",N,N,2.757227097,2.75688412,0.26041415,0.114967851,40 mN,10 mm/s,2.5 KPa
12770,Nanotribometer DragonSkin10,P,DragonSkin10,40,2.5,10,14,4,"Seq.ID: 04
40mN
2.5KPa",N,N,2.772076722,2.774819958,0.241592763,0.097919517,40 mN,10 mm/s,2.5 KPa
12771,Nanotribometer DragonSkin10,P,DragonSkin10,40,2.5,10,15,4,"Seq.ID: 04
40mN
2.5KPa",N,N,2.798126043,2.790374369,0.237415692,0.097510955,40 mN,10 mm/s,2.5 KPa
12772,Nanotribometer DragonSkin10,P,DragonSkin10,40,2.5,10,16,4,"Seq.ID: 04
40mN
2.5KPa",N,N,2.779739813,2.77639891,0.25657147,0.11305814,40 mN,10 mm/s,2.5 KPa
12773,Nanotribometer DragonSkin10,P,DragonSkin10,40,2.5,10,17,4,"Seq.ID: 04
40mN
2.5KPa",N,N,2.787741504,2.78695528,0.257469761,0.105214569,40 mN,10 mm/s,2.5 KPa
12774,Nanotribometer DragonSkin10,P,DragonSkin10,40,2.5,10,18,4,"Seq.ID: 04
40mN
2.5KPa",N,N,2.813169535,2.816649875,0.238650671,0.097388897,40 mN,10 mm/s,2.5 KPa
12775,Nanotribometer DragonSkin10,P,DragonSkin10,40,2.5,10,19,4,"Seq.ID: 04
40mN
2.5KPa",N,N,2.818463352,2.817398389,0.253787195,0.099631144,40 mN,10 mm/s,2.5 KPa
12776,Nanotribometer DragonSkin10,P,DragonSkin10,40,2.5,10,20,4,"Seq.ID: 04
40mN
2.5KPa",N,N,2.837241185,2.821756946,0.26634574,0.104597433,40 mN,10 mm/s,2.5 KPa
12777,Nanotribometer DragonSkin10,P,DragonSkin10,40,2.5,10,21,4,"Seq.ID: 04
40mN
2.5KPa",N,N,2.842487969,2.836457233,0.276405993,0.115089972,40 mN,10 mm/s,2.5 KPa
12778,Nanotribometer DragonSkin10,P,DragonSkin10,40,2.5,10,22,4,"Seq.ID: 04
40mN
2.5KPa",N,N,2.824885732,2.832157998,0.262419986,0.119932737,40 mN,10 mm/s,2.5 KPa
12779,Nanotribometer DragonSkin10,P,DragonSkin10,40,2.5,10,23,4,"Seq.ID: 04
40mN
2.5KPa",N,N,2.838996117,2.837764901,0.237676927,0.104811789,40 mN,10 mm/s,2.5 KPa
12780,Nanotribometer DragonSkin10,P,DragonSkin10,40,2.5,10,24,4,"Seq.ID: 04
40mN
2.5KPa",N,N,2.854141105,2.856610587,0.23972579,0.097000386,40 mN,10 mm/s,2.5 KPa
12781,Nanotribometer DragonSkin10,P,DragonSkin10,40,2.5,10,25,4,"Seq.ID: 04
40mN
2.5KPa",N,N,2.856838994,2.864484557,0.231202991,0.093420185,40 mN,10 mm/s,2.5 KPa
12782,Nanotribometer DragonSkin10,P,DragonSkin10,40,2.5,10,26,4,"Seq.ID: 04
40mN
2.5KPa",N,N,2.881101544,2.865302796,0.237494563,0.094874356,40 mN,10 mm/s,2.5 KPa
12783,Nanotribometer DragonSkin10,P,DragonSkin10,40,2.5,10,27,4,"Seq.ID: 04
40mN
2.5KPa",N,N,2.873697334,2.871403311,0.251965218,0.105632072,40 mN,10 mm/s,2.5 KPa
12784,Nanotribometer DragonSkin10,P,DragonSkin10,40,2.5,10,28,4,"Seq.ID: 04
40mN
2.5KPa",N,N,2.887662304,2.886464935,0.226819568,0.097942611,40 mN,10 mm/s,2.5 KPa
12785,Nanotribometer DragonSkin10,P,DragonSkin10,40,2.5,10,29,4,"Seq.ID: 04
40mN
2.5KPa",N,N,2.905811091,2.908739332,0.223927718,0.086886609,40 mN,10 mm/s,2.5 KPa
12786,Nanotribometer DragonSkin10,P,DragonSkin10,40,2.5,10,30,4,"Seq.ID: 04
40mN
2.5KPa",N,N,2.884402215,2.898038441,0.210046119,0.087441578,40 mN,10 mm/s,2.5 KPa
12787,Nanotribometer DragonSkin10,P,DragonSkin10,40,2.5,10,31,4,"Seq.ID: 04
40mN
2.5KPa",N,N,2.898952281,2.884443576,0.22830721,0.088754755,40 mN,10 mm/s,2.5 KPa
12788,Nanotribometer DragonSkin10,P,DragonSkin10,40,2.5,10,32,4,"Seq.ID: 04
40mN
2.5KPa",N,N,2.712884909,2.839125594,0.150361503,0.110483997,40 mN,10 mm/s,2.5 KPa
12789,Nanotribometer DragonSkin10,P,DragonSkin10,50,3.12,10,1,5,"Seq.ID: 05
50mN
3.12KPa",N,N,2.488868656,2.726898219,0.073038191,0.009929421,50 mN,10 mm/s,3.12 KPa
12790,Nanotribometer DragonSkin10,P,DragonSkin10,50,3.12,10,2,5,"Seq.ID: 05
50mN
3.12KPa",N,N,2.411838901,2.522968772,0.364950037,0.110847948,50 mN,10 mm/s,3.12 KPa
12791,Nanotribometer DragonSkin10,P,DragonSkin10,50,3.12,10,3,5,"Seq.ID: 05
50mN
3.12KPa",N,N,2.568976579,2.534857889,0.186291952,0.095997302,50 mN,10 mm/s,3.12 KPa
12792,Nanotribometer DragonSkin10,P,DragonSkin10,50,3.12,10,4,5,"Seq.ID: 05
50mN
3.12KPa",N,N,2.641029882,2.614736428,0.184756484,0.071015206,50 mN,10 mm/s,3.12 KPa
12793,Nanotribometer DragonSkin10,P,DragonSkin10,50,3.12,10,5,5,"Seq.ID: 05
50mN
3.12KPa",N,N,2.674699523,2.660812832,0.19820785,0.052808324,50 mN,10 mm/s,3.12 KPa
12794,Nanotribometer DragonSkin10,P,DragonSkin10,50,3.12,10,6,5,"Seq.ID: 05
50mN
3.12KPa",N,N,2.714025848,2.709499068,0.199479101,0.055496215,50 mN,10 mm/s,3.12 KPa
12795,Nanotribometer DragonSkin10,P,DragonSkin10,50,3.12,10,7,5,"Seq.ID: 05
50mN
3.12KPa",N,N,2.74490204,2.732685699,0.200603224,0.058795617,50 mN,10 mm/s,3.12 KPa
12796,Nanotribometer DragonSkin10,P,DragonSkin10,50,3.12,10,8,5,"Seq.ID: 05
50mN
3.12KPa",N,N,2.769286353,2.761871213,0.210307684,0.051053905,50 mN,10 mm/s,3.12 KPa
12797,Nanotribometer DragonSkin10,P,DragonSkin10,50,3.12,10,9,5,"Seq.ID: 05
50mN
3.12KPa",N,N,2.791827677,2.784003292,0.214627579,0.049380428,50 mN,10 mm/s,3.12 KPa
12798,Nanotribometer DragonSkin10,P,DragonSkin10,50,3.12,10,10,5,"Seq.ID: 05
50mN
3.12KPa",N,N,2.805208722,2.798948847,0.208193242,0.043687997,50 mN,10 mm/s,3.12 KPa
12799,Nanotribometer DragonSkin10,P,DragonSkin10,50,3.12,10,11,5,"Seq.ID: 05
50mN
3.12KPa",N,N,2.810109399,2.807696132,0.208278825,0.038786726,50 mN,10 mm/s,3.12 KPa
12800,Nanotribometer DragonSkin10,P,DragonSkin10,50,3.12,10,12,5,"Seq.ID: 05
50mN
3.12KPa",N,N,2.798705885,2.799542177,0.191515067,0.031019405,50 mN,10 mm/s,3.12 KPa
12801,Nanotribometer DragonSkin10,P,DragonSkin10,50,3.12,10,13,5,"Seq.ID: 05
50mN
3.12KPa",N,N,2.78341284,2.779393945,0.188225444,0.02142075,50 mN,10 mm/s,3.12 KPa
12802,Nanotribometer DragonSkin10,P,DragonSkin10,50,3.12,10,14,5,"Seq.ID: 05
50mN
3.12KPa",N,N,2.801066991,2.805395012,0.168644364,0.025595698,50 mN,10 mm/s,3.12 KPa
12803,Nanotribometer DragonSkin10,P,DragonSkin10,50,3.12,10,15,5,"Seq.ID: 05
50mN
3.12KPa",N,N,2.80658245,2.802991003,0.193815486,0.03092628,50 mN,10 mm/s,3.12 KPa
12804,Nanotribometer DragonSkin10,P,DragonSkin10,50,3.12,10,16,5,"Seq.ID: 05
50mN
3.12KPa",N,N,2.8128102,2.805410852,0.194014052,0.028346783,50 mN,10 mm/s,3.12 KPa
12805,Nanotribometer DragonSkin10,P,DragonSkin10,50,3.12,10,17,5,"Seq.ID: 05
50mN
3.12KPa",N,N,2.822511429,2.818518217,0.199050528,0.033222287,50 mN,10 mm/s,3.12 KPa
12806,Nanotribometer DragonSkin10,P,DragonSkin10,50,3.12,10,18,5,"Seq.ID: 05
50mN
3.12KPa",N,N,2.825495556,2.833011879,0.198770591,0.03939861,50 mN,10 mm/s,3.12 KPa
12807,Nanotribometer DragonSkin10,P,DragonSkin10,50,3.12,10,19,5,"Seq.ID: 05
50mN
3.12KPa",N,N,2.83224752,2.837221746,0.18187899,0.037474948,50 mN,10 mm/s,3.12 KPa
12808,Nanotribometer DragonSkin10,P,DragonSkin10,50,3.12,10,20,5,"Seq.ID: 05
50mN
3.12KPa",N,N,2.847363459,2.836842116,0.202098798,0.03523519,50 mN,10 mm/s,3.12 KPa
12809,Nanotribometer DragonSkin10,P,DragonSkin10,50,3.12,10,21,5,"Seq.ID: 05
50mN
3.12KPa",N,N,2.832828734,2.836143535,0.202657502,0.027101852,50 mN,10 mm/s,3.12 KPa
12810,Nanotribometer DragonSkin10,P,DragonSkin10,50,3.12,10,22,5,"Seq.ID: 05
50mN
3.12KPa",N,N,2.81134947,2.815637525,0.215783689,0.035240435,50 mN,10 mm/s,3.12 KPa
12811,Nanotribometer DragonSkin10,P,DragonSkin10,50,3.12,10,23,5,"Seq.ID: 05
50mN
3.12KPa",N,N,2.820227619,2.827508764,0.216979575,0.046088421,50 mN,10 mm/s,3.12 KPa
12812,Nanotribometer DragonSkin10,P,DragonSkin10,50,3.12,10,24,5,"Seq.ID: 05
50mN
3.12KPa",N,N,2.780415279,2.773865228,0.219257554,0.029713566,50 mN,10 mm/s,3.12 KPa
12813,Nanotribometer DragonSkin10,P,DragonSkin10,50,3.12,10,25,5,"Seq.ID: 05
50mN
3.12KPa",N,N,2.801724872,2.801345868,0.210628089,0.036385331,50 mN,10 mm/s,3.12 KPa
12814,Nanotribometer DragonSkin10,P,DragonSkin10,50,3.12,10,26,5,"Seq.ID: 05
50mN
3.12KPa",N,N,2.809540083,2.813977953,0.213696477,0.043305537,50 mN,10 mm/s,3.12 KPa
12815,Nanotribometer DragonSkin10,P,DragonSkin10,50,3.12,10,27,5,"Seq.ID: 05
50mN
3.12KPa",N,N,2.820305896,2.822105327,0.235927522,0.051417032,50 mN,10 mm/s,3.12 KPa
12816,Nanotribometer DragonSkin10,P,DragonSkin10,50,3.12,10,28,5,"Seq.ID: 05
50mN
3.12KPa",N,N,2.840889968,2.834985671,0.239029078,0.05600203,50 mN,10 mm/s,3.12 KPa
12817,Nanotribometer DragonSkin10,P,DragonSkin10,50,3.12,10,29,5,"Seq.ID: 05
50mN
3.12KPa",N,N,2.849866779,2.843791924,0.222208069,0.045025197,50 mN,10 mm/s,3.12 KPa
12818,Nanotribometer DragonSkin10,P,DragonSkin10,50,3.12,10,30,5,"Seq.ID: 05
50mN
3.12KPa",N,N,2.702204625,2.774296772,0.228211482,0.08838128,50 mN,10 mm/s,3.12 KPa
12819,Nanotribometer DragonSkin10,P,DragonSkin10,50,3.12,10,31,5,"Seq.ID: 05
50mN
3.12KPa",N,N,2.791857659,2.730446742,0.238948162,0.096544997,50 mN,10 mm/s,3.12 KPa
12820,Nanotribometer DragonSkin10,P,DragonSkin10,60,3.75,10,1,6,"Seq.ID: 06
60mN
3.75KPa",N,N,2.240528366,2.622503792,0.752063112,0.016378721,60 mN,10 mm/s,3.75 KPa
12821,Nanotribometer DragonSkin10,P,DragonSkin10,60,3.75,10,2,6,"Seq.ID: 06
60mN
3.75KPa",N,N,2.467392738,2.458057425,0.192449729,0.056689669,60 mN,10 mm/s,3.75 KPa
12822,Nanotribometer DragonSkin10,P,DragonSkin10,60,3.75,10,3,6,"Seq.ID: 06
60mN
3.75KPa",N,N,2.554619393,2.544408089,0.193232096,0.034463405,60 mN,10 mm/s,3.75 KPa
12823,Nanotribometer DragonSkin10,P,DragonSkin10,60,3.75,10,4,6,"Seq.ID: 06
60mN
3.75KPa",N,N,2.618010168,2.611314839,0.208892955,0.035802593,60 mN,10 mm/s,3.75 KPa
12824,Nanotribometer DragonSkin10,P,DragonSkin10,60,3.75,10,5,6,"Seq.ID: 06
60mN
3.75KPa",N,N,2.645170749,2.640901387,0.196915244,0.039050374,60 mN,10 mm/s,3.75 KPa
12825,Nanotribometer DragonSkin10,P,DragonSkin10,60,3.75,10,6,6,"Seq.ID: 06
60mN
3.75KPa",N,N,2.658113619,2.653923495,0.192327231,0.033265297,60 mN,10 mm/s,3.75 KPa
12826,Nanotribometer DragonSkin10,P,DragonSkin10,60,3.75,10,7,6,"Seq.ID: 06
60mN
3.75KPa",N,N,2.677034227,2.675626086,0.213092158,0.044834338,60 mN,10 mm/s,3.75 KPa
12827,Nanotribometer DragonSkin10,P,DragonSkin10,60,3.75,10,8,6,"Seq.ID: 06
60mN
3.75KPa",N,N,2.689127345,2.695236731,0.200877144,0.053328661,60 mN,10 mm/s,3.75 KPa
12828,Nanotribometer DragonSkin10,P,DragonSkin10,60,3.75,10,9,6,"Seq.ID: 06
60mN
3.75KPa",N,N,2.693488658,2.685324031,0.201162898,0.043575035,60 mN,10 mm/s,3.75 KPa
12829,Nanotribometer DragonSkin10,P,DragonSkin10,60,3.75,10,10,6,"Seq.ID: 06
60mN
3.75KPa",N,N,2.706437001,2.702186549,0.197029379,0.03904549,60 mN,10 mm/s,3.75 KPa
12830,Nanotribometer DragonSkin10,P,DragonSkin10,60,3.75,10,11,6,"Seq.ID: 06
60mN
3.75KPa",N,N,2.699137637,2.700843433,0.202237724,0.04113001,60 mN,10 mm/s,3.75 KPa
12831,Nanotribometer DragonSkin10,P,DragonSkin10,60,3.75,10,12,6,"Seq.ID: 06
60mN
3.75KPa",N,N,2.695915931,2.693764364,0.20285013,0.038356273,60 mN,10 mm/s,3.75 KPa
12832,Nanotribometer DragonSkin10,P,DragonSkin10,60,3.75,10,13,6,"Seq.ID: 06
60mN
3.75KPa",N,N,2.708599608,2.707663454,0.198284467,0.052242836,60 mN,10 mm/s,3.75 KPa
12833,Nanotribometer DragonSkin10,P,DragonSkin10,60,3.75,10,14,6,"Seq.ID: 06
60mN
3.75KPa",N,N,2.719710789,2.724528791,0.198329777,0.060312413,60 mN,10 mm/s,3.75 KPa
12834,Nanotribometer DragonSkin10,P,DragonSkin10,60,3.75,10,15,6,"Seq.ID: 06
60mN
3.75KPa",N,N,2.71881338,2.715857091,0.196148838,0.051643425,60 mN,10 mm/s,3.75 KPa
12835,Nanotribometer DragonSkin10,P,DragonSkin10,60,3.75,10,16,6,"Seq.ID: 06
60mN
3.75KPa",N,N,2.652779613,2.64900143,0.200241043,0.022519583,60 mN,10 mm/s,3.75 KPa
12836,Nanotribometer DragonSkin10,P,DragonSkin10,60,3.75,10,17,6,"Seq.ID: 06
60mN
3.75KPa",N,N,2.742096346,2.738461205,0.189756503,0.04937435,60 mN,10 mm/s,3.75 KPa
12837,Nanotribometer DragonSkin10,P,DragonSkin10,60,3.75,10,18,6,"Seq.ID: 06
60mN
3.75KPa",N,N,2.751210612,2.754319593,0.196176039,0.05475778,60 mN,10 mm/s,3.75 KPa
12838,Nanotribometer DragonSkin10,P,DragonSkin10,60,3.75,10,19,6,"Seq.ID: 06
60mN
3.75KPa",N,N,2.732976868,2.735828533,0.186687266,0.066443388,60 mN,10 mm/s,3.75 KPa
12839,Nanotribometer DragonSkin10,P,DragonSkin10,60,3.75,10,20,6,"Seq.ID: 06
60mN
3.75KPa",N,N,2.753953263,2.760824684,0.21037945,0.080494149,60 mN,10 mm/s,3.75 KPa
12840,Nanotribometer DragonSkin10,P,DragonSkin10,60,3.75,10,21,6,"Seq.ID: 06
60mN
3.75KPa",N,N,2.750956501,2.745717987,0.21816401,0.069257091,60 mN,10 mm/s,3.75 KPa
12841,Nanotribometer DragonSkin10,P,DragonSkin10,60,3.75,10,22,6,"Seq.ID: 06
60mN
3.75KPa",N,N,2.768931477,2.76498938,0.216795208,0.069577042,60 mN,10 mm/s,3.75 KPa
12842,Nanotribometer DragonSkin10,P,DragonSkin10,60,3.75,10,23,6,"Seq.ID: 06
60mN
3.75KPa",N,N,2.759670938,2.758444133,0.21322865,0.060232988,60 mN,10 mm/s,3.75 KPa
12843,Nanotribometer DragonSkin10,P,DragonSkin10,60,3.75,10,24,6,"Seq.ID: 06
60mN
3.75KPa",N,N,2.761956486,2.761749442,0.224870584,0.055785287,60 mN,10 mm/s,3.75 KPa
12844,Nanotribometer DragonSkin10,P,DragonSkin10,60,3.75,10,25,6,"Seq.ID: 06
60mN
3.75KPa",N,N,2.755649218,2.765795653,0.244373947,0.0673867,60 mN,10 mm/s,3.75 KPa
12845,Nanotribometer DragonSkin10,P,DragonSkin10,60,3.75,10,26,6,"Seq.ID: 06
60mN
3.75KPa",N,N,2.749870789,2.756120563,0.248824836,0.075749381,60 mN,10 mm/s,3.75 KPa
12846,Nanotribometer DragonSkin10,P,DragonSkin10,60,3.75,10,27,6,"Seq.ID: 06
60mN
3.75KPa",N,N,2.749696243,2.752916979,0.252006559,0.083868163,60 mN,10 mm/s,3.75 KPa
12847,Nanotribometer DragonSkin10,P,DragonSkin10,60,3.75,10,28,6,"Seq.ID: 06
60mN
3.75KPa",N,N,2.742716751,2.734757561,0.242789219,0.071077748,60 mN,10 mm/s,3.75 KPa
12848,Nanotribometer DragonSkin10,P,DragonSkin10,60,3.75,10,29,6,"Seq.ID: 06
60mN
3.75KPa",N,N,2.758713536,2.756553041,0.241355404,0.06729325,60 mN,10 mm/s,3.75 KPa
12849,Nanotribometer DragonSkin10,P,DragonSkin10,60,3.75,10,30,6,"Seq.ID: 06
60mN
3.75KPa",N,N,2.645993558,2.65995103,0.303681721,0.043348133,60 mN,10 mm/s,3.75 KPa
12850,Nanotribometer DragonSkin10,P,DragonSkin10,60,3.75,10,31,6,"Seq.ID: 06
60mN
3.75KPa",N,N,2.742297936,2.723796236,0.226851949,0.06242235,60 mN,10 mm/s,3.75 KPa
12851,Nanotribometer DragonSkin10,P,DragonSkin10,70,4.38,10,1,7,"Seq.ID: 07
70mN
4.38KPa",N,N,2.159390069,2.478085521,0.586110343,0.063502708,70 mN,10 mm/s,4.38 KPa
12852,Nanotribometer DragonSkin10,P,DragonSkin10,70,4.38,10,2,7,"Seq.ID: 07
70mN
4.38KPa",N,N,2.46124125,2.42363455,0.190372209,0.076154692,70 mN,10 mm/s,4.38 KPa
12853,Nanotribometer DragonSkin10,P,DragonSkin10,70,4.38,10,3,7,"Seq.ID: 07
70mN
4.38KPa",N,N,2.546802085,2.535057992,0.20333576,0.070009454,70 mN,10 mm/s,4.38 KPa
12854,Nanotribometer DragonSkin10,P,DragonSkin10,70,4.38,10,4,7,"Seq.ID: 07
70mN
4.38KPa",N,N,2.598749353,2.588438182,0.209570832,0.074971489,70 mN,10 mm/s,4.38 KPa
12855,Nanotribometer DragonSkin10,P,DragonSkin10,70,4.38,10,5,7,"Seq.ID: 07
70mN
4.38KPa",N,N,2.625664918,2.62220488,0.221818758,0.078514884,70 mN,10 mm/s,4.38 KPa
12856,Nanotribometer DragonSkin10,P,DragonSkin10,70,4.38,10,6,7,"Seq.ID: 07
70mN
4.38KPa",N,N,2.667331696,2.661596398,0.223913744,0.09292471,70 mN,10 mm/s,4.38 KPa
12857,Nanotribometer DragonSkin10,P,DragonSkin10,70,4.38,10,7,7,"Seq.ID: 07
70mN
4.38KPa",N,N,2.673109662,2.67540778,0.233611119,0.098257784,70 mN,10 mm/s,4.38 KPa
12858,Nanotribometer DragonSkin10,P,DragonSkin10,70,4.38,10,8,7,"Seq.ID: 07
70mN
4.38KPa",N,N,2.658036588,2.660778158,0.229871389,0.090193154,70 mN,10 mm/s,4.38 KPa
12859,Nanotribometer DragonSkin10,P,DragonSkin10,70,4.38,10,9,7,"Seq.ID: 07
70mN
4.38KPa",N,N,2.669362573,2.668988353,0.229507618,0.096983651,70 mN,10 mm/s,4.38 KPa
12860,Nanotribometer DragonSkin10,P,DragonSkin10,70,4.38,10,10,7,"Seq.ID: 07
70mN
4.38KPa",N,N,2.671786633,2.671342079,0.223824296,0.096226411,70 mN,10 mm/s,4.38 KPa
12861,Nanotribometer DragonSkin10,P,DragonSkin10,70,4.38,10,11,7,"Seq.ID: 07
70mN
4.38KPa",N,N,2.659422888,2.656924011,0.214450336,0.082065388,70 mN,10 mm/s,4.38 KPa
12862,Nanotribometer DragonSkin10,P,DragonSkin10,70,4.38,10,12,7,"Seq.ID: 07
70mN
4.38KPa",N,N,2.668981421,2.667386,0.22342484,0.083784455,70 mN,10 mm/s,4.38 KPa
12863,Nanotribometer DragonSkin10,P,DragonSkin10,70,4.38,10,13,7,"Seq.ID: 07
70mN
4.38KPa",N,N,2.707169106,2.699864133,0.221740503,0.0977207,70 mN,10 mm/s,4.38 KPa
12864,Nanotribometer DragonSkin10,P,DragonSkin10,70,4.38,10,14,7,"Seq.ID: 07
70mN
4.38KPa",N,N,2.697855052,2.701190109,0.222899956,0.096356851,70 mN,10 mm/s,4.38 KPa
12865,Nanotribometer DragonSkin10,P,DragonSkin10,70,4.38,10,15,7,"Seq.ID: 07
70mN
4.38KPa",N,N,2.712068072,2.701575001,0.220343267,0.091798915,70 mN,10 mm/s,4.38 KPa
12866,Nanotribometer DragonSkin10,P,DragonSkin10,70,4.38,10,16,7,"Seq.ID: 07
70mN
4.38KPa",N,N,2.708131578,2.706781605,0.209541834,0.080655264,70 mN,10 mm/s,4.38 KPa
12867,Nanotribometer DragonSkin10,P,DragonSkin10,70,4.38,10,17,7,"Seq.ID: 07
70mN
4.38KPa",N,N,2.711214729,2.707576783,0.202523555,0.078707132,70 mN,10 mm/s,4.38 KPa
12868,Nanotribometer DragonSkin10,P,DragonSkin10,70,4.38,10,18,7,"Seq.ID: 07
70mN
4.38KPa",N,N,2.707759668,2.708250172,0.203955611,0.07291626,70 mN,10 mm/s,4.38 KPa
12869,Nanotribometer DragonSkin10,P,DragonSkin10,70,4.38,10,19,7,"Seq.ID: 07
70mN
4.38KPa",N,N,2.733712893,2.734914219,0.219133684,0.089193747,70 mN,10 mm/s,4.38 KPa
12870,Nanotribometer DragonSkin10,P,DragonSkin10,70,4.38,10,20,7,"Seq.ID: 07
70mN
4.38KPa",N,N,2.734903258,2.734326351,0.21283419,0.087506348,70 mN,10 mm/s,4.38 KPa
12871,Nanotribometer DragonSkin10,P,DragonSkin10,70,4.38,10,21,7,"Seq.ID: 07
70mN
4.38KPa",N,N,2.721583701,2.721917668,0.200685172,0.081094687,70 mN,10 mm/s,4.38 KPa
12872,Nanotribometer DragonSkin10,P,DragonSkin10,70,4.38,10,22,7,"Seq.ID: 07
70mN
4.38KPa",N,N,2.715721347,2.71866918,0.211364772,0.077983806,70 mN,10 mm/s,4.38 KPa
12873,Nanotribometer DragonSkin10,P,DragonSkin10,70,4.38,10,23,7,"Seq.ID: 07
70mN
4.38KPa",N,N,2.734908894,2.73174757,0.209875655,0.085200687,70 mN,10 mm/s,4.38 KPa
12874,Nanotribometer DragonSkin10,P,DragonSkin10,70,4.38,10,24,7,"Seq.ID: 07
70mN
4.38KPa",N,N,2.729608073,2.727576528,0.207686231,0.076896685,70 mN,10 mm/s,4.38 KPa
12875,Nanotribometer DragonSkin10,P,DragonSkin10,70,4.38,10,25,7,"Seq.ID: 07
70mN
4.38KPa",N,N,2.708866346,2.70923416,0.200873239,0.070677124,70 mN,10 mm/s,4.38 KPa
12876,Nanotribometer DragonSkin10,P,DragonSkin10,70,4.38,10,26,7,"Seq.ID: 07
70mN
4.38KPa",N,N,2.70858125,2.707123683,0.212336706,0.067101012,70 mN,10 mm/s,4.38 KPa
12877,Nanotribometer DragonSkin10,P,DragonSkin10,70,4.38,10,27,7,"Seq.ID: 07
70mN
4.38KPa",N,N,2.710029737,2.710899287,0.201589728,0.068022632,70 mN,10 mm/s,4.38 KPa
12878,Nanotribometer DragonSkin10,P,DragonSkin10,70,4.38,10,28,7,"Seq.ID: 07
70mN
4.38KPa",N,N,2.717606014,2.710070521,0.199020593,0.061148127,70 mN,10 mm/s,4.38 KPa
12879,Nanotribometer DragonSkin10,P,DragonSkin10,70,4.38,10,29,7,"Seq.ID: 07
70mN
4.38KPa",N,N,2.73530187,2.739693679,0.20763882,0.073485673,70 mN,10 mm/s,4.38 KPa
12880,Nanotribometer DragonSkin10,P,DragonSkin10,70,4.38,10,30,7,"Seq.ID: 07
70mN
4.38KPa",N,N,2.735729992,2.731189802,0.203909867,0.072152517,70 mN,10 mm/s,4.38 KPa
12881,Nanotribometer DragonSkin10,P,DragonSkin10,70,4.38,10,31,7,"Seq.ID: 07
70mN
4.38KPa",N,N,2.77597879,2.76635897,0.216723079,0.07602233,70 mN,10 mm/s,4.38 KPa
12882,Nanotribometer DragonSkin10,P,DragonSkin10,80,5,10,2,8,"Seq.ID: 08
80mN
5KPa",N,N,2.158233716,2.496567627,0.584668869,0.076657396,80 mN,10 mm/s,5 KPa
12883,Nanotribometer DragonSkin10,P,DragonSkin10,80,5,10,3,8,"Seq.ID: 08
80mN
5KPa",N,N,2.424205343,2.399448438,0.168766099,0.069154528,80 mN,10 mm/s,5 KPa
12884,Nanotribometer DragonSkin10,P,DragonSkin10,80,5,10,4,8,"Seq.ID: 08
80mN
5KPa",N,N,2.537199194,2.521523981,0.190785862,0.092549727,80 mN,10 mm/s,5 KPa
12885,Nanotribometer DragonSkin10,P,DragonSkin10,80,5,10,5,8,"Seq.ID: 08
80mN
5KPa",N,N,2.566101455,2.561528,0.203271022,0.0951602,80 mN,10 mm/s,5 KPa
12886,Nanotribometer DragonSkin10,P,DragonSkin10,80,5,10,6,8,"Seq.ID: 08
80mN
5KPa",N,N,2.603990592,2.59904627,0.212216381,0.10157339,80 mN,10 mm/s,5 KPa
12887,Nanotribometer DragonSkin10,P,DragonSkin10,80,5,10,7,8,"Seq.ID: 08
80mN
5KPa",N,N,2.608466703,2.609389904,0.217363978,0.100152534,80 mN,10 mm/s,5 KPa
12888,Nanotribometer DragonSkin10,P,DragonSkin10,80,5,10,8,8,"Seq.ID: 08
80mN
5KPa",N,N,2.627933253,2.618118424,0.199551186,0.092709369,80 mN,10 mm/s,5 KPa
12889,Nanotribometer DragonSkin10,P,DragonSkin10,80,5,10,9,8,"Seq.ID: 08
80mN
5KPa",N,N,2.627953864,2.630661527,0.203717055,0.088371082,80 mN,10 mm/s,5 KPa
12890,Nanotribometer DragonSkin10,P,DragonSkin10,80,5,10,10,8,"Seq.ID: 08
80mN
5KPa",N,N,2.626996344,2.624297685,0.19366845,0.085786319,80 mN,10 mm/s,5 KPa
12891,Nanotribometer DragonSkin10,P,DragonSkin10,80,5,10,11,8,"Seq.ID: 08
80mN
5KPa",N,N,2.64719676,2.648425571,0.212538585,0.096494987,80 mN,10 mm/s,5 KPa
12892,Nanotribometer DragonSkin10,P,DragonSkin10,80,5,10,12,8,"Seq.ID: 08
80mN
5KPa",N,N,2.650038218,2.649769917,0.208564939,0.097380302,80 mN,10 mm/s,5 KPa
12893,Nanotribometer DragonSkin10,P,DragonSkin10,80,5,10,13,8,"Seq.ID: 08
80mN
5KPa",N,N,2.63636338,2.636711135,0.200954856,0.08850751,80 mN,10 mm/s,5 KPa
12894,Nanotribometer DragonSkin10,P,DragonSkin10,80,5,10,14,8,"Seq.ID: 08
80mN
5KPa",N,N,2.65252551,2.649869708,0.208704013,0.095833429,80 mN,10 mm/s,5 KPa
12895,Nanotribometer DragonSkin10,P,DragonSkin10,80,5,10,15,8,"Seq.ID: 08
80mN
5KPa",N,N,2.657589637,2.655259893,0.202330793,0.094600945,80 mN,10 mm/s,5 KPa
12896,Nanotribometer DragonSkin10,P,DragonSkin10,80,5,10,16,8,"Seq.ID: 08
80mN
5KPa",N,N,2.657920844,2.659793255,0.210496295,0.095215435,80 mN,10 mm/s,5 KPa
12897,Nanotribometer DragonSkin10,P,DragonSkin10,80,5,10,17,8,"Seq.ID: 08
80mN
5KPa",N,N,2.656243261,2.654639353,0.202120605,0.092465764,80 mN,10 mm/s,5 KPa
12898,Nanotribometer DragonSkin10,P,DragonSkin10,80,5,10,18,8,"Seq.ID: 08
80mN
5KPa",N,N,2.658294514,2.657442411,0.210605128,0.09338875,80 mN,10 mm/s,5 KPa
12899,Nanotribometer DragonSkin10,P,DragonSkin10,80,5,10,19,8,"Seq.ID: 08
80mN
5KPa",N,N,2.649924114,2.655423499,0.214094975,0.097417688,80 mN,10 mm/s,5 KPa
12900,Nanotribometer DragonSkin10,P,DragonSkin10,80,5,10,20,8,"Seq.ID: 08
80mN
5KPa",N,N,2.662867699,2.659180049,0.206594768,0.098913032,80 mN,10 mm/s,5 KPa
12901,Nanotribometer DragonSkin10,P,DragonSkin10,80,5,10,21,8,"Seq.ID: 08
80mN
5KPa",N,N,2.673815592,2.671026198,0.204903325,0.099456262,80 mN,10 mm/s,5 KPa
12902,Nanotribometer DragonSkin10,P,DragonSkin10,80,5,10,22,8,"Seq.ID: 08
80mN
5KPa",N,N,2.67573524,2.674769805,0.200947411,0.095383226,80 mN,10 mm/s,5 KPa
12903,Nanotribometer DragonSkin10,P,DragonSkin10,80,5,10,23,8,"Seq.ID: 08
80mN
5KPa",N,N,2.66221611,2.666768917,0.207621728,0.091690193,80 mN,10 mm/s,5 KPa
12904,Nanotribometer DragonSkin10,P,DragonSkin10,80,5,10,24,8,"Seq.ID: 08
80mN
5KPa",N,N,2.666818389,2.663563277,0.1948682,0.094274027,80 mN,10 mm/s,5 KPa
12905,Nanotribometer DragonSkin10,P,DragonSkin10,80,5,10,25,8,"Seq.ID: 08
80mN
5KPa",N,N,2.662490609,2.661481568,0.192915226,0.087284644,80 mN,10 mm/s,5 KPa
12906,Nanotribometer DragonSkin10,P,DragonSkin10,80,5,10,26,8,"Seq.ID: 08
80mN
5KPa",N,N,2.682741715,2.680106823,0.194359427,0.094573382,80 mN,10 mm/s,5 KPa
12907,Nanotribometer DragonSkin10,P,DragonSkin10,80,5,10,27,8,"Seq.ID: 08
80mN
5KPa",N,N,2.69505783,2.691060153,0.194729215,0.094538004,80 mN,10 mm/s,5 KPa
12908,Nanotribometer DragonSkin10,P,DragonSkin10,80,5,10,28,8,"Seq.ID: 08
80mN
