Repository: tolstoys19/Friction-Measurements-Between-PLA-and-Silicone

# Friction-Measurements-Between-PLA-and-Silicone

In here we provide a dataset with measurements for friction between:

1. DragonSkin10-PLA
2. Smooth-on Sil 950-PLA

File: CoF-Measurements.csv (part 2 of 19)
,DataName,StaticPartner,Material,NominalLoad,H.pressure,MaxLinSpeed,CycleID,SequenceID,SequenceName,Omit,Loaded,CoF.mean,CoF.SMA.mean,CoF.sd,CoF.SMA.sd,NominalLoad.label,MaxLinSpeed.label,H.pressure.label
5KPa",N,N,2.683540411,2.691969406,0.213933955,0.098459614,80 mN,10 mm/s,5 KPa
12909,Nanotribometer DragonSkin10,P,DragonSkin10,80,5,10,29,8,"Seq.ID: 08
80mN
5KPa",N,N,2.659878085,2.663094476,0.194180483,0.094375402,80 mN,10 mm/s,5 KPa
12910,Nanotribometer DragonSkin10,P,DragonSkin10,80,5,10,30,8,"Seq.ID: 08
80mN
5KPa",N,N,2.668547883,2.665307086,0.190109596,0.093184006,80 mN,10 mm/s,5 KPa
12911,Nanotribometer DragonSkin10,P,DragonSkin10,80,5,10,31,8,"Seq.ID: 08
80mN
5KPa",N,N,2.682690122,2.676770812,0.184478681,0.092184549,80 mN,10 mm/s,5 KPa
12912,Nanotribometer DragonSkin10,P,DragonSkin10,80,5,10,32,8,"Seq.ID: 08
80mN
5KPa",N,N,2.75103284,2.702823037,0.182818163,0.102257892,80 mN,10 mm/s,5 KPa
12913,Nanotribometer DragonSkin10,P,DragonSkin10,90,5.62,10,1,9,"Seq.ID: 09
90mN
5.62KPa",N,N,2.068937971,2.474581408,0.545408073,0.099074447,90 mN,10 mm/s,5.62 KPa
12914,Nanotribometer DragonSkin10,P,DragonSkin10,90,5.62,10,2,9,"Seq.ID: 09
90mN
5.62KPa",N,N,2.426530614,2.39180281,0.154994348,0.098906197,90 mN,10 mm/s,5.62 KPa
12915,Nanotribometer DragonSkin10,P,DragonSkin10,90,5.62,10,3,9,"Seq.ID: 09
90mN
5.62KPa",N,N,2.517605383,2.501274973,0.162468479,0.092169509,90 mN,10 mm/s,5.62 KPa
12916,Nanotribometer DragonSkin10,P,DragonSkin10,90,5.62,10,4,9,"Seq.ID: 09
90mN
5.62KPa",N,N,2.556352777,2.547373503,0.165616223,0.087370851,90 mN,10 mm/s,5.62 KPa
12917,Nanotribometer DragonSkin10,P,DragonSkin10,90,5.62,10,5,9,"Seq.ID: 09
90mN
5.62KPa",N,N,2.568594795,2.565358936,0.164479402,0.084977496,90 mN,10 mm/s,5.62 KPa
12918,Nanotribometer DragonSkin10,P,DragonSkin10,90,5.62,10,6,9,"Seq.ID: 09
90mN
5.62KPa",N,N,2.581619693,2.578267819,0.169189948,0.084855176,90 mN,10 mm/s,5.62 KPa
12919,Nanotribometer DragonSkin10,P,DragonSkin10,90,5.62,10,7,9,"Seq.ID: 09
90mN
5.62KPa",N,N,2.596634554,2.595222954,0.17446667,0.089639924,90 mN,10 mm/s,5.62 KPa
12920,Nanotribometer DragonSkin10,P,DragonSkin10,90,5.62,10,8,9,"Seq.ID: 09
90mN
5.62KPa",N,N,2.587948255,2.591138517,0.178218656,0.090465796,90 mN,10 mm/s,5.62 KPa
12921,Nanotribometer DragonSkin10,P,DragonSkin10,90,5.62,10,9,9,"Seq.ID: 09
90mN
5.62KPa",N,N,2.591590387,2.588677282,0.176898525,0.090022358,90 mN,10 mm/s,5.62 KPa
12922,Nanotribometer DragonSkin10,P,DragonSkin10,90,5.62,10,10,9,"Seq.ID: 09
90mN
5.62KPa",N,N,2.593490746,2.593564394,0.178354656,0.090183864,90 mN,10 mm/s,5.62 KPa
12923,Nanotribometer DragonSkin10,P,DragonSkin10,90,5.62,10,11,9,"Seq.ID: 09
90mN
5.62KPa",N,N,2.60183132,2.59982607,0.177603456,0.09042116,90 mN,10 mm/s,5.62 KPa
12924,Nanotribometer DragonSkin10,P,DragonSkin10,90,5.62,10,12,9,"Seq.ID: 09
90mN
5.62KPa",N,N,2.606046397,2.605741293,0.181483331,0.093763871,90 mN,10 mm/s,5.62 KPa
12925,Nanotribometer DragonSkin10,P,DragonSkin10,90,5.62,10,13,9,"Seq.ID: 09
90mN
5.62KPa",N,N,2.603050146,2.605771036,0.186791371,0.096048602,90 mN,10 mm/s,5.62 KPa
12926,Nanotribometer DragonSkin10,P,DragonSkin10,90,5.62,10,14,9,"Seq.ID: 09
90mN
5.62KPa",N,N,2.589321016,2.591423326,0.179222447,0.090083593,90 mN,10 mm/s,5.62 KPa
12927,Nanotribometer DragonSkin10,P,DragonSkin10,90,5.62,10,15,9,"Seq.ID: 09
90mN
5.62KPa",N,N,2.599966233,2.597731094,0.182065524,0.09538993,90 mN,10 mm/s,5.62 KPa
12928,Nanotribometer DragonSkin10,P,DragonSkin10,90,5.62,10,16,9,"Seq.ID: 09
90mN
5.62KPa",N,N,2.611019106,2.609811535,0.186309475,0.097687505,90 mN,10 mm/s,5.62 KPa
12929,Nanotribometer DragonSkin10,P,DragonSkin10,90,5.62,10,17,9,"Seq.ID: 09
90mN
5.62KPa",N,N,2.600709839,2.600882723,0.180368584,0.094842312,90 mN,10 mm/s,5.62 KPa
12930,Nanotribometer DragonSkin10,P,DragonSkin10,90,5.62,10,18,9,"Seq.ID: 09
90mN
5.62KPa",N,N,2.617760691,2.615276683,0.189212919,0.100183479,90 mN,10 mm/s,5.62 KPa
12931,Nanotribometer DragonSkin10,P,DragonSkin10,90,5.62,10,19,9,"Seq.ID: 09
90mN
5.62KPa",N,N,2.596181408,2.596677805,0.176630949,0.084639845,90 mN,10 mm/s,5.62 KPa
12932,Nanotribometer DragonSkin10,P,DragonSkin10,90,5.62,10,20,9,"Seq.ID: 09
90mN
5.62KPa",N,N,2.607035769,2.608483674,0.185141184,0.094494149,90 mN,10 mm/s,5.62 KPa
12933,Nanotribometer DragonSkin10,P,DragonSkin10,90,5.62,10,21,9,"Seq.ID: 09
90mN
5.62KPa",N,N,2.602253225,2.605593408,0.188085759,0.096133326,90 mN,10 mm/s,5.62 KPa
12934,Nanotribometer DragonSkin10,P,DragonSkin10,90,5.62,10,22,9,"Seq.ID: 09
90mN
5.62KPa",N,N,2.602544482,2.599480976,0.181529876,0.095078698,90 mN,10 mm/s,5.62 KPa
12935,Nanotribometer DragonSkin10,P,DragonSkin10,90,5.62,10,23,9,"Seq.ID: 09
90mN
5.62KPa",N,N,2.606129238,2.603759544,0.176518046,0.090979541,90 mN,10 mm/s,5.62 KPa
12936,Nanotribometer DragonSkin10,P,DragonSkin10,90,5.62,10,24,9,"Seq.ID: 09
90mN
5.62KPa",N,N,2.602381233,2.601833583,0.170107747,0.087545815,90 mN,10 mm/s,5.62 KPa
12937,Nanotribometer DragonSkin10,P,DragonSkin10,90,5.62,10,25,9,"Seq.ID: 09
90mN
5.62KPa",N,N,2.619365906,2.616820158,0.177534311,0.096038899,90 mN,10 mm/s,5.62 KPa
12938,Nanotribometer DragonSkin10,P,DragonSkin10,90,5.62,10,26,9,"Seq.ID: 09
90mN
5.62KPa",N,N,2.624715788,2.625097634,0.179376237,0.096548091,90 mN,10 mm/s,5.62 KPa
12939,Nanotribometer DragonSkin10,P,DragonSkin10,90,5.62,10,27,9,"Seq.ID: 09
90mN
5.62KPa",N,N,2.619569849,2.621619405,0.180272257,0.097165326,90 mN,10 mm/s,5.62 KPa
12940,Nanotribometer DragonSkin10,P,DragonSkin10,90,5.62,10,28,9,"Seq.ID: 09
90mN
5.62KPa",N,N,2.613609267,2.61487815,0.175709066,0.096015974,90 mN,10 mm/s,5.62 KPa
12941,Nanotribometer DragonSkin10,P,DragonSkin10,90,5.62,10,29,9,"Seq.ID: 09
90mN
5.62KPa",N,N,2.620870402,2.618610198,0.178593557,0.098842512,90 mN,10 mm/s,5.62 KPa
12942,Nanotribometer DragonSkin10,P,DragonSkin10,90,5.62,10,30,9,"Seq.ID: 09
90mN
5.62KPa",N,N,2.624440475,2.621372717,0.178473009,0.098709227,90 mN,10 mm/s,5.62 KPa
12943,Nanotribometer DragonSkin10,P,DragonSkin10,90,5.62,10,31,9,"Seq.ID: 09
90mN
5.62KPa",N,N,2.677493685,2.649124372,0.166987827,0.09843911,90 mN,10 mm/s,5.62 KPa
12944,Nanotribometer DragonSkin10,P,DragonSkin10,100,6.25,10,1,10,"Seq.ID: 10
100mN
6.25KPa",N,N,2.03892948,2.39264232,0.543623322,0.099447294,100 mN,10 mm/s,6.25 KPa
12945,Nanotribometer DragonSkin10,P,DragonSkin10,100,6.25,10,2,10,"Seq.ID: 10
100mN
6.25KPa",N,N,2.3798644,2.343471972,0.136441965,0.096973512,100 mN,10 mm/s,6.25 KPa
12946,Nanotribometer DragonSkin10,P,DragonSkin10,100,6.25,10,3,10,"Seq.ID: 10
100mN
6.25KPa",N,N,2.466467899,2.456038161,0.160589839,0.096753254,100 mN,10 mm/s,6.25 KPa
12947,Nanotribometer DragonSkin10,P,DragonSkin10,100,6.25,10,4,10,"Seq.ID: 10
100mN
6.25KPa",N,N,2.490826417,2.484501337,0.160369649,0.091494277,100 mN,10 mm/s,6.25 KPa
12948,Nanotribometer DragonSkin10,P,DragonSkin10,100,6.25,10,5,10,"Seq.ID: 10
100mN
6.25KPa",N,N,2.515133955,2.508832533,0.168938309,0.09524799,100 mN,10 mm/s,6.25 KPa
12949,Nanotribometer DragonSkin10,P,DragonSkin10,100,6.25,10,6,10,"Seq.ID: 10
100mN
6.25KPa",N,N,2.50935423,2.513272047,0.167422986,0.091686299,100 mN,10 mm/s,6.25 KPa
12950,Nanotribometer DragonSkin10,P,DragonSkin10,100,6.25,10,7,10,"Seq.ID: 10
100mN
6.25KPa",N,N,2.516555182,2.515421922,0.170078498,0.095269513,100 mN,10 mm/s,6.25 KPa
12951,Nanotribometer DragonSkin10,P,DragonSkin10,100,6.25,10,8,10,"Seq.ID: 10
100mN
6.25KPa",N,N,2.523591161,2.526114298,0.188693864,0.101272729,100 mN,10 mm/s,6.25 KPa
12952,Nanotribometer DragonSkin10,P,DragonSkin10,100,6.25,10,9,10,"Seq.ID: 10
100mN
6.25KPa",N,N,2.529141328,2.525264731,0.180386783,0.100862303,100 mN,10 mm/s,6.25 KPa
12953,Nanotribometer DragonSkin10,P,DragonSkin10,100,6.25,10,10,10,"Seq.ID: 10
100mN
6.25KPa",N,N,2.532812752,2.530576139,0.181078698,0.097811684,100 mN,10 mm/s,6.25 KPa
12954,Nanotribometer DragonSkin10,P,DragonSkin10,100,6.25,10,11,10,"Seq.ID: 10
100mN
6.25KPa",N,N,2.516318712,2.524182216,0.187492243,0.099757865,100 mN,10 mm/s,6.25 KPa
12955,Nanotribometer DragonSkin10,P,DragonSkin10,100,6.25,10,12,10,"Seq.ID: 10
100mN
6.25KPa",N,N,2.534609364,2.529466548,0.187126755,0.10576937,100 mN,10 mm/s,6.25 KPa
12956,Nanotribometer DragonSkin10,P,DragonSkin10,100,6.25,10,13,10,"Seq.ID: 10
100mN
6.25KPa",N,N,2.531113965,2.534227959,0.191954461,0.103065653,100 mN,10 mm/s,6.25 KPa
12957,Nanotribometer DragonSkin10,P,DragonSkin10,100,6.25,10,14,10,"Seq.ID: 10
100mN
6.25KPa",N,N,2.519266655,2.518640449,0.174455398,0.095410309,100 mN,10 mm/s,6.25 KPa
12958,Nanotribometer DragonSkin10,P,DragonSkin10,100,6.25,10,15,10,"Seq.ID: 10
100mN
6.25KPa",N,N,2.516870151,2.519809678,0.181954235,0.09776494,100 mN,10 mm/s,6.25 KPa
12959,Nanotribometer DragonSkin10,P,DragonSkin10,100,6.25,10,16,10,"Seq.ID: 10
100mN
6.25KPa",N,N,2.521829503,2.516211937,0.175210292,0.095455416,100 mN,10 mm/s,6.25 KPa
12960,Nanotribometer DragonSkin10,P,DragonSkin10,100,6.25,10,17,10,"Seq.ID: 10
100mN
6.25KPa",N,N,2.536522336,2.534821748,0.17963883,0.098894178,100 mN,10 mm/s,6.25 KPa
12961,Nanotribometer DragonSkin10,P,DragonSkin10,100,6.25,10,18,10,"Seq.ID: 10
100mN
6.25KPa",N,N,2.539506746,2.539336829,0.182366104,0.096950001,100 mN,10 mm/s,6.25 KPa
12962,Nanotribometer DragonSkin10,P,DragonSkin10,100,6.25,10,19,10,"Seq.ID: 10
100mN
6.25KPa",N,N,2.5403722,2.537373449,0.174755097,0.09434624,100 mN,10 mm/s,6.25 KPa
12963,Nanotribometer DragonSkin10,P,DragonSkin10,100,6.25,10,20,10,"Seq.ID: 10
100mN
6.25KPa",N,N,2.545243982,2.547909195,0.180156409,0.098690234,100 mN,10 mm/s,6.25 KPa
12964,Nanotribometer DragonSkin10,P,DragonSkin10,100,6.25,10,21,10,"Seq.ID: 10
100mN
6.25KPa",N,N,2.537039509,2.538810206,0.182591796,0.097492049,100 mN,10 mm/s,6.25 KPa
12965,Nanotribometer DragonSkin10,P,DragonSkin10,100,6.25,10,22,10,"Seq.ID: 10
100mN
6.25KPa",N,N,2.54130887,2.540378821,0.181288212,0.10005896,100 mN,10 mm/s,6.25 KPa
12966,Nanotribometer DragonSkin10,P,DragonSkin10,100,6.25,10,23,10,"Seq.ID: 10
100mN
6.25KPa",N,N,2.533491882,2.534976387,0.174197911,0.094675374,100 mN,10 mm/s,6.25 KPa
12967,Nanotribometer DragonSkin10,P,DragonSkin10,100,6.25,10,24,10,"Seq.ID: 10
100mN
6.25KPa",N,N,2.546388358,2.545366819,0.177753808,0.09944184,100 mN,10 mm/s,6.25 KPa
12968,Nanotribometer DragonSkin10,P,DragonSkin10,100,6.25,10,25,10,"Seq.ID: 10
100mN
6.25KPa",N,N,2.553725904,2.549620312,0.176072914,0.098748938,100 mN,10 mm/s,6.25 KPa
12969,Nanotribometer DragonSkin10,P,DragonSkin10,100,6.25,10,26,10,"Seq.ID: 10
100mN
6.25KPa",N,N,2.548241933,2.547810362,0.172528456,0.092869227,100 mN,10 mm/s,6.25 KPa
12970,Nanotribometer DragonSkin10,P,DragonSkin10,100,6.25,10,27,10,"Seq.ID: 10
100mN
6.25KPa",N,N,2.556401899,2.555423633,0.172434472,0.095739982,100 mN,10 mm/s,6.25 KPa
12971,Nanotribometer DragonSkin10,P,DragonSkin10,100,6.25,10,28,10,"Seq.ID: 10
100mN
6.25KPa",N,N,2.562627696,2.55919922,0.166672847,0.092439916,100 mN,10 mm/s,6.25 KPa
12972,Nanotribometer DragonSkin10,P,DragonSkin10,100,6.25,10,29,10,"Seq.ID: 10
100mN
6.25KPa",N,N,2.563515818,2.5626326,0.165720432,0.090295297,100 mN,10 mm/s,6.25 KPa
12973,Nanotribometer DragonSkin10,P,DragonSkin10,100,6.25,10,30,10,"Seq.ID: 10
100mN
6.25KPa",N,N,2.566973696,2.567653372,0.170180423,0.091603154,100 mN,10 mm/s,6.25 KPa
12974,Nanotribometer DragonSkin10,P,DragonSkin10,100,6.25,10,31,10,"Seq.ID: 10
100mN
6.25KPa",N,N,2.623722043,2.580063624,0.135812156,0.094092193,100 mN,10 mm/s,6.25 KPa
12975,Nanotribometer DragonSkin10,P,DragonSkin10,110,6.88,10,1,11,"Seq.ID: 11
110mN
6.88KPa",N,N,1.979764797,2.361152412,0.530340708,0.0987276,110 mN,10 mm/s,6.88 KPa
12976,Nanotribometer DragonSkin10,P,DragonSkin10,110,6.88,10,2,11,"Seq.ID: 11
110mN
6.88KPa",N,N,2.346474323,2.31394264,0.128573067,0.099823944,110 mN,10 mm/s,6.88 KPa
12977,Nanotribometer DragonSkin10,P,DragonSkin10,110,6.88,10,3,11,"Seq.ID: 11
110mN
6.88KPa",N,N,2.418867385,2.40791829,0.150380152,0.091882476,110 mN,10 mm/s,6.88 KPa
12978,Nanotribometer DragonSkin10,P,DragonSkin10,110,6.88,10,4,11,"Seq.ID: 11
110mN
6.88KPa",N,N,2.437999596,2.430685777,0.145136173,0.084843828,110 mN,10 mm/s,6.88 KPa
12979,Nanotribometer DragonSkin10,P,DragonSkin10,110,6.88,10,5,11,"Seq.ID: 11
110mN
6.88KPa",N,N,2.452142316,2.447700048,0.147462366,0.083345373,110 mN,10 mm/s,6.88 KPa
12980,Nanotribometer DragonSkin10,P,DragonSkin10,110,6.88,10,6,11,"Seq.ID: 11
110mN
6.88KPa",N,N,2.457239082,2.452208455,0.140640597,0.078652684,110 mN,10 mm/s,6.88 KPa
12981,Nanotribometer DragonSkin10,P,DragonSkin10,110,6.88,10,7,11,"Seq.ID: 11
110mN
6.88KPa",N,N,2.46335091,2.467540167,0.15354463,0.084442312,110 mN,10 mm/s,6.88 KPa
12982,Nanotribometer DragonSkin10,P,DragonSkin10,110,6.88,10,8,11,"Seq.ID: 11
110mN
6.88KPa",N,N,2.455601116,2.457760463,0.157703661,0.085348359,110 mN,10 mm/s,6.88 KPa
12983,Nanotribometer DragonSkin10,P,DragonSkin10,110,6.88,10,9,11,"Seq.ID: 11
110mN
6.88KPa",N,N,2.467092901,2.462466537,0.1562084,0.086902109,110 mN,10 mm/s,6.88 KPa
12984,Nanotribometer DragonSkin10,P,DragonSkin10,110,6.88,10,10,11,"Seq.ID: 11
110mN
6.88KPa",N,N,2.47781287,2.476448807,0.153047207,0.085356679,110 mN,10 mm/s,6.88 KPa
12985,Nanotribometer DragonSkin10,P,DragonSkin10,110,6.88,10,11,11,"Seq.ID: 11
110mN
6.88KPa",N,N,2.472097163,2.475072412,0.157373769,0.08569888,110 mN,10 mm/s,6.88 KPa
12986,Nanotribometer DragonSkin10,P,DragonSkin10,110,6.88,10,12,11,"Seq.ID: 11
110mN
6.88KPa",N,N,2.4650214,2.467369733,0.16299921,0.08740079,110 mN,10 mm/s,6.88 KPa
12987,Nanotribometer DragonSkin10,P,DragonSkin10,110,6.88,10,13,11,"Seq.ID: 11
110mN
6.88KPa",N,N,2.46528383,2.466014724,0.159632429,0.089412984,110 mN,10 mm/s,6.88 KPa
12988,Nanotribometer DragonSkin10,P,DragonSkin10,110,6.88,10,14,11,"Seq.ID: 11
110mN
6.88KPa",N,N,2.474807756,2.469897873,0.156274074,0.089458449,110 mN,10 mm/s,6.88 KPa
12989,Nanotribometer DragonSkin10,P,DragonSkin10,110,6.88,10,15,11,"Seq.ID: 11
110mN
6.88KPa",N,N,2.474621136,2.473290137,0.152467941,0.08377632,110 mN,10 mm/s,6.88 KPa
12990,Nanotribometer DragonSkin10,P,DragonSkin10,110,6.88,10,16,11,"Seq.ID: 11
110mN
6.88KPa",N,N,2.485650363,2.480378174,0.147869868,0.083414523,110 mN,10 mm/s,6.88 KPa
12991,Nanotribometer DragonSkin10,P,DragonSkin10,110,6.88,10,17,11,"Seq.ID: 11
110mN
6.88KPa",N,N,2.470615907,2.474080746,0.148039209,0.079318198,110 mN,10 mm/s,6.88 KPa
12992,Nanotribometer DragonSkin10,P,DragonSkin10,110,6.88,10,18,11,"Seq.ID: 11
110mN
6.88KPa",N,N,2.477401622,2.47495988,0.146155803,0.080943745,110 mN,10 mm/s,6.88 KPa
12993,Nanotribometer DragonSkin10,P,DragonSkin10,110,6.88,10,19,11,"Seq.ID: 11
110mN
6.88KPa",N,N,2.487479456,2.484697574,0.14854544,0.082578681,110 mN,10 mm/s,6.88 KPa
12994,Nanotribometer DragonSkin10,P,DragonSkin10,110,6.88,10,20,11,"Seq.ID: 11
110mN
6.88KPa",N,N,2.472453596,2.478084835,0.147376721,0.078986019,110 mN,10 mm/s,6.88 KPa
12995,Nanotribometer DragonSkin10,P,DragonSkin10,110,6.88,10,21,11,"Seq.ID: 11
110mN
6.88KPa",N,N,2.475653257,2.473375382,0.142549386,0.079467572,110 mN,10 mm/s,6.88 KPa
12996,Nanotribometer DragonSkin10,P,DragonSkin10,110,6.88,10,22,11,"Seq.ID: 11
110mN
6.88KPa",N,N,2.473595336,2.474023399,0.14133516,0.078977542,110 mN,10 mm/s,6.88 KPa
12997,Nanotribometer DragonSkin10,P,DragonSkin10,110,6.88,10,23,11,"Seq.ID: 11
110mN
6.88KPa",N,N,2.472907515,2.473626872,0.144374437,0.079612427,110 mN,10 mm/s,6.88 KPa
12998,Nanotribometer DragonSkin10,P,DragonSkin10,110,6.88,10,24,11,"Seq.ID: 11
110mN
6.88KPa",N,N,2.467574546,2.470726659,0.14379859,0.080718746,110 mN,10 mm/s,6.88 KPa
12999,Nanotribometer DragonSkin10,P,DragonSkin10,110,6.88,10,25,11,"Seq.ID: 11
110mN
6.88KPa",N,N,2.464582903,2.463207084,0.139913945,0.078226762,110 mN,10 mm/s,6.88 KPa
13000,Nanotribometer DragonSkin10,P,DragonSkin10,110,6.88,10,26,11,"Seq.ID: 11
110mN
6.88KPa",N,N,2.468301716,2.470775382,0.14738985,0.083410815,110 mN,10 mm/s,6.88 KPa
13001,Nanotribometer DragonSkin10,P,DragonSkin10,110,6.88,10,27,11,"Seq.ID: 11
110mN
6.88KPa",N,N,2.466312602,2.46917712,0.155127819,0.085932079,110 mN,10 mm/s,6.88 KPa
13002,Nanotribometer DragonSkin10,P,DragonSkin10,110,6.88,10,28,11,"Seq.ID: 11
110mN
6.88KPa",N,N,2.466130315,2.460595003,0.13974115,0.081660856,110 mN,10 mm/s,6.88 KPa
13003,Nanotribometer DragonSkin10,P,DragonSkin10,110,6.88,10,29,11,"Seq.ID: 11
110mN
6.88KPa",N,N,2.465555285,2.464297009,0.137528256,0.078592777,110 mN,10 mm/s,6.88 KPa
13004,Nanotribometer DragonSkin10,P,DragonSkin10,110,6.88,10,30,11,"Seq.ID: 11
110mN
6.88KPa",N,N,2.471338585,2.471884908,0.147829516,0.083228298,110 mN,10 mm/s,6.88 KPa
13005,Nanotribometer DragonSkin10,P,DragonSkin10,110,6.88,10,31,11,"Seq.ID: 11
110mN
6.88KPa",N,N,2.522713384,2.501939095,0.142434258,0.08553292,110 mN,10 mm/s,6.88 KPa
13006,Nanotribometer DragonSkin10,P,DragonSkin10,120,7.5,10,1,12,"Seq.ID: 12
120mN
7.5KPa",N,N,1.917532891,2.260410719,0.56600081,0.084391804,120 mN,10 mm/s,7.5 KPa
13007,Nanotribometer DragonSkin10,P,DragonSkin10,120,7.5,10,2,12,"Seq.ID: 12
120mN
7.5KPa",N,N,2.292521248,2.2537896,0.118262945,0.098731406,120 mN,10 mm/s,7.5 KPa
13008,Nanotribometer DragonSkin10,P,DragonSkin10,120,7.5,10,3,12,"Seq.ID: 12
120mN
7.5KPa",N,N,2.359165002,2.348011013,0.133958764,0.084375942,120 mN,10 mm/s,7.5 KPa
13009,Nanotribometer DragonSkin10,P,DragonSkin10,120,7.5,10,4,12,"Seq.ID: 12
120mN
7.5KPa",N,N,2.373285115,2.369269189,0.135159549,0.077985043,120 mN,10 mm/s,7.5 KPa
13010,Nanotribometer DragonSkin10,P,DragonSkin10,120,7.5,10,5,12,"Seq.ID: 12
120mN
7.5KPa",N,N,2.390982797,2.391554473,0.151212821,0.086202198,120 mN,10 mm/s,7.5 KPa
13011,Nanotribometer DragonSkin10,P,DragonSkin10,120,7.5,10,6,12,"Seq.ID: 12
120mN
7.5KPa",N,N,2.400504027,2.398272699,0.152386864,0.088660846,120 mN,10 mm/s,7.5 KPa
13012,Nanotribometer DragonSkin10,P,DragonSkin10,120,7.5,10,7,12,"Seq.ID: 12
120mN
7.5KPa",N,N,2.409907395,2.407367464,0.153876039,0.088927095,120 mN,10 mm/s,7.5 KPa
13013,Nanotribometer DragonSkin10,P,DragonSkin10,120,7.5,10,8,12,"Seq.ID: 12
120mN
7.5KPa",N,N,2.402618879,2.405264925,0.153518501,0.086653425,120 mN,10 mm/s,7.5 KPa
13014,Nanotribometer DragonSkin10,P,DragonSkin10,120,7.5,10,9,12,"Seq.ID: 12
120mN
7.5KPa",N,N,2.404376912,2.399511485,0.140024743,0.081775565,120 mN,10 mm/s,7.5 KPa
13015,Nanotribometer DragonSkin10,P,DragonSkin10,120,7.5,10,10,12,"Seq.ID: 12
120mN
7.5KPa",N,N,2.416749655,2.417441508,0.15246401,0.086487604,120 mN,10 mm/s,7.5 KPa
13016,Nanotribometer DragonSkin10,P,DragonSkin10,120,7.5,10,11,12,"Seq.ID: 12
120mN
7.5KPa",N,N,2.417758979,2.417139445,0.15265404,0.08636051,120 mN,10 mm/s,7.5 KPa
13017,Nanotribometer DragonSkin10,P,DragonSkin10,120,7.5,10,12,12,"Seq.ID: 12
120mN
7.5KPa",N,N,2.407360663,2.413841261,0.159554019,0.087798793,120 mN,10 mm/s,7.5 KPa
13018,Nanotribometer DragonSkin10,P,DragonSkin10,120,7.5,10,13,12,"Seq.ID: 12
120mN
7.5KPa",N,N,2.392041217,2.392961539,0.144835109,0.08304393,120 mN,10 mm/s,7.5 KPa
13019,Nanotribometer DragonSkin10,P,DragonSkin10,120,7.5,10,14,12,"Seq.ID: 12
120mN
7.5KPa",N,N,2.404905761,2.400677642,0.14553611,0.084839531,120 mN,10 mm/s,7.5 KPa
13020,Nanotribometer DragonSkin10,P,DragonSkin10,120,7.5,10,15,12,"Seq.ID: 12
120mN
7.5KPa",N,N,2.41073413,2.408618721,0.151366379,0.085603757,120 mN,10 mm/s,7.5 KPa
13021,Nanotribometer DragonSkin10,P,DragonSkin10,120,7.5,10,16,12,"Seq.ID: 12
120mN
7.5KPa",N,N,2.409786774,2.412137434,0.157477147,0.087234679,120 mN,10 mm/s,7.5 KPa
13022,Nanotribometer DragonSkin10,P,DragonSkin10,120,7.5,10,17,12,"Seq.ID: 12
120mN
7.5KPa",N,N,2.408056493,2.405353448,0.1493115,0.08531494,120 mN,10 mm/s,7.5 KPa
13023,Nanotribometer DragonSkin10,P,DragonSkin10,120,7.5,10,18,12,"Seq.ID: 12
120mN
7.5KPa",N,N,2.424404164,2.420436887,0.153326696,0.087935124,120 mN,10 mm/s,7.5 KPa
13024,Nanotribometer DragonSkin10,P,DragonSkin10,120,7.5,10,19,12,"Seq.ID: 12
120mN
7.5KPa",N,N,2.424594922,2.426684364,0.158638633,0.08847656,120 mN,10 mm/s,7.5 KPa
13025,Nanotribometer DragonSkin10,P,DragonSkin10,120,7.5,10,20,12,"Seq.ID: 12
120mN
7.5KPa",N,N,2.429383904,2.429842375,0.161498518,0.092188197,120 mN,10 mm/s,7.5 KPa
13026,Nanotribometer DragonSkin10,P,DragonSkin10,120,7.5,10,21,12,"Seq.ID: 12
120mN
7.5KPa",N,N,2.41500062,2.414959848,0.149943166,0.083182813,120 mN,10 mm/s,7.5 KPa
13027,Nanotribometer DragonSkin10,P,DragonSkin10,120,7.5,10,22,12,"Seq.ID: 12
120mN
7.5KPa",N,N,2.421268172,2.419448227,0.151502103,0.085488357,120 mN,10 mm/s,7.5 KPa
13028,Nanotribometer DragonSkin10,P,DragonSkin10,120,7.5,10,23,12,"Seq.ID: 12
120mN
7.5KPa",N,N,2.422454629,2.42472166,0.153924965,0.087567718,120 mN,10 mm/s,7.5 KPa
13029,Nanotribometer DragonSkin10,P,DragonSkin10,120,7.5,10,24,12,"Seq.ID: 12
120mN
7.5KPa",N,N,2.414979315,2.414526616,0.151843764,0.08361808,120 mN,10 mm/s,7.5 KPa
13030,Nanotribometer DragonSkin10,P,DragonSkin10,120,7.5,10,25,12,"Seq.ID: 12
120mN
7.5KPa",N,N,2.422066176,2.421845869,0.155425529,0.08765542,120 mN,10 mm/s,7.5 KPa
13031,Nanotribometer DragonSkin10,P,DragonSkin10,120,7.5,10,26,12,"Seq.ID: 12
120mN
7.5KPa",N,N,2.406767239,2.413305328,0.156341386,0.085115556,120 mN,10 mm/s,7.5 KPa
13032,Nanotribometer DragonSkin10,P,DragonSkin10,120,7.5,10,27,12,"Seq.ID: 12
120mN
7.5KPa",N,N,2.407695569,2.402534464,0.145613307,0.082985062,120 mN,10 mm/s,7.5 KPa
13033,Nanotribometer DragonSkin10,P,DragonSkin10,120,7.5,10,28,12,"Seq.ID: 12
120mN
7.5KPa",N,N,2.415316107,2.417043963,0.155558331,0.087796677,120 mN,10 mm/s,7.5 KPa
13034,Nanotribometer DragonSkin10,P,DragonSkin10,120,7.5,10,29,12,"Seq.ID: 12
120mN
7.5KPa",N,N,2.419833643,2.421237659,0.158720197,0.090153972,120 mN,10 mm/s,7.5 KPa
13035,Nanotribometer DragonSkin10,P,DragonSkin10,120,7.5,10,30,12,"Seq.ID: 12
120mN
7.5KPa",N,N,2.410942209,2.407635015,0.147903549,0.083134349,120 mN,10 mm/s,7.5 KPa
13036,Nanotribometer DragonSkin10,P,DragonSkin10,120,7.5,10,31,12,"Seq.ID: 12
120mN
7.5KPa",N,N,2.468522518,2.443953753,0.144492815,0.089271741,120 mN,10 mm/s,7.5 KPa
13037,Nanotribometer DragonSkin10,P,DragonSkin10,130,8.12,10,1,13,"Seq.ID: 13
130mN
8.12KPa",N,N,1.8820662,2.21895433,0.559196181,0.078597596,130 mN,10 mm/s,8.12 KPa
13038,Nanotribometer DragonSkin10,P,DragonSkin10,130,8.12,10,2,13,"Seq.ID: 13
130mN
8.12KPa",N,N,2.257186846,2.216462887,0.113773963,0.095278285,130 mN,10 mm/s,8.12 KPa
13039,Nanotribometer DragonSkin10,P,DragonSkin10,130,8.12,10,3,13,"Seq.ID: 13
130mN
8.12KPa",N,N,2.316299825,2.307724788,0.134575502,0.080188684,130 mN,10 mm/s,8.12 KPa
13040,Nanotribometer DragonSkin10,P,DragonSkin10,130,8.12,10,4,13,"Seq.ID: 13
130mN
8.12KPa",N,N,2.328279885,2.331333965,0.148507546,0.083175013,130 mN,10 mm/s,8.12 KPa
13041,Nanotribometer DragonSkin10,P,DragonSkin10,130,8.12,10,5,13,"Seq.ID: 13
130mN
8.12KPa",N,N,2.339518774,2.335424198,0.144681875,0.085224366,130 mN,10 mm/s,8.12 KPa
13042,Nanotribometer DragonSkin10,P,DragonSkin10,130,8.12,10,6,13,"Seq.ID: 13
130mN
8.12KPa",N,N,2.346374216,2.348016675,0.15347393,0.087099952,130 mN,10 mm/s,8.12 KPa
13043,Nanotribometer DragonSkin10,P,DragonSkin10,130,8.12,10,7,13,"Seq.ID: 13
130mN
8.12KPa",N,N,2.344628077,2.341270559,0.141209367,0.082534823,130 mN,10 mm/s,8.12 KPa
13044,Nanotribometer DragonSkin10,P,DragonSkin10,130,8.12,10,8,13,"Seq.ID: 13
130mN
8.12KPa",N,N,2.352975258,2.350341455,0.149104207,0.084471154,130 mN,10 mm/s,8.12 KPa
13045,Nanotribometer DragonSkin10,P,DragonSkin10,130,8.12,10,9,13,"Seq.ID: 13
130mN
8.12KPa",N,N,2.350195317,2.353681607,0.155277812,0.087322062,130 mN,10 mm/s,8.12 KPa
13046,Nanotribometer DragonSkin10,P,DragonSkin10,130,8.12,10,10,13,"Seq.ID: 13
130mN
8.12KPa",N,N,2.344532384,2.343736007,0.153849449,0.086443188,130 mN,10 mm/s,8.12 KPa
13047,Nanotribometer DragonSkin10,P,DragonSkin10,130,8.12,10,11,13,"Seq.ID: 13
130mN
8.12KPa",N,N,2.355290197,2.353208715,0.158129105,0.090987365,130 mN,10 mm/s,8.12 KPa
13048,Nanotribometer DragonSkin10,P,DragonSkin10,130,8.12,10,12,13,"Seq.ID: 13
130mN
8.12KPa",N,N,2.352011118,2.354177002,0.157494382,0.090117225,130 mN,10 mm/s,8.12 KPa
13049,Nanotribometer DragonSkin10,P,DragonSkin10,130,8.12,10,13,13,"Seq.ID: 13
130mN
8.12KPa",N,N,2.349531175,2.348762253,0.153331792,0.086609625,130 mN,10 mm/s,8.12 KPa
13050,Nanotribometer DragonSkin10,P,DragonSkin10,130,8.12,10,14,13,"Seq.ID: 13
130mN
8.12KPa",N,N,2.353565764,2.352974124,0.154786609,0.087007828,130 mN,10 mm/s,8.12 KPa
13051,Nanotribometer DragonSkin10,P,DragonSkin10,130,8.12,10,15,13,"Seq.ID: 13
130mN
8.12KPa",N,N,2.350424921,2.353135388,0.161768063,0.088969796,130 mN,10 mm/s,8.12 KPa
13052,Nanotribometer DragonSkin10,P,DragonSkin10,130,8.12,10,16,13,"Seq.ID: 13
130mN
8.12KPa",N,N,2.349408574,2.348121986,0.15325752,0.087914332,130 mN,10 mm/s,8.12 KPa
13053,Nanotribometer DragonSkin10,P,DragonSkin10,130,8.12,10,17,13,"Seq.ID: 13
130mN
8.12KPa",N,N,2.346364916,2.348828391,0.158927449,0.087858423,130 mN,10 mm/s,8.12 KPa
13054,Nanotribometer DragonSkin10,P,DragonSkin10,130,8.12,10,18,13,"Seq.ID: 13
130mN
8.12KPa",N,N,2.343178357,2.34321411,0.161616437,0.089852598,130 mN,10 mm/s,8.12 KPa
13055,Nanotribometer DragonSkin10,P,DragonSkin10,130,8.12,10,19,13,"Seq.ID: 13
130mN
8.12KPa",N,N,2.351124073,2.348868163,0.160800661,0.09136261,130 mN,10 mm/s,8.12 KPa
13056,Nanotribometer DragonSkin10,P,DragonSkin10,130,8.12,10,20,13,"Seq.ID: 13
130mN
8.12KPa",N,N,2.347882502,2.352681565,0.156420697,0.08849171,130 mN,10 mm/s,8.12 KPa
13057,Nanotribometer DragonSkin10,P,DragonSkin10,130,8.12,10,21,13,"Seq.ID: 13
130mN
8.12KPa",N,N,2.335012148,2.332860376,0.14555441,0.081433425,130 mN,10 mm/s,8.12 KPa
13058,Nanotribometer DragonSkin10,P,DragonSkin10,130,8.12,10,22,13,"Seq.ID: 13
130mN
8.12KPa",N,N,2.34542577,2.342217293,0.14772129,0.084171093,130 mN,10 mm/s,8.12 KPa
13059,Nanotribometer DragonSkin10,P,DragonSkin10,130,8.12,10,23,13,"Seq.ID: 13
130mN
8.12KPa",N,N,2.348505999,2.349131671,0.15158155,0.085513484,130 mN,10 mm/s,8.12 KPa
13060,Nanotribometer DragonSkin10,P,DragonSkin10,130,8.12,10,24,13,"Seq.ID: 13
130mN
8.12KPa",N,N,2.353349246,2.351878007,0.1508252,0.085454223,130 mN,10 mm/s,8.12 KPa
13061,Nanotribometer DragonSkin10,P,DragonSkin10,130,8.12,10,25,13,"Seq.ID: 13
130mN
8.12KPa",N,N,2.352584872,2.35605863,0.160431386,0.088378906,130 mN,10 mm/s,8.12 KPa
13062,Nanotribometer DragonSkin10,P,DragonSkin10,130,8.12,10,26,13,"Seq.ID: 13
130mN
8.12KPa",N,N,2.345339636,2.340611372,0.140953705,0.081156968,130 mN,10 mm/s,8.12 KPa
13063,Nanotribometer DragonSkin10,P,DragonSkin10,130,8.12,10,27,13,"Seq.ID: 13
130mN
8.12KPa",N,N,2.358979838,2.356019511,0.146113571,0.082572784,130 mN,10 mm/s,8.12 KPa
13064,Nanotribometer DragonSkin10,P,DragonSkin10,130,8.12,10,28,13,"Seq.ID: 13
130mN
8.12KPa",N,N,2.36927325,2.367473567,0.148002493,0.083703568,130 mN,10 mm/s,8.12 KPa
13065,Nanotribometer DragonSkin10,P,DragonSkin10,130,8.12,10,29,13,"Seq.ID: 13
130mN
8.12KPa",N,N,2.353959047,2.357483673,0.148940207,0.080286402,130 mN,10 mm/s,8.12 KPa
13066,Nanotribometer DragonSkin10,P,DragonSkin10,130,8.12,10,30,13,"Seq.ID: 13
130mN
8.12KPa",N,N,2.36146938,2.360390966,0.150421252,0.084903661,130 mN,10 mm/s,8.12 KPa
13067,Nanotribometer DragonSkin10,P,DragonSkin10,130,8.12,10,31,13,"Seq.ID: 13
130mN
8.12KPa",N,N,2.407252609,2.387423062,0.147167164,0.087690365,130 mN,10 mm/s,8.12 KPa
13068,Nanotribometer DragonSkin10,P,DragonSkin10,140,8.75,10,1,14,"Seq.ID: 14
140mN
8.75KPa",N,N,1.859488833,2.179071375,0.531236936,0.07333505,140 mN,10 mm/s,8.75 KPa
13069,Nanotribometer DragonSkin10,P,DragonSkin10,140,8.75,10,2,14,"Seq.ID: 14
140mN
8.75KPa",N,N,2.206392223,2.171240812,0.122025194,0.093782338,140 mN,10 mm/s,8.75 KPa
13070,Nanotribometer DragonSkin10,P,DragonSkin10,140,8.75,10,3,14,"Seq.ID: 14
140mN
8.75KPa",N,N,2.260555101,2.251374185,0.129842863,0.076475399,140 mN,10 mm/s,8.75 KPa
13071,Nanotribometer DragonSkin10,P,DragonSkin10,140,8.75,10,4,14,"Seq.ID: 14
140mN
8.75KPa",N,N,2.277989169,2.276858344,0.137173698,0.077129103,140 mN,10 mm/s,8.75 KPa
13072,Nanotribometer DragonSkin10,P,DragonSkin10,140,8.75,10,5,14,"Seq.ID: 14
140mN
8.75KPa",N,N,2.280790024,2.278883541,0.138543532,0.076313239,140 mN,10 mm/s,8.75 KPa
13073,Nanotribometer DragonSkin10,P,DragonSkin10,140,8.75,10,6,14,"Seq.ID: 14
140mN
8.75KPa",N,N,2.285452469,2.28439342,0.137830304,0.075658225,140 mN,10 mm/s,8.75 KPa
13074,Nanotribometer DragonSkin10,P,DragonSkin10,140,8.75,10,7,14,"Seq.ID: 14
140mN
8.75KPa",N,N,2.291442485,2.291325239,0.140609772,0.078515859,140 mN,10 mm/s,8.75 KPa
13075,Nanotribometer DragonSkin10,P,DragonSkin10,140,8.75,10,8,14,"Seq.ID: 14
140mN
8.75KPa",N,N,2.295807796,2.298352099,0.150235698,0.083693567,140 mN,10 mm/s,8.75 KPa
13076,Nanotribometer DragonSkin10,P,DragonSkin10,140,8.75,10,9,14,"Seq.ID: 14
140mN
8.75KPa",N,N,2.288445452,2.286201954,0.135429582,0.077436197,140 mN,10 mm/s,8.75 KPa
13077,Nanotribometer DragonSkin10,P,DragonSkin10,140,8.75,10,10,14,"Seq.ID: 14
140mN
8.75KPa",N,N,2.282942079,2.284550389,0.137749305,0.075182744,140 mN,10 mm/s,8.75 KPa
13078,Nanotribometer DragonSkin10,P,DragonSkin10,140,8.75,10,11,14,"Seq.ID: 14
140mN
8.75KPa",N,N,2.287337107,2.290473105,0.15176612,0.084312994,140 mN,10 mm/s,8.75 KPa
13079,Nanotribometer DragonSkin10,P,DragonSkin10,140,8.75,10,12,14,"Seq.ID: 14
140mN
8.75KPa",N,N,2.292141625,2.287935967,0.142973407,0.083550923,140 mN,10 mm/s,8.75 KPa
13080,Nanotribometer DragonSkin10,P,DragonSkin10,140,8.75,10,13,14,"Seq.ID: 14
140mN
8.75KPa",N,N,2.298519287,2.299267526,0.150875317,0.084213625,140 mN,10 mm/s,8.75 KPa
13081,Nanotribometer DragonSkin10,P,DragonSkin10,140,8.75,10,14,14,"Seq.ID: 14
140mN
8.75KPa",N,N,2.296001943,2.294096638,0.142548206,0.081098128,140 mN,10 mm/s,8.75 KPa
13082,Nanotribometer DragonSkin10,P,DragonSkin10,140,8.75,10,15,14,"Seq.ID: 14
140mN
8.75KPa",N,N,2.301581932,2.301140304,0.144316579,0.082391018,140 mN,10 mm/s,8.75 KPa
13083,Nanotribometer DragonSkin10,P,DragonSkin10,140,8.75,10,16,14,"Seq.ID: 14
140mN
8.75KPa",N,N,2.291827791,2.293320281,0.142238863,0.077924435,140 mN,10 mm/s,8.75 KPa
13084,Nanotribometer DragonSkin10,P,DragonSkin10,140,8.75,10,17,14,"Seq.ID: 14
140mN
8.75KPa",N,N,2.298074618,2.295738952,0.143577475,0.080725547,140 mN,10 mm/s,8.75 KPa
13085,Nanotribometer DragonSkin10,P,DragonSkin10,140,8.75,10,18,14,"Seq.ID: 14
140mN
8.75KPa",N,N,2.302643305,2.303424139,0.148014592,0.082647603,140 mN,10 mm/s,8.75 KPa
13086,Nanotribometer DragonSkin10,P,DragonSkin10,140,8.75,10,19,14,"Seq.ID: 14
140mN
8.75KPa",N,N,2.305611927,2.304944808,0.147953878,0.082789652,140 mN,10 mm/s,8.75 KPa
13087,Nanotribometer DragonSkin10,P,DragonSkin10,140,8.75,10,20,14,"Seq.ID: 14
140mN
8.75KPa",N,N,2.296610277,2.29795597,0.143879623,0.078491035,140 mN,10 mm/s,8.75 KPa
13088,Nanotribometer DragonSkin10,P,DragonSkin10,140,8.75,10,21,14,"Seq.ID: 14
140mN
8.75KPa",N,N,2.301847874,2.299473723,0.144706345,0.080920297,140 mN,10 mm/s,8.75 KPa
13089,Nanotribometer DragonSkin10,P,DragonSkin10,140,8.75,10,22,14,"Seq.ID: 14
140mN
8.75KPa",N,N,2.301782504,2.30380468,0.146003022,0.081182767,140 mN,10 mm/s,8.75 KPa
13090,Nanotribometer DragonSkin10,P,DragonSkin10,140,8.75,10,23,14,"Seq.ID: 14
140mN
8.75KPa",N,N,2.299028056,2.301509803,0.153345714,0.084352186,140 mN,10 mm/s,8.75 KPa
13091,Nanotribometer DragonSkin10,P,DragonSkin10,140,8.75,10,24,14,"Seq.ID: 14
140mN
8.75KPa",N,N,2.296604803,2.293285268,0.14098282,0.079887001,140 mN,10 mm/s,8.75 KPa
13092,Nanotribometer DragonSkin10,P,DragonSkin10,140,8.75,10,25,14,"Seq.ID: 14
140mN
8.75KPa",N,N,2.295331869,2.296912477,0.141030734,0.077616717,140 mN,10 mm/s,8.75 KPa
13093,Nanotribometer DragonSkin10,P,DragonSkin10,140,8.75,10,26,14,"Seq.ID: 14
140mN
8.75KPa",N,N,2.298300516,2.294223576,0.135148773,0.074948689,140 mN,10 mm/s,8.75 KPa
13094,Nanotribometer DragonSkin10,P,DragonSkin10,140,8.75,10,27,14,"Seq.ID: 14
140mN
8.75KPa",N,N,2.297618611,2.303051736,0.146806443,0.078979271,140 mN,10 mm/s,8.75 KPa
13095,Nanotribometer DragonSkin10,P,DragonSkin10,140,8.75,10,28,14,"Seq.ID: 14
140mN
8.75KPa",N,N,2.295724719,2.29244953,0.14419438,0.080145367,140 mN,10 mm/s,8.75 KPa
13096,Nanotribometer DragonSkin10,P,DragonSkin10,140,8.75,10,29,14,"Seq.ID: 14
140mN
8.75KPa",N,N,2.305931221,2.304110901,0.146503191,0.081829918,140 mN,10 mm/s,8.75 KPa
13097,Nanotribometer DragonSkin10,P,DragonSkin10,140,8.75,10,30,14,"Seq.ID: 14
140mN
8.75KPa",N,N,2.309111415,2.312363905,0.153366358,0.085928191,140 mN,10 mm/s,8.75 KPa
13098,Nanotribometer DragonSkin10,P,DragonSkin10,140,8.75,10,31,14,"Seq.ID: 14
140mN
8.75KPa",N,N,2.33166799,2.313732364,0.137895456,0.080499801,140 mN,10 mm/s,8.75 KPa
13099,Nanotribometer DragonSkin10,P,DragonSkin10,150,9.38,10,1,15,"Seq.ID: 15
150mN
9.38KPa",N,N,1.825243595,2.121149237,0.524009347,0.066524412,150 mN,10 mm/s,9.38 KPa
13100,Nanotribometer DragonSkin10,P,DragonSkin10,150,9.38,10,2,15,"Seq.ID: 15
150mN
9.38KPa",N,N,2.163110383,2.129819052,0.117607067,0.089424815,150 mN,10 mm/s,9.38 KPa
13101,Nanotribometer DragonSkin10,P,DragonSkin10,150,9.38,10,3,15,"Seq.ID: 15
150mN
9.38KPa",N,N,2.214027442,2.211066243,0.141598497,0.082470692,150 mN,10 mm/s,9.38 KPa
13102,Nanotribometer DragonSkin10,P,DragonSkin10,150,9.38,10,4,15,"Seq.ID: 15
150mN
9.38KPa",N,N,2.225289447,2.219017161,0.133970726,0.07830651,150 mN,10 mm/s,9.38 KPa
13103,Nanotribometer DragonSkin10,P,DragonSkin10,150,9.38,10,5,15,"Seq.ID: 15
150mN
9.38KPa",N,N,2.236700223,2.237220264,0.140085802,0.079997249,150 mN,10 mm/s,9.38 KPa
13104,Nanotribometer DragonSkin10,P,DragonSkin10,150,9.38,10,6,15,"Seq.ID: 15
150mN
9.38KPa",N,N,2.237602402,2.237598893,0.140916103,0.079618944,150 mN,10 mm/s,9.38 KPa
13105,Nanotribometer DragonSkin10,P,DragonSkin10,150,9.38,10,7,15,"Seq.ID: 15
150mN
9.38KPa",N,N,2.235313687,2.234063684,0.136575838,0.077069894,150 mN,10 mm/s,9.38 KPa
13106,Nanotribometer DragonSkin10,P,DragonSkin10,150,9.38,10,8,15,"Seq.ID: 15
150mN
9.38KPa",N,N,2.238178413,2.237711146,0.140498014,0.079270161,150 mN,10 mm/s,9.38 KPa
13107,Nanotribometer DragonSkin10,P,DragonSkin10,150,9.38,10,9,15,"Seq.ID: 15
150mN
9.38KPa",N,N,2.241996765,2.239539194,0.134218202,0.076279896,150 mN,10 mm/s,9.38 KPa
13108,Nanotribometer DragonSkin10,P,DragonSkin10,150,9.38,10,10,15,"Seq.ID: 15
150mN
9.38KPa",N,N,2.245276255,2.245580381,0.140187039,0.077715528,150 mN,10 mm/s,9.38 KPa
13109,Nanotribometer DragonSkin10,P,DragonSkin10,150,9.38,10,11,15,"Seq.ID: 15
150mN
9.38KPa",N,N,2.248876577,2.248786074,0.14206659,0.080616653,150 mN,10 mm/s,9.38 KPa
13110,Nanotribometer DragonSkin10,P,DragonSkin10,150,9.38,10,12,15,"Seq.ID: 15
150mN
9.38KPa",N,N,2.249132565,2.2522041,0.151865249,0.084918168,150 mN,10 mm/s,9.38 KPa
13111,Nanotribometer DragonSkin10,P,DragonSkin10,150,9.38,10,13,15,"Seq.ID: 15
150mN
9.38KPa",N,N,2.238442561,2.238319339,0.145961803,0.081592086,150 mN,10 mm/s,9.38 KPa
13112,Nanotribometer DragonSkin10,P,DragonSkin10,150,9.38,10,14,15,"Seq.ID: 15
150mN
9.38KPa",N,N,2.248538531,2.247043769,0.144836843,0.084215899,150 mN,10 mm/s,9.38 KPa
13113,Nanotribometer DragonSkin10,P,DragonSkin10,150,9.38,10,15,15,"Seq.ID: 15
150mN
9.38KPa",N,N,2.233793719,2.234500158,0.135476208,0.074913452,150 mN,10 mm/s,9.38 KPa
13114,Nanotribometer DragonSkin10,P,DragonSkin10,150,9.38,10,16,15,"Seq.ID: 15
150mN
9.38KPa",N,N,2.23771285,2.235869862,0.135209648,0.076214697,150 mN,10 mm/s,9.38 KPa
13115,Nanotribometer DragonSkin10,P,DragonSkin10,150,9.38,10,17,15,"Seq.ID: 15
150mN
9.38KPa",N,N,2.236387965,2.237870546,0.136645877,0.076946977,150 mN,10 mm/s,9.38 KPa
13116,Nanotribometer DragonSkin10,P,DragonSkin10,150,9.38,10,18,15,"Seq.ID: 15
150mN
9.38KPa",N,N,2.239509891,2.240004101,0.14052558,0.078586784,150 mN,10 mm/s,9.38 KPa
13117,Nanotribometer DragonSkin10,P,DragonSkin10,150,9.38,10,19,15,"Seq.ID: 15
150mN
9.38KPa",N,N,2.239924462,2.241577739,0.146692095,0.082419282,150 mN,10 mm/s,9.38 KPa
13118,Nanotribometer DragonSkin10,P,DragonSkin10,150,9.38,10,20,15,"Seq.ID: 15
150mN
9.38KPa",N,N,2.247095948,2.243592127,0.142509764,0.083476423,150 mN,10 mm/s,9.38 KPa
13119,Nanotribometer DragonSkin10,P,DragonSkin10,150,9.38,10,21,15,"Seq.ID: 15
150mN
9.38KPa",N,N,2.247340093,2.249269549,0.150866763,0.084472283,150 mN,10 mm/s,9.38 KPa
13120,Nanotribometer DragonSkin10,P,DragonSkin10,150,9.38,10,22,15,"Seq.ID: 15
150mN
9.38KPa",N,N,2.247519029,2.245608474,0.144047844,0.083156802,150 mN,10 mm/s,9.38 KPa
13121,Nanotribometer DragonSkin10,P,DragonSkin10,150,9.38,10,23,15,"Seq.ID: 15
150mN
9.38KPa",N,N,2.248576392,2.246504643,0.137672062,0.077901859,150 mN,10 mm/s,9.38 KPa
13122,Nanotribometer DragonSkin10,P,DragonSkin10,150,9.38,10,24,15,"Seq.ID: 15
150mN
9.38KPa",N,N,2.244327061,2.246718338,0.139781837,0.077197787,150 mN,10 mm/s,9.38 KPa
13123,Nanotribometer DragonSkin10,P,DragonSkin10,150,9.38,10,25,15,"Seq.ID: 15
150mN
9.38KPa",N,N,2.246379344,2.247865548,0.14697502,0.081823968,150 mN,10 mm/s,9.38 KPa
13124,Nanotribometer DragonSkin10,P,DragonSkin10,150,9.38,10,26,15,"Seq.ID: 15
150mN
9.38KPa",N,N,2.243638229,2.24206825,0.142596984,0.08155803,150 mN,10 mm/s,9.38 KPa
13125,Nanotribometer DragonSkin10,P,DragonSkin10,150,9.38,10,27,15,"Seq.ID: 15
150mN
9.38KPa",N,N,2.250181858,2.2493414,0.142214445,0.081759293,150 mN,10 mm/s,9.38 KPa
13126,Nanotribometer DragonSkin10,P,DragonSkin10,150,9.38,10,28,15,"Seq.ID: 15
150mN
9.38KPa",N,N,2.252973032,2.252011742,0.141187902,0.08096277,150 mN,10 mm/s,9.38 KPa
13127,Nanotribometer DragonSkin10,P,DragonSkin10,150,9.38,10,29,15,"Seq.ID: 15
150mN
9.38KPa",N,N,2.259267811,2.260371716,0.147501509,0.084303885,150 mN,10 mm/s,9.38 KPa
13128,Nanotribometer DragonSkin10,P,DragonSkin10,150,9.38,10,30,15,"Seq.ID: 15
150mN
9.38KPa",N,N,2.249320747,2.247488962,0.134961542,0.075990805,150 mN,10 mm/s,9.38 KPa
13129,Nanotribometer DragonSkin10,P,DragonSkin10,150,9.38,10,31,15,"Seq.ID: 15
150mN
9.38KPa",N,N,2.286913416,2.274424813,0.136543453,0.07793548,150 mN,10 mm/s,9.38 KPa
13130,Nanotribometer DragonSkin10,P,DragonSkin10,160,10,10,1,16,"Seq.ID: 16
160mN
10KPa",N,N,1.761882492,2.055397905,0.572986439,0.066716625,160 mN,10 mm/s,10 KPa
13131,Nanotribometer DragonSkin10,P,DragonSkin10,160,10,10,2,16,"Seq.ID: 16
160mN
10KPa",N,N,2.127778319,2.088935938,0.1126969,0.094521462,160 mN,10 mm/s,10 KPa
13132,Nanotribometer DragonSkin10,P,DragonSkin10,160,10,10,3,16,"Seq.ID: 16
160mN
10KPa",N,N,2.181649024,2.175697337,0.136172095,0.081124073,160 mN,10 mm/s,10 KPa
13133,Nanotribometer DragonSkin10,P,DragonSkin10,160,10,10,4,16,"Seq.ID: 16
160mN
10KPa",N,N,2.194210166,2.192145586,0.139884625,0.080289762,160 mN,10 mm/s,10 KPa
13134,Nanotribometer DragonSkin10,P,DragonSkin10,160,10,10,5,16,"Seq.ID: 16
160mN
10KPa",N,N,2.188880844,2.193037387,0.141327128,0.079480856,160 mN,10 mm/s,10 KPa
13135,Nanotribometer DragonSkin10,P,DragonSkin10,160,10,10,6,16,"Seq.ID: 16
160mN
10KPa",N,N,2.183625943,2.181238942,0.136678862,0.077683139,160 mN,10 mm/s,10 KPa
13136,Nanotribometer DragonSkin10,P,DragonSkin10,160,10,10,7,16,"Seq.ID: 16
160mN
10KPa",N,N,2.197801083,2.194837302,0.139538017,0.081296333,160 mN,10 mm/s,10 KPa
13137,Nanotribometer DragonSkin10,P,DragonSkin10,160,10,10,8,16,"Seq.ID: 16
160mN
10KPa",N,N,2.199447354,2.201424505,0.142066161,0.080843624,160 mN,10 mm/s,10 KPa
13138,Nanotribometer DragonSkin10,P,DragonSkin10,160,10,10,9,16,"Seq.ID: 16
160mN
10KPa",N,N,2.19480303,2.195918228,0.147183993,0.08136892,160 mN,10 mm/s,10 KPa
13139,Nanotribometer DragonSkin10,P,DragonSkin10,160,10,10,10,16,"Seq.ID: 16
160mN
10KPa",N,N,2.199603434,2.197649244,0.147563606,0.085501896,160 mN,10 mm/s,10 KPa
13140,Nanotribometer DragonSkin10,P,DragonSkin10,160,10,10,11,16,"Seq.ID: 16
160mN
10KPa",N,N,2.204685733,2.202405475,0.143310967,0.082128128,160 mN,10 mm/s,10 KPa
13141,Nanotribometer DragonSkin10,P,DragonSkin10,160,10,10,12,16,"Seq.ID: 16
160mN
10KPa",N,N,2.203551809,2.204466378,0.142506339,0.080221655,160 mN,10 mm/s,10 KPa
13142,Nanotribometer DragonSkin10,P,DragonSkin10,160,10,10,13,16,"Seq.ID: 16
160mN
10KPa",N,N,2.205963961,2.20618044,0.143304688,0.081570013,160 mN,10 mm/s,10 KPa
13143,Nanotribometer DragonSkin10,P,DragonSkin10,160,10,10,14,16,"Seq.ID: 16
160mN
10KPa",N,N,2.198528839,2.201435967,0.147301154,0.083112084,160 mN,10 mm/s,10 KPa
13144,Nanotribometer DragonSkin10,P,DragonSkin10,160,10,10,15,16,"Seq.ID: 16
160mN
10KPa",N,N,2.190802631,2.18817882,0.133980507,0.076106862,160 mN,10 mm/s,10 KPa
13145,Nanotribometer DragonSkin10,P,DragonSkin10,160,10,10,16,16,"Seq.ID: 16
160mN
10KPa",N,N,2.204342001,2.203561639,0.142570031,0.081969283,160 mN,10 mm/s,10 KPa
13146,Nanotribometer DragonSkin10,P,DragonSkin10,160,10,10,17,16,"Seq.ID: 16
160mN
10KPa",N,N,2.19602222,2.198366456,0.141573027,0.07878475,160 mN,10 mm/s,10 KPa
