Repository: tolstoys19/Friction-Measurements-Between-PLA-and-Silicone

# Friction-Measurements-Between-PLA-and-Silicone

In here we provide a dataset with measurements for friction between:

1. DragonSkin10-PLA
2. Smooth-on Sil 950-PLA

File: CoF-Measurements.csv (part 3 of 19)
,DataName,StaticPartner,Material,NominalLoad,H.pressure,MaxLinSpeed,CycleID,SequenceID,SequenceName,Omit,Loaded,CoF.mean,CoF.SMA.mean,CoF.sd,CoF.SMA.sd,NominalLoad.label,MaxLinSpeed.label,H.pressure.label
13147,Nanotribometer DragonSkin10,P,DragonSkin10,160,10,10,18,16,"Seq.ID: 16
160mN
10KPa",N,N,2.195565775,2.194110422,0.138222487,0.078475481,160 mN,10 mm/s,10 KPa
13148,Nanotribometer DragonSkin10,P,DragonSkin10,160,10,10,19,16,"Seq.ID: 16
160mN
10KPa",N,N,2.207064427,2.206060186,0.143659238,0.082703732,160 mN,10 mm/s,10 KPa
13149,Nanotribometer DragonSkin10,P,DragonSkin10,160,10,10,20,16,"Seq.ID: 16
160mN
10KPa",N,N,2.205596845,2.209885273,0.15601241,0.087204044,160 mN,10 mm/s,10 KPa
13150,Nanotribometer DragonSkin10,P,DragonSkin10,160,10,10,21,16,"Seq.ID: 16
160mN
10KPa",N,N,2.197101616,2.195210078,0.147573525,0.084308953,160 mN,10 mm/s,10 KPa
13151,Nanotribometer DragonSkin10,P,DragonSkin10,160,10,10,22,16,"Seq.ID: 16
160mN
10KPa",N,N,2.199160601,2.199433902,0.145616332,0.082901264,160 mN,10 mm/s,10 KPa
13152,Nanotribometer DragonSkin10,P,DragonSkin10,160,10,10,23,16,"Seq.ID: 16
160mN
10KPa",N,N,2.194863759,2.194843112,0.140985519,0.079356582,160 mN,10 mm/s,10 KPa
13153,Nanotribometer DragonSkin10,P,DragonSkin10,160,10,10,24,16,"Seq.ID: 16
160mN
10KPa",N,N,2.204279326,2.202859572,0.146416471,0.08368911,160 mN,10 mm/s,10 KPa
13154,Nanotribometer DragonSkin10,P,DragonSkin10,160,10,10,25,16,"Seq.ID: 16
160mN
10KPa",N,N,2.204226662,2.20576927,0.149112656,0.08402218,160 mN,10 mm/s,10 KPa
13155,Nanotribometer DragonSkin10,P,DragonSkin10,160,10,10,26,16,"Seq.ID: 16
160mN
10KPa",N,N,2.210235158,2.209885662,0.150392038,0.086859452,160 mN,10 mm/s,10 KPa
13156,Nanotribometer DragonSkin10,P,DragonSkin10,160,10,10,27,16,"Seq.ID: 16
160mN
10KPa",N,N,2.212310215,2.213016427,0.157614806,0.08987931,160 mN,10 mm/s,10 KPa
13157,Nanotribometer DragonSkin10,P,DragonSkin10,160,10,10,28,16,"Seq.ID: 16
160mN
10KPa",N,N,2.209187879,2.206811959,0.150718127,0.086690705,160 mN,10 mm/s,10 KPa
13158,Nanotribometer DragonSkin10,P,DragonSkin10,160,10,10,29,16,"Seq.ID: 16
160mN
10KPa",N,N,2.208541708,2.213593714,0.157395017,0.088973055,160 mN,10 mm/s,10 KPa
13159,Nanotribometer DragonSkin10,P,DragonSkin10,160,10,10,30,16,"Seq.ID: 16
160mN
10KPa",N,N,2.20301088,2.197918353,0.142307072,0.08353113,160 mN,10 mm/s,10 KPa
13160,Nanotribometer DragonSkin10,P,DragonSkin10,160,10,10,31,16,"Seq.ID: 16
160mN
10KPa",N,N,2.243352207,2.227878959,0.142240232,0.083342357,160 mN,10 mm/s,10 KPa
13161,Nanotribometer DragonSkin10,P,DragonSkin10,170,10.62,10,1,17,"Seq.ID: 17
170mN
10.62KPa",N,N,1.773746692,2.024599172,0.523786128,0.065793044,170 mN,10 mm/s,10.62 KPa
13162,Nanotribometer DragonSkin10,P,DragonSkin10,170,10.62,10,2,17,"Seq.ID: 17
170mN
10.62KPa",N,N,2.093465451,2.062771347,0.126427837,0.095026096,170 mN,10 mm/s,10.62 KPa
13163,Nanotribometer DragonSkin10,P,DragonSkin10,170,10.62,10,3,17,"Seq.ID: 17
170mN
10.62KPa",N,N,2.129382383,2.125432961,0.137513222,0.08148761,170 mN,10 mm/s,10.62 KPa
13164,Nanotribometer DragonSkin10,P,DragonSkin10,170,10.62,10,4,17,"Seq.ID: 17
170mN
10.62KPa",N,N,2.137850068,2.135542221,0.137508937,0.079604299,170 mN,10 mm/s,10.62 KPa
13165,Nanotribometer DragonSkin10,P,DragonSkin10,170,10.62,10,5,17,"Seq.ID: 17
170mN
10.62KPa",N,N,2.146477862,2.144203455,0.13889023,0.080702611,170 mN,10 mm/s,10.62 KPa
13166,Nanotribometer DragonSkin10,P,DragonSkin10,170,10.62,10,6,17,"Seq.ID: 17
170mN
10.62KPa",N,N,2.145787918,2.148578278,0.142351224,0.081287564,170 mN,10 mm/s,10.62 KPa
13167,Nanotribometer DragonSkin10,P,DragonSkin10,170,10.62,10,7,17,"Seq.ID: 17
170mN
10.62KPa",N,N,2.141991375,2.139640101,0.134444817,0.07722667,170 mN,10 mm/s,10.62 KPa
13168,Nanotribometer DragonSkin10,P,DragonSkin10,170,10.62,10,8,17,"Seq.ID: 17
170mN
10.62KPa",N,N,2.143235139,2.145625389,0.143665987,0.081065014,170 mN,10 mm/s,10.62 KPa
13169,Nanotribometer DragonSkin10,P,DragonSkin10,170,10.62,10,9,17,"Seq.ID: 17
170mN
10.62KPa",N,N,2.143339395,2.141943209,0.142234726,0.081787343,170 mN,10 mm/s,10.62 KPa
13170,Nanotribometer DragonSkin10,P,DragonSkin10,170,10.62,10,10,17,"Seq.ID: 17
170mN
10.62KPa",N,N,2.152070767,2.152486571,0.150245567,0.086763881,170 mN,10 mm/s,10.62 KPa
13171,Nanotribometer DragonSkin10,P,DragonSkin10,170,10.62,10,11,17,"Seq.ID: 17
170mN
10.62KPa",N,N,2.150521161,2.149731354,0.145943174,0.084492161,170 mN,10 mm/s,10.62 KPa
13172,Nanotribometer DragonSkin10,P,DragonSkin10,170,10.62,10,12,17,"Seq.ID: 17
170mN
10.62KPa",N,N,2.156224801,2.154572258,0.144664198,0.084669267,170 mN,10 mm/s,10.62 KPa
13173,Nanotribometer DragonSkin10,P,DragonSkin10,170,10.62,10,13,17,"Seq.ID: 17
170mN
10.62KPa",N,N,2.156932197,2.156357414,0.14430406,0.08337932,170 mN,10 mm/s,10.62 KPa
13174,Nanotribometer DragonSkin10,P,DragonSkin10,170,10.62,10,14,17,"Seq.ID: 17
170mN
10.62KPa",N,N,2.162308842,2.162278904,0.14754842,0.085912268,170 mN,10 mm/s,10.62 KPa
13175,Nanotribometer DragonSkin10,P,DragonSkin10,170,10.62,10,15,17,"Seq.ID: 17
170mN
10.62KPa",N,N,2.160819821,2.160152549,0.143720101,0.084189378,170 mN,10 mm/s,10.62 KPa
13176,Nanotribometer DragonSkin10,P,DragonSkin10,170,10.62,10,16,17,"Seq.ID: 17
170mN
10.62KPa",N,N,2.15737731,2.158835535,0.143616706,0.082230763,170 mN,10 mm/s,10.62 KPa
13177,Nanotribometer DragonSkin10,P,DragonSkin10,170,10.62,10,17,17,"Seq.ID: 17
170mN
10.62KPa",N,N,2.15203048,2.152192796,0.144379435,0.082530846,170 mN,10 mm/s,10.62 KPa
13178,Nanotribometer DragonSkin10,P,DragonSkin10,170,10.62,10,18,17,"Seq.ID: 17
170mN
10.62KPa",N,N,2.155974384,2.156301783,0.145798022,0.085505178,170 mN,10 mm/s,10.62 KPa
13179,Nanotribometer DragonSkin10,P,DragonSkin10,170,10.62,10,19,17,"Seq.ID: 17
170mN
10.62KPa",N,N,2.149949205,2.151637875,0.141622332,0.081458846,170 mN,10 mm/s,10.62 KPa
13180,Nanotribometer DragonSkin10,P,DragonSkin10,170,10.62,10,20,17,"Seq.ID: 17
170mN
10.62KPa",N,N,2.154881987,2.151753846,0.138432635,0.081243485,170 mN,10 mm/s,10.62 KPa
13181,Nanotribometer DragonSkin10,P,DragonSkin10,170,10.62,10,21,17,"Seq.ID: 17
170mN
10.62KPa",N,N,2.159045297,2.158602972,0.139426005,0.081069216,170 mN,10 mm/s,10.62 KPa
13182,Nanotribometer DragonSkin10,P,DragonSkin10,170,10.62,10,22,17,"Seq.ID: 17
170mN
10.62KPa",N,N,2.156563155,2.156934314,0.139333924,0.080651574,170 mN,10 mm/s,10.62 KPa
13183,Nanotribometer DragonSkin10,P,DragonSkin10,170,10.62,10,23,17,"Seq.ID: 17
170mN
10.62KPa",N,N,2.158979204,2.158861199,0.143668589,0.082278871,170 mN,10 mm/s,10.62 KPa
13184,Nanotribometer DragonSkin10,P,DragonSkin10,170,10.62,10,24,17,"Seq.ID: 17
170mN
10.62KPa",N,N,2.153151631,2.157276117,0.144601435,0.082671681,170 mN,10 mm/s,10.62 KPa
13185,Nanotribometer DragonSkin10,P,DragonSkin10,170,10.62,10,25,17,"Seq.ID: 17
170mN
10.62KPa",N,N,2.152123017,2.148560148,0.135123985,0.080325507,170 mN,10 mm/s,10.62 KPa
13186,Nanotribometer DragonSkin10,P,DragonSkin10,170,10.62,10,26,17,"Seq.ID: 17
170mN
10.62KPa",N,N,2.157642703,2.15901576,0.141697241,0.082122565,170 mN,10 mm/s,10.62 KPa
13187,Nanotribometer DragonSkin10,P,DragonSkin10,170,10.62,10,27,17,"Seq.ID: 17
170mN
10.62KPa",N,N,2.150748719,2.149074275,0.133341725,0.077579206,170 mN,10 mm/s,10.62 KPa
13188,Nanotribometer DragonSkin10,P,DragonSkin10,170,10.62,10,28,17,"Seq.ID: 17
170mN
10.62KPa",N,N,2.15101611,2.151813121,0.134480535,0.077020605,170 mN,10 mm/s,10.62 KPa
13189,Nanotribometer DragonSkin10,P,DragonSkin10,170,10.62,10,29,17,"Seq.ID: 17
170mN
10.62KPa",N,N,2.15355383,2.152002035,0.138421661,0.079370944,170 mN,10 mm/s,10.62 KPa
13190,Nanotribometer DragonSkin10,P,DragonSkin10,170,10.62,10,30,17,"Seq.ID: 17
170mN
10.62KPa",N,N,2.160310959,2.159544929,0.134972117,0.079522169,170 mN,10 mm/s,10.62 KPa
13191,Nanotribometer DragonSkin10,P,DragonSkin10,170,10.62,10,31,17,"Seq.ID: 17
170mN
10.62KPa",N,N,2.198126397,2.183650636,0.135635706,0.080229131,170 mN,10 mm/s,10.62 KPa
13192,Nanotribometer DragonSkin10,P,DragonSkin10,180,11.25,10,1,18,"Seq.ID: 18
180mN
11.25KPa",N,N,1.722660272,1.980844714,0.519959312,0.066103684,180 mN,10 mm/s,11.25 KPa
13193,Nanotribometer DragonSkin10,P,DragonSkin10,180,11.25,10,2,18,"Seq.ID: 18
180mN
11.25KPa",N,N,2.048570091,2.018444798,0.115451463,0.093259436,180 mN,10 mm/s,11.25 KPa
13194,Nanotribometer DragonSkin10,P,DragonSkin10,180,11.25,10,3,18,"Seq.ID: 18
180mN
11.25KPa",N,N,2.084918408,2.079428312,0.126825807,0.077165184,180 mN,10 mm/s,11.25 KPa
13195,Nanotribometer DragonSkin10,P,DragonSkin10,180,11.25,10,4,18,"Seq.ID: 18
180mN
11.25KPa",N,N,2.091607311,2.09202572,0.133232373,0.076919084,180 mN,10 mm/s,11.25 KPa
13196,Nanotribometer DragonSkin10,P,DragonSkin10,180,11.25,10,5,18,"Seq.ID: 18
180mN
11.25KPa",N,N,2.092655418,2.087920481,0.121209955,0.072077879,180 mN,10 mm/s,11.25 KPa
13197,Nanotribometer DragonSkin10,P,DragonSkin10,180,11.25,10,6,18,"Seq.ID: 18
180mN
11.25KPa",N,N,2.099471925,2.099767473,0.129195255,0.074113818,180 mN,10 mm/s,11.25 KPa
13198,Nanotribometer DragonSkin10,P,DragonSkin10,180,11.25,10,7,18,"Seq.ID: 18
180mN
11.25KPa",N,N,2.101256668,2.103238448,0.134053442,0.076714528,180 mN,10 mm/s,11.25 KPa
13199,Nanotribometer DragonSkin10,P,DragonSkin10,180,11.25,10,8,18,"Seq.ID: 18
180mN
11.25KPa",N,N,2.097019676,2.095172438,0.123526943,0.072908932,180 mN,10 mm/s,11.25 KPa
13200,Nanotribometer DragonSkin10,P,DragonSkin10,180,11.25,10,9,18,"Seq.ID: 18
180mN
11.25KPa",N,N,2.104818277,2.104131507,0.127990201,0.074625212,180 mN,10 mm/s,11.25 KPa
13201,Nanotribometer DragonSkin10,P,DragonSkin10,180,11.25,10,10,18,"Seq.ID: 18
180mN
11.25KPa",N,N,2.102842653,2.103316798,0.134076181,0.0753504,180 mN,10 mm/s,11.25 KPa
13202,Nanotribometer DragonSkin10,P,DragonSkin10,180,11.25,10,11,18,"Seq.ID: 18
180mN
11.25KPa",N,N,2.098668233,2.097736735,0.128532648,0.073973267,180 mN,10 mm/s,11.25 KPa
13203,Nanotribometer DragonSkin10,P,DragonSkin10,180,11.25,10,12,18,"Seq.ID: 18
180mN
11.25KPa",N,N,2.110496131,2.109605738,0.130832052,0.077000308,180 mN,10 mm/s,11.25 KPa
13204,Nanotribometer DragonSkin10,P,DragonSkin10,180,11.25,10,13,18,"Seq.ID: 18
180mN
11.25KPa",N,N,2.102929183,2.102629656,0.127411018,0.072352889,180 mN,10 mm/s,11.25 KPa
13205,Nanotribometer DragonSkin10,P,DragonSkin10,180,11.25,10,14,18,"Seq.ID: 18
180mN
11.25KPa",N,N,2.101430312,2.10319627,0.128110988,0.073291755,180 mN,10 mm/s,11.25 KPa
13206,Nanotribometer DragonSkin10,P,DragonSkin10,180,11.25,10,15,18,"Seq.ID: 18
180mN
11.25KPa",N,N,2.108354535,2.105715325,0.126408905,0.073865351,180 mN,10 mm/s,11.25 KPa
13207,Nanotribometer DragonSkin10,P,DragonSkin10,180,11.25,10,16,18,"Seq.ID: 18
180mN
11.25KPa",N,N,2.107104332,2.108272009,0.128163138,0.072355808,180 mN,10 mm/s,11.25 KPa
13208,Nanotribometer DragonSkin10,P,DragonSkin10,180,11.25,10,17,18,"Seq.ID: 18
180mN
11.25KPa",N,N,2.110067205,2.109540116,0.127970638,0.073749857,180 mN,10 mm/s,11.25 KPa
13209,Nanotribometer DragonSkin10,P,DragonSkin10,180,11.25,10,18,18,"Seq.ID: 18
180mN
11.25KPa",N,N,2.109428653,2.10939916,0.128144801,0.073283071,180 mN,10 mm/s,11.25 KPa
13210,Nanotribometer DragonSkin10,P,DragonSkin10,180,11.25,10,19,18,"Seq.ID: 18
180mN
11.25KPa",N,N,2.113021601,2.113126472,0.12965585,0.075114767,180 mN,10 mm/s,11.25 KPa
13211,Nanotribometer DragonSkin10,P,DragonSkin10,180,11.25,10,20,18,"Seq.ID: 18
180mN
11.25KPa",N,N,2.105807627,2.109446644,0.131652471,0.07463688,180 mN,10 mm/s,11.25 KPa
13212,Nanotribometer DragonSkin10,P,DragonSkin10,180,11.25,10,21,18,"Seq.ID: 18
180mN
11.25KPa",N,N,2.104190998,2.100908692,0.124858515,0.072804198,180 mN,10 mm/s,11.25 KPa
13213,Nanotribometer DragonSkin10,P,DragonSkin10,180,11.25,10,22,18,"Seq.ID: 18
180mN
11.25KPa",N,N,2.113054948,2.112230024,0.128816362,0.074876751,180 mN,10 mm/s,11.25 KPa
13214,Nanotribometer DragonSkin10,P,DragonSkin10,180,11.25,10,23,18,"Seq.ID: 18
180mN
11.25KPa",N,N,2.113456722,2.112475274,0.128097127,0.073989605,180 mN,10 mm/s,11.25 KPa
13215,Nanotribometer DragonSkin10,P,DragonSkin10,180,11.25,10,24,18,"Seq.ID: 18
180mN
11.25KPa",N,N,2.115442834,2.11567157,0.128100419,0.074088217,180 mN,10 mm/s,11.25 KPa
13216,Nanotribometer DragonSkin10,P,DragonSkin10,180,11.25,10,25,18,"Seq.ID: 18
180mN
11.25KPa",N,N,2.117179989,2.116120208,0.128209744,0.074007588,180 mN,10 mm/s,11.25 KPa
13217,Nanotribometer DragonSkin10,P,DragonSkin10,180,11.25,10,26,18,"Seq.ID: 18
180mN
11.25KPa",N,N,2.117222938,2.117864373,0.130963496,0.074715152,180 mN,10 mm/s,11.25 KPa
13218,Nanotribometer DragonSkin10,P,DragonSkin10,180,11.25,10,27,18,"Seq.ID: 18
180mN
11.25KPa",N,N,2.118735495,2.118687331,0.129109432,0.07479751,180 mN,10 mm/s,11.25 KPa
13219,Nanotribometer DragonSkin10,P,DragonSkin10,180,11.25,10,28,18,"Seq.ID: 18
180mN
11.25KPa",N,N,2.114266859,2.11700899,0.13037714,0.073993514,180 mN,10 mm/s,11.25 KPa
13220,Nanotribometer DragonSkin10,P,DragonSkin10,180,11.25,10,29,18,"Seq.ID: 18
180mN
11.25KPa",N,N,2.108867263,2.105366845,0.121648537,0.070998416,180 mN,10 mm/s,11.25 KPa
13221,Nanotribometer DragonSkin10,P,DragonSkin10,180,11.25,10,30,18,"Seq.ID: 18
180mN
11.25KPa",N,N,2.115067304,2.115139963,0.123724286,0.071414738,180 mN,10 mm/s,11.25 KPa
13222,Nanotribometer DragonSkin10,P,DragonSkin10,180,11.25,10,31,18,"Seq.ID: 18
180mN
11.25KPa",N,N,2.148183538,2.136249216,0.125588192,0.07296952,180 mN,10 mm/s,11.25 KPa
13223,Nanotribometer DragonSkin10,P,DragonSkin10,190,11.88,10,1,19,"Seq.ID: 19
190mN
11.88KPa",N,N,1.692824836,1.939723259,0.516924121,0.06124307,190 mN,10 mm/s,11.88 KPa
13224,Nanotribometer DragonSkin10,P,DragonSkin10,190,11.88,10,2,19,"Seq.ID: 19
190mN
11.88KPa",N,N,2.015778163,1.984849865,0.112787611,0.09132106,190 mN,10 mm/s,11.88 KPa
13225,Nanotribometer DragonSkin10,P,DragonSkin10,190,11.88,10,3,19,"Seq.ID: 19
190mN
11.88KPa",N,N,2.048189061,2.041656771,0.12058372,0.072598105,190 mN,10 mm/s,11.88 KPa
13226,Nanotribometer DragonSkin10,P,DragonSkin10,190,11.88,10,4,19,"Seq.ID: 19
190mN
11.88KPa",N,N,2.053370169,2.052813047,0.119002799,0.069125716,190 mN,10 mm/s,11.88 KPa
13227,Nanotribometer DragonSkin10,P,DragonSkin10,190,11.88,10,5,19,"Seq.ID: 19
190mN
11.88KPa",N,N,2.061395211,2.060285989,0.120893855,0.071103873,190 mN,10 mm/s,11.88 KPa
13228,Nanotribometer DragonSkin10,P,DragonSkin10,190,11.88,10,6,19,"Seq.ID: 19
190mN
11.88KPa",N,N,2.060491784,2.061528881,0.12215792,0.070401477,190 mN,10 mm/s,11.88 KPa
13229,Nanotribometer DragonSkin10,P,DragonSkin10,190,11.88,10,7,19,"Seq.ID: 19
190mN
11.88KPa",N,N,2.060287803,2.058627632,0.119231851,0.06909245,190 mN,10 mm/s,11.88 KPa
13230,Nanotribometer DragonSkin10,P,DragonSkin10,190,11.88,10,8,19,"Seq.ID: 19
190mN
11.88KPa",N,N,2.060206609,2.061099451,0.119906958,0.069279942,190 mN,10 mm/s,11.88 KPa
13231,Nanotribometer DragonSkin10,P,DragonSkin10,190,11.88,10,9,19,"Seq.ID: 19
190mN
11.88KPa",N,N,2.061123027,2.06191267,0.123366921,0.071339351,190 mN,10 mm/s,11.88 KPa
13232,Nanotribometer DragonSkin10,P,DragonSkin10,190,11.88,10,10,19,"Seq.ID: 19
190mN
11.88KPa",N,N,2.061783799,2.060474481,0.119258333,0.06969138,190 mN,10 mm/s,11.88 KPa
13233,Nanotribometer DragonSkin10,P,DragonSkin10,190,11.88,10,11,19,"Seq.ID: 19
190mN
11.88KPa",N,N,2.062080173,2.063523386,0.120341112,0.069736987,190 mN,10 mm/s,11.88 KPa
13234,Nanotribometer DragonSkin10,P,DragonSkin10,190,11.88,10,12,19,"Seq.ID: 19
190mN
11.88KPa",N,N,2.062057427,2.060417575,0.120663641,0.070186456,190 mN,10 mm/s,11.88 KPa
13235,Nanotribometer DragonSkin10,P,DragonSkin10,190,11.88,10,13,19,"Seq.ID: 19
190mN
11.88KPa",N,N,2.063997055,2.062967793,0.11816334,0.069092327,190 mN,10 mm/s,11.88 KPa
13236,Nanotribometer DragonSkin10,P,DragonSkin10,190,11.88,10,14,19,"Seq.ID: 19
190mN
11.88KPa",N,N,2.064297739,2.065612306,0.121658402,0.070582453,190 mN,10 mm/s,11.88 KPa
13237,Nanotribometer DragonSkin10,P,DragonSkin10,190,11.88,10,15,19,"Seq.ID: 19
190mN
11.88KPa",N,N,2.063521239,2.063195623,0.122920812,0.07091505,190 mN,10 mm/s,11.88 KPa
13238,Nanotribometer DragonSkin10,P,DragonSkin10,190,11.88,10,16,19,"Seq.ID: 19
190mN
11.88KPa",N,N,2.06307627,2.062014051,0.120277391,0.069426488,190 mN,10 mm/s,11.88 KPa
13239,Nanotribometer DragonSkin10,P,DragonSkin10,190,11.88,10,17,19,"Seq.ID: 19
190mN
11.88KPa",N,N,2.065527704,2.067027972,0.123154443,0.071752565,190 mN,10 mm/s,11.88 KPa
13240,Nanotribometer DragonSkin10,P,DragonSkin10,190,11.88,10,18,19,"Seq.ID: 19
190mN
11.88KPa",N,N,2.062132821,2.062695063,0.122904791,0.071210755,190 mN,10 mm/s,11.88 KPa
13241,Nanotribometer DragonSkin10,P,DragonSkin10,190,11.88,10,19,19,"Seq.ID: 19
190mN
11.88KPa",N,N,2.062789412,2.061346249,0.118922974,0.069419243,190 mN,10 mm/s,11.88 KPa
13242,Nanotribometer DragonSkin10,P,DragonSkin10,190,11.88,10,20,19,"Seq.ID: 19
190mN
11.88KPa",N,N,2.064540574,2.065903898,0.122777249,0.071000918,190 mN,10 mm/s,11.88 KPa
13243,Nanotribometer DragonSkin10,P,DragonSkin10,190,11.88,10,21,19,"Seq.ID: 19
190mN
11.88KPa",N,N,2.062510341,2.063488138,0.126198961,0.072330459,190 mN,10 mm/s,11.88 KPa
13244,Nanotribometer DragonSkin10,P,DragonSkin10,190,11.88,10,22,19,"Seq.ID: 19
190mN
11.88KPa",N,N,2.065658894,2.063298254,0.122602039,0.072443506,190 mN,10 mm/s,11.88 KPa
13245,Nanotribometer DragonSkin10,P,DragonSkin10,190,11.88,10,23,19,"Seq.ID: 19
190mN
11.88KPa",N,N,2.070759784,2.069114736,0.123106068,0.071945475,190 mN,10 mm/s,11.88 KPa
13246,Nanotribometer DragonSkin10,P,DragonSkin10,190,11.88,10,24,19,"Seq.ID: 19
190mN
11.88KPa",N,N,2.072260529,2.072720609,0.123828292,0.071741658,190 mN,10 mm/s,11.88 KPa
13247,Nanotribometer DragonSkin10,P,DragonSkin10,190,11.88,10,25,19,"Seq.ID: 19
190mN
11.88KPa",N,N,2.068612742,2.069710017,0.121517834,0.069837065,190 mN,10 mm/s,11.88 KPa
13248,Nanotribometer DragonSkin10,P,DragonSkin10,190,11.88,10,26,19,"Seq.ID: 19
190mN
11.88KPa",N,N,2.073223549,2.072892558,0.124494523,0.072594038,190 mN,10 mm/s,11.88 KPa
13249,Nanotribometer DragonSkin10,P,DragonSkin10,190,11.88,10,27,19,"Seq.ID: 19
190mN
11.88KPa",N,N,2.06983383,2.070815258,0.12431456,0.071559663,190 mN,10 mm/s,11.88 KPa
13250,Nanotribometer DragonSkin10,P,DragonSkin10,190,11.88,10,28,19,"Seq.ID: 19
190mN
11.88KPa",N,N,2.071883322,2.070322929,0.12186373,0.071604547,190 mN,10 mm/s,11.88 KPa
13251,Nanotribometer DragonSkin10,P,DragonSkin10,190,11.88,10,29,19,"Seq.ID: 19
190mN
11.88KPa",N,N,2.075404036,2.075456952,0.122859324,0.071880451,190 mN,10 mm/s,11.88 KPa
13252,Nanotribometer DragonSkin10,P,DragonSkin10,190,11.88,10,30,19,"Seq.ID: 19
190mN
11.88KPa",N,N,2.067072663,2.06992432,0.125760224,0.071489213,190 mN,10 mm/s,11.88 KPa
13253,Nanotribometer DragonSkin10,P,DragonSkin10,190,11.88,10,31,19,"Seq.ID: 19
190mN
11.88KPa",N,N,2.10270737,2.084377533,0.11163399,0.072052876,190 mN,10 mm/s,11.88 KPa
13254,Nanotribometer DragonSkin10,P,DragonSkin10,200,12.5,10,1,20,"Seq.ID: 20
200mN
12.5KPa",N,N,1.654650232,1.895073349,0.532797733,0.059525954,200 mN,10 mm/s,12.5 KPa
13255,Nanotribometer DragonSkin10,P,DragonSkin10,200,12.5,10,2,20,"Seq.ID: 20
200mN
12.5KPa",N,N,1.975251323,1.94577411,0.107265063,0.086997827,200 mN,10 mm/s,12.5 KPa
13256,Nanotribometer DragonSkin10,P,DragonSkin10,200,12.5,10,3,20,"Seq.ID: 20
200mN
12.5KPa",N,N,2.005438125,2.000945436,0.11760161,0.070446877,200 mN,10 mm/s,12.5 KPa
13257,Nanotribometer DragonSkin10,P,DragonSkin10,200,12.5,10,4,20,"Seq.ID: 20
200mN
12.5KPa",N,N,2.015801636,2.014315963,0.122356046,0.071804303,200 mN,10 mm/s,12.5 KPa
13258,Nanotribometer DragonSkin10,P,DragonSkin10,200,12.5,10,5,20,"Seq.ID: 20
200mN
12.5KPa",N,N,2.021179942,2.020090954,0.123169196,0.072168234,200 mN,10 mm/s,12.5 KPa
13259,Nanotribometer DragonSkin10,P,DragonSkin10,200,12.5,10,6,20,"Seq.ID: 20
200mN
12.5KPa",N,N,2.027761025,2.02641486,0.123067762,0.072923881,200 mN,10 mm/s,12.5 KPa
13260,Nanotribometer DragonSkin10,P,DragonSkin10,200,12.5,10,7,20,"Seq.ID: 20
200mN
12.5KPa",N,N,2.025363838,2.024671643,0.119961854,0.070027725,200 mN,10 mm/s,12.5 KPa
13261,Nanotribometer DragonSkin10,P,DragonSkin10,200,12.5,10,8,20,"Seq.ID: 20
200mN
12.5KPa",N,N,2.025730337,2.026265327,0.123212642,0.07076409,200 mN,10 mm/s,12.5 KPa
13262,Nanotribometer DragonSkin10,P,DragonSkin10,200,12.5,10,9,20,"Seq.ID: 20
200mN
12.5KPa",N,N,2.027831875,2.028619731,0.123796678,0.072529444,200 mN,10 mm/s,12.5 KPa
13263,Nanotribometer DragonSkin10,P,DragonSkin10,200,12.5,10,10,20,"Seq.ID: 20
200mN
12.5KPa",N,N,2.028854347,2.027424158,0.116202025,0.069073557,200 mN,10 mm/s,12.5 KPa
13264,Nanotribometer DragonSkin10,P,DragonSkin10,200,12.5,10,11,20,"Seq.ID: 20
200mN
12.5KPa",N,N,2.026190067,2.025331111,0.117554218,0.067016471,200 mN,10 mm/s,12.5 KPa
13265,Nanotribometer DragonSkin10,P,DragonSkin10,200,12.5,10,12,20,"Seq.ID: 20
200mN
12.5KPa",N,N,2.026144193,2.027753586,0.121591966,0.070560611,200 mN,10 mm/s,12.5 KPa
13266,Nanotribometer DragonSkin10,P,DragonSkin10,200,12.5,10,13,20,"Seq.ID: 20
200mN
12.5KPa",N,N,2.027613878,2.029307325,0.123563444,0.072036851,200 mN,10 mm/s,12.5 KPa
13267,Nanotribometer DragonSkin10,P,DragonSkin10,200,12.5,10,14,20,"Seq.ID: 20
200mN
12.5KPa",N,N,2.026867785,2.024282837,0.117124529,0.069394084,200 mN,10 mm/s,12.5 KPa
13268,Nanotribometer DragonSkin10,P,DragonSkin10,200,12.5,10,15,20,"Seq.ID: 20
200mN
12.5KPa",N,N,2.026855193,2.027000794,0.118345219,0.068492631,200 mN,10 mm/s,12.5 KPa
13269,Nanotribometer DragonSkin10,P,DragonSkin10,200,12.5,10,16,20,"Seq.ID: 20
200mN
12.5KPa",N,N,2.026592246,2.026137393,0.118203304,0.068181823,200 mN,10 mm/s,12.5 KPa
13270,Nanotribometer DragonSkin10,P,DragonSkin10,200,12.5,10,17,20,"Seq.ID: 20
200mN
12.5KPa",N,N,2.02959013,2.030049461,0.11980071,0.07007675,200 mN,10 mm/s,12.5 KPa
13271,Nanotribometer DragonSkin10,P,DragonSkin10,200,12.5,10,18,20,"Seq.ID: 20
200mN
12.5KPa",N,N,2.030623817,2.028775857,0.114098414,0.067729495,200 mN,10 mm/s,12.5 KPa
13272,Nanotribometer DragonSkin10,P,DragonSkin10,200,12.5,10,19,20,"Seq.ID: 20
200mN
12.5KPa",N,N,2.031747622,2.033709584,0.120440565,0.069416192,200 mN,10 mm/s,12.5 KPa
13273,Nanotribometer DragonSkin10,P,DragonSkin10,200,12.5,10,20,20,"Seq.ID: 20
200mN
12.5KPa",N,N,2.031148064,2.030718607,0.116408438,0.068994403,200 mN,10 mm/s,12.5 KPa
13274,Nanotribometer DragonSkin10,P,DragonSkin10,200,12.5,10,21,20,"Seq.ID: 20
200mN
12.5KPa",N,N,2.026367621,2.027447248,0.116232447,0.066968635,200 mN,10 mm/s,12.5 KPa
13275,Nanotribometer DragonSkin10,P,DragonSkin10,200,12.5,10,22,20,"Seq.ID: 20
200mN
12.5KPa",N,N,2.025270769,2.02589731,0.116541412,0.067792026,200 mN,10 mm/s,12.5 KPa
13276,Nanotribometer DragonSkin10,P,DragonSkin10,200,12.5,10,23,20,"Seq.ID: 20
200mN
12.5KPa",N,N,2.031101454,2.027999208,0.115835806,0.0684948,200 mN,10 mm/s,12.5 KPa
13277,Nanotribometer DragonSkin10,P,DragonSkin10,200,12.5,10,24,20,"Seq.ID: 20
200mN
12.5KPa",N,N,2.032756578,2.034772471,0.122229146,0.07080894,200 mN,10 mm/s,12.5 KPa
13278,Nanotribometer DragonSkin10,P,DragonSkin10,200,12.5,10,25,20,"Seq.ID: 20
200mN
12.5KPa",N,N,2.02823045,2.029607318,0.121400734,0.07043369,200 mN,10 mm/s,12.5 KPa
13279,Nanotribometer DragonSkin10,P,DragonSkin10,200,12.5,10,26,20,"Seq.ID: 20
200mN
12.5KPa",N,N,2.032709732,2.030353755,0.119729001,0.07089917,200 mN,10 mm/s,12.5 KPa
13280,Nanotribometer DragonSkin10,P,DragonSkin10,200,12.5,10,27,20,"Seq.ID: 20
200mN
12.5KPa",N,N,2.036778091,2.035037642,0.116317189,0.069035828,200 mN,10 mm/s,12.5 KPa
13281,Nanotribometer DragonSkin10,P,DragonSkin10,200,12.5,10,28,20,"Seq.ID: 20
200mN
12.5KPa",N,N,2.033639318,2.035543348,0.117969943,0.067717857,200 mN,10 mm/s,12.5 KPa
13282,Nanotribometer DragonSkin10,P,DragonSkin10,200,12.5,10,29,20,"Seq.ID: 20
200mN
12.5KPa",N,N,2.02906857,2.030364175,0.12049458,0.068856355,200 mN,10 mm/s,12.5 KPa
13283,Nanotribometer DragonSkin10,P,DragonSkin10,200,12.5,10,30,20,"Seq.ID: 20
200mN
12.5KPa",N,N,2.03234233,2.030787968,0.11648429,0.0693393,200 mN,10 mm/s,12.5 KPa
13284,Nanotribometer DragonSkin10,P,DragonSkin10,200,12.5,10,31,20,"Seq.ID: 20
200mN
12.5KPa",N,N,2.061860865,2.048601282,0.109854295,0.066351137,200 mN,10 mm/s,12.5 KPa
13285,Nanotribometer DragonSkin10,P,DragonSkin10,210,13.12,10,1,21,"Seq.ID: 21
210mN
13.12KPa",N,N,1.619266878,1.861336312,0.516426161,0.057258075,210 mN,10 mm/s,13.12 KPa
13286,Nanotribometer DragonSkin10,P,DragonSkin10,210,13.12,10,2,21,"Seq.ID: 21
210mN
13.12KPa",N,N,1.945753076,1.915585926,0.10635363,0.088894109,210 mN,10 mm/s,13.12 KPa
13287,Nanotribometer DragonSkin10,P,DragonSkin10,210,13.12,10,3,21,"Seq.ID: 21
210mN
13.12KPa",N,N,1.972640322,1.967724375,0.112411061,0.068938866,210 mN,10 mm/s,13.12 KPa
13288,Nanotribometer DragonSkin10,P,DragonSkin10,210,13.12,10,4,21,"Seq.ID: 21
210mN
13.12KPa",N,N,1.977851527,1.977042561,0.111485765,0.065733823,210 mN,10 mm/s,13.12 KPa
13289,Nanotribometer DragonSkin10,P,DragonSkin10,210,13.12,10,5,21,"Seq.ID: 21
210mN
13.12KPa",N,N,1.982815459,1.982418738,0.11249803,0.066684093,210 mN,10 mm/s,13.12 KPa
13290,Nanotribometer DragonSkin10,P,DragonSkin10,210,13.12,10,6,21,"Seq.ID: 21
210mN
13.12KPa",N,N,1.981456459,1.981586291,0.114632289,0.066561993,210 mN,10 mm/s,13.12 KPa
13291,Nanotribometer DragonSkin10,P,DragonSkin10,210,13.12,10,7,21,"Seq.ID: 21
210mN
13.12KPa",N,N,1.984583334,1.982673369,0.112253862,0.066136405,210 mN,10 mm/s,13.12 KPa
13292,Nanotribometer DragonSkin10,P,DragonSkin10,210,13.12,10,8,21,"Seq.ID: 21
210mN
13.12KPa",N,N,1.984150089,1.984138661,0.110210321,0.064356255,210 mN,10 mm/s,13.12 KPa
13293,Nanotribometer DragonSkin10,P,DragonSkin10,210,13.12,10,9,21,"Seq.ID: 21
210mN
13.12KPa",N,N,1.986343386,1.985937097,0.110237641,0.065128393,210 mN,10 mm/s,13.12 KPa
13294,Nanotribometer DragonSkin10,P,DragonSkin10,210,13.12,10,10,21,"Seq.ID: 21
210mN
13.12KPa",N,N,1.983400068,1.985222942,0.111552318,0.064556375,210 mN,10 mm/s,13.12 KPa
13295,Nanotribometer DragonSkin10,P,DragonSkin10,210,13.12,10,11,21,"Seq.ID: 21
210mN
13.12KPa",N,N,1.985588749,1.982768779,0.106993506,0.063802611,210 mN,10 mm/s,13.12 KPa
13296,Nanotribometer DragonSkin10,P,DragonSkin10,210,13.12,10,12,21,"Seq.ID: 21
210mN
13.12KPa",N,N,1.988291047,1.988764619,0.108879049,0.063657985,210 mN,10 mm/s,13.12 KPa
13297,Nanotribometer DragonSkin10,P,DragonSkin10,210,13.12,10,13,21,"Seq.ID: 21
210mN
13.12KPa",N,N,1.991329405,1.991736782,0.113407823,0.066336592,210 mN,10 mm/s,13.12 KPa
13298,Nanotribometer DragonSkin10,P,DragonSkin10,210,13.12,10,14,21,"Seq.ID: 21
210mN
13.12KPa",N,N,1.993552268,1.991398992,0.108955818,0.065117742,210 mN,10 mm/s,13.12 KPa
13299,Nanotribometer DragonSkin10,P,DragonSkin10,210,13.12,10,15,21,"Seq.ID: 21
210mN
13.12KPa",N,N,1.992926612,1.993917815,0.111608184,0.064548662,210 mN,10 mm/s,13.12 KPa
13300,Nanotribometer DragonSkin10,P,DragonSkin10,210,13.12,10,16,21,"Seq.ID: 21
210mN
13.12KPa",N,N,1.990167172,1.991266558,0.112755544,0.065363666,210 mN,10 mm/s,13.12 KPa
13301,Nanotribometer DragonSkin10,P,DragonSkin10,210,13.12,10,17,21,"Seq.ID: 21
210mN
13.12KPa",N,N,1.991548718,1.990293589,0.110642214,0.065064455,210 mN,10 mm/s,13.12 KPa
13302,Nanotribometer DragonSkin10,P,DragonSkin10,210,13.12,10,18,21,"Seq.ID: 21
210mN
13.12KPa",N,N,1.992510363,1.992047538,0.111413919,0.065757861,210 mN,10 mm/s,13.12 KPa
13303,Nanotribometer DragonSkin10,P,DragonSkin10,210,13.12,10,19,21,"Seq.ID: 21
210mN
13.12KPa",N,N,1.987900258,1.991745475,0.115238636,0.065897297,210 mN,10 mm/s,13.12 KPa
13304,Nanotribometer DragonSkin10,P,DragonSkin10,210,13.12,10,20,21,"Seq.ID: 21
210mN
13.12KPa",N,N,1.991140247,1.987659293,0.110907204,0.066578907,210 mN,10 mm/s,13.12 KPa
13305,Nanotribometer DragonSkin10,P,DragonSkin10,210,13.12,10,21,21,"Seq.ID: 21
210mN
13.12KPa",N,N,1.986898644,1.988672253,0.112737017,0.065227077,210 mN,10 mm/s,13.12 KPa
13306,Nanotribometer DragonSkin10,P,DragonSkin10,210,13.12,10,22,21,"Seq.ID: 21
210mN
13.12KPa",N,N,1.986765656,1.988164378,0.114810669,0.067101769,210 mN,10 mm/s,13.12 KPa
13307,Nanotribometer DragonSkin10,P,DragonSkin10,210,13.12,10,23,21,"Seq.ID: 21
210mN
13.12KPa",N,N,1.989612634,1.988561076,0.112986899,0.067758957,210 mN,10 mm/s,13.12 KPa
13308,Nanotribometer DragonSkin10,P,DragonSkin10,210,13.12,10,24,21,"Seq.ID: 21
210mN
13.12KPa",N,N,1.990221203,1.988764169,0.112049106,0.065585567,210 mN,10 mm/s,13.12 KPa
13309,Nanotribometer DragonSkin10,P,DragonSkin10,210,13.12,10,25,21,"Seq.ID: 21
210mN
13.12KPa",N,N,1.992842656,1.992577789,0.111094529,0.065881133,210 mN,10 mm/s,13.12 KPa
13310,Nanotribometer DragonSkin10,P,DragonSkin10,210,13.12,10,26,21,"Seq.ID: 21
210mN
13.12KPa",N,N,1.995136734,1.993475107,0.109004573,0.064916552,210 mN,10 mm/s,13.12 KPa
13311,Nanotribometer DragonSkin10,P,DragonSkin10,210,13.12,10,27,21,"Seq.ID: 21
210mN
13.12KPa",N,N,1.995954723,1.996059389,0.108832339,0.063558187,210 mN,10 mm/s,13.12 KPa
13312,Nanotribometer DragonSkin10,P,DragonSkin10,210,13.12,10,28,21,"Seq.ID: 21
210mN
13.12KPa",N,N,1.992608733,1.992978023,0.107893254,0.062202704,210 mN,10 mm/s,13.12 KPa
13313,Nanotribometer DragonSkin10,P,DragonSkin10,210,13.12,10,29,21,"Seq.ID: 21
210mN
13.12KPa",N,N,1.995695467,1.99542647,0.11238176,0.06561787,210 mN,10 mm/s,13.12 KPa
13314,Nanotribometer DragonSkin10,P,DragonSkin10,210,13.12,10,30,21,"Seq.ID: 21
210mN
13.12KPa",N,N,1.994872284,1.995034959,0.106711684,0.063130056,210 mN,10 mm/s,13.12 KPa
13315,Nanotribometer DragonSkin10,P,DragonSkin10,210,13.12,10,31,21,"Seq.ID: 21
210mN
13.12KPa",N,N,2.022001097,2.009263436,0.103607913,0.062818871,210 mN,10 mm/s,13.12 KPa
13316,Nanotribometer DragonSkin10,P,DragonSkin10,220,13.75,10,1,22,"Seq.ID: 22
220mN
13.75KPa",N,N,1.596843205,1.823381901,0.509620705,0.057312462,220 mN,10 mm/s,13.75 KPa
13317,Nanotribometer DragonSkin10,P,DragonSkin10,220,13.75,10,2,22,"Seq.ID: 22
220mN
13.75KPa",N,N,1.913313475,1.881516469,0.098341593,0.08646161,220 mN,10 mm/s,13.75 KPa
13318,Nanotribometer DragonSkin10,P,DragonSkin10,220,13.75,10,3,22,"Seq.ID: 22
220mN
13.75KPa",N,N,1.934646751,1.931663066,0.104525835,0.062890472,220 mN,10 mm/s,13.75 KPa
13319,Nanotribometer DragonSkin10,P,DragonSkin10,220,13.75,10,4,22,"Seq.ID: 22
220mN
13.75KPa",N,N,1.938132559,1.938080111,0.108988459,0.06412881,220 mN,10 mm/s,13.75 KPa
13320,Nanotribometer DragonSkin10,P,DragonSkin10,220,13.75,10,5,22,"Seq.ID: 22
220mN
13.75KPa",N,N,1.941571646,1.939678323,0.104586508,0.062364753,220 mN,10 mm/s,13.75 KPa
13321,Nanotribometer DragonSkin10,P,DragonSkin10,220,13.75,10,6,22,"Seq.ID: 22
220mN
13.75KPa",N,N,1.943055631,1.944782902,0.107967654,0.062919972,220 mN,10 mm/s,13.75 KPa
13322,Nanotribometer DragonSkin10,P,DragonSkin10,220,13.75,10,7,22,"Seq.ID: 22
220mN
13.75KPa",N,N,1.948002889,1.944466876,0.103832277,0.062385943,220 mN,10 mm/s,13.75 KPa
13323,Nanotribometer DragonSkin10,P,DragonSkin10,220,13.75,10,8,22,"Seq.ID: 22
220mN
13.75KPa",N,N,1.950730967,1.952084521,0.106468552,0.062658725,220 mN,10 mm/s,13.75 KPa
13324,Nanotribometer DragonSkin10,P,DragonSkin10,220,13.75,10,9,22,"Seq.ID: 22
220mN
13.75KPa",N,N,1.950484166,1.948363306,0.104452864,0.061180051,220 mN,10 mm/s,13.75 KPa
13325,Nanotribometer DragonSkin10,P,DragonSkin10,220,13.75,10,10,22,"Seq.ID: 22
220mN
13.75KPa",N,N,1.951804151,1.952593996,0.106931788,0.06292239,220 mN,10 mm/s,13.75 KPa
13326,Nanotribometer DragonSkin10,P,DragonSkin10,220,13.75,10,11,22,"Seq.ID: 22
220mN
13.75KPa",N,N,1.952584995,1.953402332,0.107142933,0.06304417,220 mN,10 mm/s,13.75 KPa
13327,Nanotribometer DragonSkin10,P,DragonSkin10,220,13.75,10,12,22,"Seq.ID: 22
220mN
13.75KPa",N,N,1.948243304,1.950043029,0.108757168,0.062646532,220 mN,10 mm/s,13.75 KPa
13328,Nanotribometer DragonSkin10,P,DragonSkin10,220,13.75,10,13,22,"Seq.ID: 22
220mN
13.75KPa",N,N,1.952840204,1.949259809,0.1033362,0.062369828,220 mN,10 mm/s,13.75 KPa
13329,Nanotribometer DragonSkin10,P,DragonSkin10,220,13.75,10,14,22,"Seq.ID: 22
220mN
13.75KPa",N,N,1.954684824,1.955423295,0.10440926,0.06114239,220 mN,10 mm/s,13.75 KPa
13330,Nanotribometer DragonSkin10,P,DragonSkin10,220,13.75,10,15,22,"Seq.ID: 22
220mN
13.75KPa",N,N,1.957506263,1.95569658,0.104118817,0.06175771,220 mN,10 mm/s,13.75 KPa
13331,Nanotribometer DragonSkin10,P,DragonSkin10,220,13.75,10,16,22,"Seq.ID: 22
220mN
13.75KPa",N,N,1.956141467,1.957202885,0.104835416,0.061089771,220 mN,10 mm/s,13.75 KPa
13332,Nanotribometer DragonSkin10,P,DragonSkin10,220,13.75,10,17,22,"Seq.ID: 22
220mN
13.75KPa",N,N,1.956677573,1.956544757,0.105001644,0.061309497,220 mN,10 mm/s,13.75 KPa
13333,Nanotribometer DragonSkin10,P,DragonSkin10,220,13.75,10,18,22,"Seq.ID: 22
220mN
13.75KPa",N,N,1.951624991,1.952861273,0.103942153,0.060027761,220 mN,10 mm/s,13.75 KPa
13334,Nanotribometer DragonSkin10,P,DragonSkin10,220,13.75,10,19,22,"Seq.ID: 22
220mN
13.75KPa",N,N,1.959569912,1.957918354,0.105850221,0.063407562,220 mN,10 mm/s,13.75 KPa
13335,Nanotribometer DragonSkin10,P,DragonSkin10,220,13.75,10,20,22,"Seq.ID: 22
220mN
13.75KPa",N,N,1.960747818,1.960767309,0.106548397,0.062738699,220 mN,10 mm/s,13.75 KPa
13336,Nanotribometer DragonSkin10,P,DragonSkin10,220,13.75,10,21,22,"Seq.ID: 22
220mN
13.75KPa",N,N,1.953979017,1.956613031,0.108653053,0.061803669,220 mN,10 mm/s,13.75 KPa
13337,Nanotribometer DragonSkin10,P,DragonSkin10,220,13.75,10,22,22,"Seq.ID: 22
220mN
13.75KPa",N,N,1.955593692,1.953852038,0.104706831,0.062625399,220 mN,10 mm/s,13.75 KPa
13338,Nanotribometer DragonSkin10,P,DragonSkin10,220,13.75,10,23,22,"Seq.ID: 22
220mN
13.75KPa",N,N,1.955958602,1.955972996,0.104731905,0.061762258,220 mN,10 mm/s,13.75 KPa
13339,Nanotribometer DragonSkin10,P,DragonSkin10,220,13.75,10,24,22,"Seq.ID: 22
220mN
13.75KPa",N,N,1.956912777,1.955823427,0.103156684,0.060844399,220 mN,10 mm/s,13.75 KPa
13340,Nanotribometer DragonSkin10,P,DragonSkin10,220,13.75,10,25,22,"Seq.ID: 22
220mN
13.75KPa",N,N,1.956203646,1.957366207,0.102978637,0.06109553,220 mN,10 mm/s,13.75 KPa
13341,Nanotribometer DragonSkin10,P,DragonSkin10,220,13.75,10,26,22,"Seq.ID: 22
220mN
13.75KPa",N,N,1.956935108,1.956291543,0.103622488,0.060834401,220 mN,10 mm/s,13.75 KPa
13342,Nanotribometer DragonSkin10,P,DragonSkin10,220,13.75,10,27,22,"Seq.ID: 22
220mN
13.75KPa",N,N,1.959861816,1.959471857,0.103967071,0.061618875,220 mN,10 mm/s,13.75 KPa
13343,Nanotribometer DragonSkin10,P,DragonSkin10,220,13.75,10,28,22,"Seq.ID: 22
220mN
13.75KPa",N,N,1.961852597,1.960324569,0.101195178,0.06038112,220 mN,10 mm/s,13.75 KPa
13344,Nanotribometer DragonSkin10,P,DragonSkin10,220,13.75,10,29,22,"Seq.ID: 22
220mN
13.75KPa",N,N,1.955240455,1.958422244,0.105712563,0.060234155,220 mN,10 mm/s,13.75 KPa
13345,Nanotribometer DragonSkin10,P,DragonSkin10,220,13.75,10,30,22,"Seq.ID: 22
220mN
13.75KPa",N,N,1.956960486,1.956162165,0.103580495,0.061626856,220 mN,10 mm/s,13.75 KPa
13346,Nanotribometer DragonSkin10,P,DragonSkin10,220,13.75,10,31,22,"Seq.ID: 22
220mN
13.75KPa",N,N,1.991684427,1.975109215,0.095426172,0.062055404,220 mN,10 mm/s,13.75 KPa
13347,Nanotribometer DragonSkin10,P,DragonSkin10,230,14.38,10,1,23,"Seq.ID: 23
230mN
14.38KPa",N,N,1.576723126,1.805234415,0.490890125,0.054679092,230 mN,10 mm/s,14.38 KPa
13348,Nanotribometer DragonSkin10,P,DragonSkin10,230,14.38,10,2,23,"Seq.ID: 23
230mN
14.38KPa",N,N,1.881630919,1.852194588,0.088180489,0.080473494,230 mN,10 mm/s,14.38 KPa
13349,Nanotribometer DragonSkin10,P,DragonSkin10,230,14.38,10,3,23,"Seq.ID: 23
230mN
14.38KPa",N,N,1.903181535,1.900554365,0.093418546,0.057676826,230 mN,10 mm/s,14.38 KPa
13350,Nanotribometer DragonSkin10,P,DragonSkin10,230,14.38,10,4,23,"Seq.ID: 23
230mN
14.38KPa",N,N,1.907312964,1.905754147,0.095049616,0.056926995,230 mN,10 mm/s,14.38 KPa
13351,Nanotribometer DragonSkin10,P,DragonSkin10,230,14.38,10,5,23,"Seq.ID: 23
230mN
14.38KPa",N,N,1.910735278,1.90934838,0.094530318,0.056425502,230 mN,10 mm/s,14.38 KPa
13352,Nanotribometer DragonSkin10,P,DragonSkin10,230,14.38,10,6,23,"Seq.ID: 23
230mN
14.38KPa",N,N,1.91602091,1.914684618,0.097330907,0.057945778,230 mN,10 mm/s,14.38 KPa
13353,Nanotribometer DragonSkin10,P,DragonSkin10,230,14.38,10,7,23,"Seq.ID: 23
230mN
14.38KPa",N,N,1.913118576,1.913069618,0.092483576,0.054464895,230 mN,10 mm/s,14.38 KPa
13354,Nanotribometer DragonSkin10,P,DragonSkin10,230,14.38,10,8,23,"Seq.ID: 23
230mN
14.38KPa",N,N,1.915670405,1.914165211,0.093584539,0.054877314,230 mN,10 mm/s,14.38 KPa
13355,Nanotribometer DragonSkin10,P,DragonSkin10,230,14.38,10,9,23,"Seq.ID: 23
230mN
14.38KPa",N,N,1.914604129,1.916145807,0.095173133,0.055551666,230 mN,10 mm/s,14.38 KPa
13356,Nanotribometer DragonSkin10,P,DragonSkin10,230,14.38,10,10,23,"Seq.ID: 23
230mN
14.38KPa",N,N,1.916722834,1.917005722,0.096709424,0.057449296,230 mN,10 mm/s,14.38 KPa
13357,Nanotribometer DragonSkin10,P,DragonSkin10,230,14.38,10,11,23,"Seq.ID: 23
230mN
14.38KPa",N,N,1.914514177,1.91411576,0.093904286,0.055016863,230 mN,10 mm/s,14.38 KPa
13358,Nanotribometer DragonSkin10,P,DragonSkin10,230,14.38,10,12,23,"Seq.ID: 23
230mN
14.38KPa",N,N,1.917027582,1.916681827,0.096356044,0.056911778,230 mN,10 mm/s,14.38 KPa
13359,Nanotribometer DragonSkin10,P,DragonSkin10,230,14.38,10,13,23,"Seq.ID: 23
230mN
14.38KPa",N,N,1.912225053,1.91404159,0.098323945,0.056375793,230 mN,10 mm/s,14.38 KPa
13360,Nanotribometer DragonSkin10,P,DragonSkin10,230,14.38,10,14,23,"Seq.ID: 23
230mN
14.38KPa",N,N,1.917410541,1.915201085,0.098526735,0.058762263,230 mN,10 mm/s,14.38 KPa
13361,Nanotribometer DragonSkin10,P,DragonSkin10,230,14.38,10,15,23,"Seq.ID: 23
230mN
14.38KPa",N,N,1.915993275,1.917364442,0.100095358,0.057923035,230 mN,10 mm/s,14.38 KPa
13362,Nanotribometer DragonSkin10,P,DragonSkin10,230,14.38,10,16,23,"Seq.ID: 23
230mN
14.38KPa",N,N,1.917380275,1.917108086,0.099472509,0.058358263,230 mN,10 mm/s,14.38 KPa
13363,Nanotribometer DragonSkin10,P,DragonSkin10,230,14.38,10,17,23,"Seq.ID: 23
230mN
14.38KPa",N,N,1.915568082,1.915748056,0.097636661,0.057405227,230 mN,10 mm/s,14.38 KPa
13364,Nanotribometer DragonSkin10,P,DragonSkin10,230,14.38,10,18,23,"Seq.ID: 23
230mN
14.38KPa",N,N,1.917326811,1.916862451,0.099011477,0.058283023,230 mN,10 mm/s,14.38 KPa
13365,Nanotribometer DragonSkin10,P,DragonSkin10,230,14.38,10,19,23,"Seq.ID: 23
230mN
14.38KPa",N,N,1.916647427,1.918905073,0.101280827,0.059595531,230 mN,10 mm/s,14.38 KPa
13366,Nanotribometer DragonSkin10,P,DragonSkin10,230,14.38,10,20,23,"Seq.ID: 23
230mN
14.38KPa",N,N,1.915495872,1.915343611,0.098308401,0.058590935,230 mN,10 mm/s,14.38 KPa
13367,Nanotribometer DragonSkin10,P,DragonSkin10,230,14.38,10,21,23,"Seq.ID: 23
230mN
14.38KPa",N,N,1.918591146,1.916629636,0.095583556,0.057571744,230 mN,10 mm/s,14.38 KPa
13368,Nanotribometer DragonSkin10,P,DragonSkin10,230,14.38,10,22,23,"Seq.ID: 23
230mN
14.38KPa",N,N,1.920442416,1.920694933,0.09785853,0.05796209,230 mN,10 mm/s,14.38 KPa
13369,Nanotribometer DragonSkin10,P,DragonSkin10,230,14.38,10,23,23,"Seq.ID: 23
230mN
14.38KPa",N,N,1.916218141,1.91704287,0.098299471,0.05741975,230 mN,10 mm/s,14.38 KPa
13370,Nanotribometer DragonSkin10,P,DragonSkin10,230,14.38,10,24,23,"Seq.ID: 23
230mN
14.38KPa",N,N,1.917067875,1.91719905,0.09866136,0.058727188,230 mN,10 mm/s,14.38 KPa
13371,Nanotribometer DragonSkin10,P,DragonSkin10,230,14.38,10,25,23,"Seq.ID: 23
230mN
14.38KPa",N,N,1.917174302,1.916934548,0.096401578,0.057780232,230 mN,10 mm/s,14.38 KPa
13372,Nanotribometer DragonSkin10,P,DragonSkin10,230,14.38,10,26,23,"Seq.ID: 23
230mN
14.38KPa",N,N,1.914092042,1.913702745,0.093750869,0.055135346,230 mN,10 mm/s,14.38 KPa
13373,Nanotribometer DragonSkin10,P,DragonSkin10,230,14.38,10,27,23,"Seq.ID: 23
230mN
14.38KPa",N,N,1.920233753,1.919183647,0.09669719,0.057265855,230 mN,10 mm/s,14.38 KPa
13374,Nanotribometer DragonSkin10,P,DragonSkin10,230,14.38,10,28,23,"Seq.ID: 23
230mN
14.38KPa",N,N,1.919695593,1.920688226,0.096511426,0.05696907,230 mN,10 mm/s,14.38 KPa
13375,Nanotribometer DragonSkin10,P,DragonSkin10,230,14.38,10,29,23,"Seq.ID: 23
230mN
14.38KPa",N,N,1.91705973,1.917243184,0.096389019,0.056520609,230 mN,10 mm/s,14.38 KPa
13376,Nanotribometer DragonSkin10,P,DragonSkin10,230,14.38,10,30,23,"Seq.ID: 23
230mN
14.38KPa",N,N,1.91791506,1.917783674,0.096093106,0.056985716,230 mN,10 mm/s,14.38 KPa
13377,Nanotribometer DragonSkin10,P,DragonSkin10,230,14.38,10,31,23,"Seq.ID: 23
230mN
14.38KPa",N,N,1.945039151,1.93117766,0.089817006,0.056454507,230 mN,10 mm/s,14.38 KPa
13378,Nanotribometer DragonSkin10,P,DragonSkin10,240,15,10,1,24,"Seq.ID: 24
240mN
15KPa",N,N,1.545484024,1.766142367,0.468160169,0.052082866,240 mN,10 mm/s,15 KPa
13379,Nanotribometer DragonSkin10,P,DragonSkin10,240,15,10,2,24,"Seq.ID: 24
240mN
15KPa",N,N,1.847016029,1.816155531,0.084444878,0.078473679,240 mN,10 mm/s,15 KPa
13380,Nanotribometer DragonSkin10,P,DragonSkin10,240,15,10,3,24,"Seq.ID: 24
240mN
