Repository: tolstoys19/Friction-Measurements-Between-PLA-and-Silicone

# Friction-Measurements-Between-PLA-and-Silicone

In here we provide a dataset with measurements for friction between:

1. DragonSkin10-PLA
2. Smooth-on Sil 950-PLA

File: CoF-Measurements.csv (part 4 of 19)
,DataName,StaticPartner,Material,NominalLoad,H.pressure,MaxLinSpeed,CycleID,SequenceID,SequenceName,Omit,Loaded,CoF.mean,CoF.SMA.mean,CoF.sd,CoF.SMA.sd,NominalLoad.label,MaxLinSpeed.label,H.pressure.label
15KPa",N,N,1.865303034,1.864259337,0.094099323,0.056738808,240 mN,10 mm/s,15 KPa
13381,Nanotribometer DragonSkin10,P,DragonSkin10,240,15,10,4,24,"Seq.ID: 24
240mN
15KPa",N,N,1.870773877,1.868897406,0.092921103,0.05594136,240 mN,10 mm/s,15 KPa
13382,Nanotribometer DragonSkin10,P,DragonSkin10,240,15,10,5,24,"Seq.ID: 24
240mN
15KPa",N,N,1.871442734,1.870381296,0.089770111,0.05356887,240 mN,10 mm/s,15 KPa
13383,Nanotribometer DragonSkin10,P,DragonSkin10,240,15,10,6,24,"Seq.ID: 24
240mN
15KPa",N,N,1.872095388,1.872424482,0.09280755,0.054553899,240 mN,10 mm/s,15 KPa
13384,Nanotribometer DragonSkin10,P,DragonSkin10,240,15,10,7,24,"Seq.ID: 24
240mN
15KPa",N,N,1.872612681,1.872430991,0.093201128,0.054798553,240 mN,10 mm/s,15 KPa
13385,Nanotribometer DragonSkin10,P,DragonSkin10,240,15,10,8,24,"Seq.ID: 24
240mN
15KPa",N,N,1.874549772,1.874633382,0.090859936,0.054616039,240 mN,10 mm/s,15 KPa
13386,Nanotribometer DragonSkin10,P,DragonSkin10,240,15,10,9,24,"Seq.ID: 24
240mN
15KPa",N,N,1.874050487,1.873791174,0.091889985,0.053853516,240 mN,10 mm/s,15 KPa
13387,Nanotribometer DragonSkin10,P,DragonSkin10,240,15,10,10,24,"Seq.ID: 24
240mN
15KPa",N,N,1.879295043,1.876912186,0.090172055,0.053929222,240 mN,10 mm/s,15 KPa
13388,Nanotribometer DragonSkin10,P,DragonSkin10,240,15,10,11,24,"Seq.ID: 24
240mN
15KPa",N,N,1.881000582,1.88088209,0.091046735,0.053633072,240 mN,10 mm/s,15 KPa
13389,Nanotribometer DragonSkin10,P,DragonSkin10,240,15,10,12,24,"Seq.ID: 24
240mN
15KPa",N,N,1.881162024,1.881835971,0.092636881,0.0543702,240 mN,10 mm/s,15 KPa
13390,Nanotribometer DragonSkin10,P,DragonSkin10,240,15,10,13,24,"Seq.ID: 24
240mN
15KPa",N,N,1.878285009,1.879277631,0.094577987,0.055227343,240 mN,10 mm/s,15 KPa
13391,Nanotribometer DragonSkin10,P,DragonSkin10,240,15,10,14,24,"Seq.ID: 24
240mN
15KPa",N,N,1.879742848,1.879537849,0.093946322,0.055721823,240 mN,10 mm/s,15 KPa
13392,Nanotribometer DragonSkin10,P,DragonSkin10,240,15,10,15,24,"Seq.ID: 24
240mN
15KPa",N,N,1.87683495,1.877193161,0.091547684,0.053896942,240 mN,10 mm/s,15 KPa
13393,Nanotribometer DragonSkin10,P,DragonSkin10,240,15,10,16,24,"Seq.ID: 24
240mN
15KPa",N,N,1.879538903,1.879031924,0.090956433,0.054370639,240 mN,10 mm/s,15 KPa
13394,Nanotribometer DragonSkin10,P,DragonSkin10,240,15,10,17,24,"Seq.ID: 24
240mN
15KPa",N,N,1.882694319,1.880899275,0.087893577,0.053308436,240 mN,10 mm/s,15 KPa
13395,Nanotribometer DragonSkin10,P,DragonSkin10,240,15,10,18,24,"Seq.ID: 24
240mN
15KPa",N,N,1.879878393,1.881274688,0.091501275,0.052771699,240 mN,10 mm/s,15 KPa
13396,Nanotribometer DragonSkin10,P,DragonSkin10,240,15,10,19,24,"Seq.ID: 24
240mN
15KPa",N,N,1.881487722,1.880390306,0.089344038,0.053508458,240 mN,10 mm/s,15 KPa
13397,Nanotribometer DragonSkin10,P,DragonSkin10,240,15,10,20,24,"Seq.ID: 24
240mN
15KPa",N,N,1.886358442,1.884429431,0.089278693,0.053254723,240 mN,10 mm/s,15 KPa
13398,Nanotribometer DragonSkin10,P,DragonSkin10,240,15,10,21,24,"Seq.ID: 24
240mN
15KPa",N,N,1.88666961,1.887623478,0.088326364,0.052250734,240 mN,10 mm/s,15 KPa
13399,Nanotribometer DragonSkin10,P,DragonSkin10,240,15,10,22,24,"Seq.ID: 24
240mN
15KPa",N,N,1.884572625,1.88525194,0.091055887,0.052828128,240 mN,10 mm/s,15 KPa
13400,Nanotribometer DragonSkin10,P,DragonSkin10,240,15,10,23,24,"Seq.ID: 24
240mN
15KPa",N,N,1.886481136,1.884030543,0.087665268,0.052335898,240 mN,10 mm/s,15 KPa
13401,Nanotribometer DragonSkin10,P,DragonSkin10,240,15,10,24,24,"Seq.ID: 24
240mN
15KPa",N,N,1.887444889,1.887715635,0.086772119,0.051177807,240 mN,10 mm/s,15 KPa
13402,Nanotribometer DragonSkin10,P,DragonSkin10,240,15,10,25,24,"Seq.ID: 24
240mN
15KPa",N,N,1.889766769,1.888964073,0.086542033,0.051294693,240 mN,10 mm/s,15 KPa
13403,Nanotribometer DragonSkin10,P,DragonSkin10,240,15,10,26,24,"Seq.ID: 24
240mN
15KPa",N,N,1.890733601,1.891233941,0.087147463,0.051271347,240 mN,10 mm/s,15 KPa
13404,Nanotribometer DragonSkin10,P,DragonSkin10,240,15,10,27,24,"Seq.ID: 24
240mN
15KPa",N,N,1.889888774,1.88941415,0.087723042,0.051031467,240 mN,10 mm/s,15 KPa
13405,Nanotribometer DragonSkin10,P,DragonSkin10,240,15,10,28,24,"Seq.ID: 24
240mN
15KPa",N,N,1.892031507,1.89194491,0.087696022,0.05193399,240 mN,10 mm/s,15 KPa
13406,Nanotribometer DragonSkin10,P,DragonSkin10,240,15,10,29,24,"Seq.ID: 24
240mN
15KPa",N,N,1.891168805,1.890574375,0.085454144,0.050476718,240 mN,10 mm/s,15 KPa
13407,Nanotribometer DragonSkin10,P,DragonSkin10,240,15,10,30,24,"Seq.ID: 24
240mN
15KPa",N,N,1.890052859,1.889517805,0.082633604,0.048509038,240 mN,10 mm/s,15 KPa
13408,Nanotribometer DragonSkin10,P,DragonSkin10,240,15,10,31,24,"Seq.ID: 24
240mN
15KPa",N,N,1.910743544,1.902471648,0.08116789,0.047763026,240 mN,10 mm/s,15 KPa
13409,Nanotribometer DragonSkin10,P,DragonSkin10,250,15.62,10,1,25,"Seq.ID: 25
250mN
15.62KPa",N,N,1.492597242,1.731972174,0.514022088,0.051158192,250 mN,10 mm/s,15.62 KPa
13410,Nanotribometer DragonSkin10,P,DragonSkin10,250,15.62,10,2,25,"Seq.ID: 25
250mN
15.62KPa",N,N,1.814333976,1.781457235,0.078552676,0.078313434,250 mN,10 mm/s,15.62 KPa
13411,Nanotribometer DragonSkin10,P,DragonSkin10,250,15.62,10,3,25,"Seq.ID: 25
250mN
15.62KPa",N,N,1.838344396,1.834206707,0.085301689,0.052639829,250 mN,10 mm/s,15.62 KPa
13412,Nanotribometer DragonSkin10,P,DragonSkin10,250,15.62,10,4,25,"Seq.ID: 25
250mN
15.62KPa",N,N,1.838455473,1.83809238,0.083172079,0.048751399,250 mN,10 mm/s,15.62 KPa
13413,Nanotribometer DragonSkin10,P,DragonSkin10,250,15.62,10,5,25,"Seq.ID: 25
250mN
15.62KPa",N,N,1.842749537,1.841616786,0.083736852,0.049338205,250 mN,10 mm/s,15.62 KPa
13414,Nanotribometer DragonSkin10,P,DragonSkin10,250,15.62,10,6,25,"Seq.ID: 25
250mN
15.62KPa",N,N,1.847472002,1.846719519,0.085558805,0.050419433,250 mN,10 mm/s,15.62 KPa
13415,Nanotribometer DragonSkin10,P,DragonSkin10,250,15.62,10,7,25,"Seq.ID: 25
250mN
15.62KPa",N,N,1.847205437,1.847922451,0.08588244,0.050212783,250 mN,10 mm/s,15.62 KPa
13416,Nanotribometer DragonSkin10,P,DragonSkin10,250,15.62,10,8,25,"Seq.ID: 25
250mN
15.62KPa",N,N,1.849366158,1.848261484,0.085818782,0.050399744,250 mN,10 mm/s,15.62 KPa
13417,Nanotribometer DragonSkin10,P,DragonSkin10,250,15.62,10,9,25,"Seq.ID: 25
250mN
15.62KPa",N,N,1.848871475,1.849119423,0.085115034,0.049668944,250 mN,10 mm/s,15.62 KPa
13418,Nanotribometer DragonSkin10,P,DragonSkin10,250,15.62,10,10,25,"Seq.ID: 25
250mN
15.62KPa",N,N,1.852093033,1.84945019,0.079264172,0.047596026,250 mN,10 mm/s,15.62 KPa
13419,Nanotribometer DragonSkin10,P,DragonSkin10,250,15.62,10,11,25,"Seq.ID: 25
250mN
15.62KPa",N,N,1.850182793,1.8523745,0.084604936,0.04816962,250 mN,10 mm/s,15.62 KPa
13420,Nanotribometer DragonSkin10,P,DragonSkin10,250,15.62,10,12,25,"Seq.ID: 25
250mN
15.62KPa",N,N,1.848481494,1.848512849,0.085371855,0.049256784,250 mN,10 mm/s,15.62 KPa
13421,Nanotribometer DragonSkin10,P,DragonSkin10,250,15.62,10,13,25,"Seq.ID: 25
250mN
15.62KPa",N,N,1.848579436,1.848948976,0.083345385,0.049063022,250 mN,10 mm/s,15.62 KPa
13422,Nanotribometer DragonSkin10,P,DragonSkin10,250,15.62,10,14,25,"Seq.ID: 25
250mN
15.62KPa",N,N,1.846767725,1.847267227,0.082346654,0.047892711,250 mN,10 mm/s,15.62 KPa
13423,Nanotribometer DragonSkin10,P,DragonSkin10,250,15.62,10,15,25,"Seq.ID: 25
250mN
15.62KPa",N,N,1.852092435,1.849737248,0.082231244,0.048783321,250 mN,10 mm/s,15.62 KPa
13424,Nanotribometer DragonSkin10,P,DragonSkin10,250,15.62,10,16,25,"Seq.ID: 25
250mN
15.62KPa",N,N,1.851161337,1.850609029,0.080738065,0.046712635,250 mN,10 mm/s,15.62 KPa
13425,Nanotribometer DragonSkin10,P,DragonSkin10,250,15.62,10,17,25,"Seq.ID: 25
250mN
15.62KPa",N,N,1.852663953,1.853523954,0.083792763,0.048479706,250 mN,10 mm/s,15.62 KPa
13426,Nanotribometer DragonSkin10,P,DragonSkin10,250,15.62,10,18,25,"Seq.ID: 25
250mN
15.62KPa",N,N,1.849626014,1.8507249,0.084664207,0.048647477,250 mN,10 mm/s,15.62 KPa
13427,Nanotribometer DragonSkin10,P,DragonSkin10,250,15.62,10,19,25,"Seq.ID: 25
250mN
15.62KPa",N,N,1.8526793,1.852411125,0.08693917,0.051113671,250 mN,10 mm/s,15.62 KPa
13428,Nanotribometer DragonSkin10,P,DragonSkin10,250,15.62,10,20,25,"Seq.ID: 25
250mN
15.62KPa",N,N,1.854156368,1.853778993,0.086382948,0.050692067,250 mN,10 mm/s,15.62 KPa
13429,Nanotribometer DragonSkin10,P,DragonSkin10,250,15.62,10,21,25,"Seq.ID: 25
250mN
15.62KPa",N,N,1.854753172,1.854668832,0.086888984,0.05064886,250 mN,10 mm/s,15.62 KPa
13430,Nanotribometer DragonSkin10,P,DragonSkin10,250,15.62,10,22,25,"Seq.ID: 25
250mN
15.62KPa",N,N,1.851795975,1.85223246,0.083252526,0.048589329,250 mN,10 mm/s,15.62 KPa
13431,Nanotribometer DragonSkin10,P,DragonSkin10,250,15.62,10,23,25,"Seq.ID: 25
250mN
15.62KPa",N,N,1.854138312,1.852108938,0.082688126,0.04873165,250 mN,10 mm/s,15.62 KPa
13432,Nanotribometer DragonSkin10,P,DragonSkin10,250,15.62,10,24,25,"Seq.ID: 25
250mN
15.62KPa",N,N,1.853181522,1.855373303,0.083811155,0.048410588,250 mN,10 mm/s,15.62 KPa
13433,Nanotribometer DragonSkin10,P,DragonSkin10,250,15.62,10,25,25,"Seq.ID: 25
250mN
15.62KPa",N,N,1.855709582,1.854130066,0.08310531,0.049342645,250 mN,10 mm/s,15.62 KPa
13434,Nanotribometer DragonSkin10,P,DragonSkin10,250,15.62,10,26,25,"Seq.ID: 25
250mN
15.62KPa",N,N,1.857537515,1.856884192,0.081943265,0.048488944,250 mN,10 mm/s,15.62 KPa
13435,Nanotribometer DragonSkin10,P,DragonSkin10,250,15.62,10,27,25,"Seq.ID: 25
250mN
15.62KPa",N,N,1.856381139,1.858464592,0.085301921,0.049026612,250 mN,10 mm/s,15.62 KPa
13436,Nanotribometer DragonSkin10,P,DragonSkin10,250,15.62,10,28,25,"Seq.ID: 25
250mN
15.62KPa",N,N,1.858560544,1.856501553,0.083740001,0.049786583,250 mN,10 mm/s,15.62 KPa
13437,Nanotribometer DragonSkin10,P,DragonSkin10,250,15.62,10,29,25,"Seq.ID: 25
250mN
15.62KPa",N,N,1.858067533,1.858867676,0.082597997,0.048684371,250 mN,10 mm/s,15.62 KPa
13438,Nanotribometer DragonSkin10,P,DragonSkin10,250,15.62,10,30,25,"Seq.ID: 25
250mN
15.62KPa",N,N,1.856346054,1.856734016,0.083458007,0.04876917,250 mN,10 mm/s,15.62 KPa
13439,Nanotribometer DragonSkin10,P,DragonSkin10,250,15.62,10,31,25,"Seq.ID: 25
250mN
15.62KPa",N,N,1.880400831,1.870047817,0.080337186,0.049346108,250 mN,10 mm/s,15.62 KPa
13440,Nanotribometer DragonSkin10,P,DragonSkin10,260,16.25,10,1,26,"Seq.ID: 26
260mN
16.25KPa",N,N,1.469648158,1.706423225,0.509066068,0.049670399,260 mN,10 mm/s,16.25 KPa
13441,Nanotribometer DragonSkin10,P,DragonSkin10,260,16.25,10,2,26,"Seq.ID: 26
260mN
16.25KPa",N,N,1.786883785,1.753783684,0.075971335,0.074858432,260 mN,10 mm/s,16.25 KPa
13442,Nanotribometer DragonSkin10,P,DragonSkin10,260,16.25,10,3,26,"Seq.ID: 26
260mN
16.25KPa",N,N,1.808365597,1.804536954,0.079011936,0.04877197,260 mN,10 mm/s,16.25 KPa
13443,Nanotribometer DragonSkin10,P,DragonSkin10,260,16.25,10,4,26,"Seq.ID: 26
260mN
16.25KPa",N,N,1.811042422,1.811550064,0.080639898,0.046981282,260 mN,10 mm/s,16.25 KPa
13444,Nanotribometer DragonSkin10,P,DragonSkin10,260,16.25,10,5,26,"Seq.ID: 26
260mN
16.25KPa",N,N,1.814940577,1.813869224,0.080420984,0.047947153,260 mN,10 mm/s,16.25 KPa
13445,Nanotribometer DragonSkin10,P,DragonSkin10,260,16.25,10,6,26,"Seq.ID: 26
260mN
16.25KPa",N,N,1.814998661,1.815631925,0.081450676,0.047321372,260 mN,10 mm/s,16.25 KPa
13446,Nanotribometer DragonSkin10,P,DragonSkin10,260,16.25,10,7,26,"Seq.ID: 26
260mN
16.25KPa",N,N,1.815717988,1.814435818,0.080609046,0.047410137,260 mN,10 mm/s,16.25 KPa
13447,Nanotribometer DragonSkin10,P,DragonSkin10,260,16.25,10,8,26,"Seq.ID: 26
260mN
16.25KPa",N,N,1.818927829,1.818159093,0.080092182,0.047276338,260 mN,10 mm/s,16.25 KPa
13448,Nanotribometer DragonSkin10,P,DragonSkin10,260,16.25,10,9,26,"Seq.ID: 26
260mN
16.25KPa",N,N,1.820492823,1.82017077,0.080881125,0.047458475,260 mN,10 mm/s,16.25 KPa
13449,Nanotribometer DragonSkin10,P,DragonSkin10,260,16.25,10,10,26,"Seq.ID: 26
260mN
16.25KPa",N,N,1.819346958,1.819180405,0.078861666,0.046127253,260 mN,10 mm/s,16.25 KPa
13450,Nanotribometer DragonSkin10,P,DragonSkin10,260,16.25,10,11,26,"Seq.ID: 26
260mN
16.25KPa",N,N,1.821218829,1.82132604,0.08050675,0.047178065,260 mN,10 mm/s,16.25 KPa
13451,Nanotribometer DragonSkin10,P,DragonSkin10,260,16.25,10,12,26,"Seq.ID: 26
260mN
16.25KPa",N,N,1.822230134,1.822414195,0.080538904,0.047220668,260 mN,10 mm/s,16.25 KPa
13452,Nanotribometer DragonSkin10,P,DragonSkin10,260,16.25,10,13,26,"Seq.ID: 26
260mN
16.25KPa",N,N,1.820172732,1.820552112,0.078598518,0.045955421,260 mN,10 mm/s,16.25 KPa
13453,Nanotribometer DragonSkin10,P,DragonSkin10,260,16.25,10,14,26,"Seq.ID: 26
260mN
16.25KPa",N,N,1.822975564,1.821244261,0.077404673,0.045930838,260 mN,10 mm/s,16.25 KPa
13454,Nanotribometer DragonSkin10,P,DragonSkin10,260,16.25,10,15,26,"Seq.ID: 26
260mN
16.25KPa",N,N,1.823580119,1.823180026,0.076784888,0.045012813,260 mN,10 mm/s,16.25 KPa
13455,Nanotribometer DragonSkin10,P,DragonSkin10,260,16.25,10,16,26,"Seq.ID: 26
260mN
16.25KPa",N,N,1.821975359,1.823896955,0.07887014,0.045521593,260 mN,10 mm/s,16.25 KPa
13456,Nanotribometer DragonSkin10,P,DragonSkin10,260,16.25,10,17,26,"Seq.ID: 26
260mN
16.25KPa",N,N,1.824122421,1.822935525,0.079838134,0.047163214,260 mN,10 mm/s,16.25 KPa
13457,Nanotribometer DragonSkin10,P,DragonSkin10,260,16.25,10,18,26,"Seq.ID: 26
260mN
16.25KPa",N,N,1.827238763,1.825380041,0.078356206,0.046432923,260 mN,10 mm/s,16.25 KPa
13458,Nanotribometer DragonSkin10,P,DragonSkin10,260,16.25,10,19,26,"Seq.ID: 26
260mN
16.25KPa",N,N,1.826721605,1.827804841,0.078843043,0.046101372,260 mN,10 mm/s,16.25 KPa
13459,Nanotribometer DragonSkin10,P,DragonSkin10,260,16.25,10,20,26,"Seq.ID: 26
260mN
16.25KPa",N,N,1.82510689,1.825813429,0.08119085,0.046830499,260 mN,10 mm/s,16.25 KPa
13460,Nanotribometer DragonSkin10,P,DragonSkin10,260,16.25,10,21,26,"Seq.ID: 26
260mN
16.25KPa",N,N,1.824055112,1.823837138,0.079250121,0.046386308,260 mN,10 mm/s,16.25 KPa
13461,Nanotribometer DragonSkin10,P,DragonSkin10,260,16.25,10,22,26,"Seq.ID: 26
260mN
16.25KPa",N,N,1.826212959,1.825623768,0.079482312,0.046783552,260 mN,10 mm/s,16.25 KPa
13462,Nanotribometer DragonSkin10,P,DragonSkin10,260,16.25,10,23,26,"Seq.ID: 26
260mN
16.25KPa",N,N,1.824378201,1.825357898,0.079307732,0.046226414,260 mN,10 mm/s,16.25 KPa
13463,Nanotribometer DragonSkin10,P,DragonSkin10,260,16.25,10,24,26,"Seq.ID: 26
260mN
16.25KPa",N,N,1.825769137,1.824730582,0.080340062,0.046661201,260 mN,10 mm/s,16.25 KPa
13464,Nanotribometer DragonSkin10,P,DragonSkin10,260,16.25,10,25,26,"Seq.ID: 26
260mN
16.25KPa",N,N,1.828886138,1.82838443,0.079158583,0.047008384,260 mN,10 mm/s,16.25 KPa
13465,Nanotribometer DragonSkin10,P,DragonSkin10,260,16.25,10,26,26,"Seq.ID: 26
260mN
16.25KPa",N,N,1.826578,1.827459167,0.079561544,0.046045903,260 mN,10 mm/s,16.25 KPa
13466,Nanotribometer DragonSkin10,P,DragonSkin10,260,16.25,10,27,26,"Seq.ID: 26
260mN
16.25KPa",N,N,1.827902618,1.827593018,0.079484988,0.046689293,260 mN,10 mm/s,16.25 KPa
13467,Nanotribometer DragonSkin10,P,DragonSkin10,260,16.25,10,28,26,"Seq.ID: 26
260mN
16.25KPa",N,N,1.825253694,1.826081419,0.078007792,0.045405968,260 mN,10 mm/s,16.25 KPa
13468,Nanotribometer DragonSkin10,P,DragonSkin10,260,16.25,10,29,26,"Seq.ID: 26
260mN
16.25KPa",N,N,1.824137928,1.824142802,0.078869121,0.045796361,260 mN,10 mm/s,16.25 KPa
13469,Nanotribometer DragonSkin10,P,DragonSkin10,260,16.25,10,30,26,"Seq.ID: 26
260mN
16.25KPa",N,N,1.825687442,1.825155118,0.080202348,0.046915912,260 mN,10 mm/s,16.25 KPa
13470,Nanotribometer DragonSkin10,P,DragonSkin10,260,16.25,10,31,26,"Seq.ID: 26
260mN
16.25KPa",N,N,1.845084053,1.837739116,0.076653508,0.045212301,260 mN,10 mm/s,16.25 KPa
13471,Nanotribometer DragonSkin10,P,DragonSkin10,270,16.88,10,1,27,"Seq.ID: 27
270mN
16.88KPa",N,N,1.454431927,1.679514772,0.487699732,0.046264521,270 mN,10 mm/s,16.88 KPa
13472,Nanotribometer DragonSkin10,P,DragonSkin10,270,16.88,10,2,27,"Seq.ID: 27
270mN
16.88KPa",N,N,1.754662219,1.723732613,0.070970165,0.069713607,270 mN,10 mm/s,16.88 KPa
13473,Nanotribometer DragonSkin10,P,DragonSkin10,270,16.88,10,3,27,"Seq.ID: 27
270mN
16.88KPa",N,N,1.776474507,1.77350254,0.074875211,0.046351369,270 mN,10 mm/s,16.88 KPa
13474,Nanotribometer DragonSkin10,P,DragonSkin10,270,16.88,10,4,27,"Seq.ID: 27
270mN
16.88KPa",N,N,1.780482704,1.779155298,0.076420076,0.044770463,270 mN,10 mm/s,16.88 KPa
13475,Nanotribometer DragonSkin10,P,DragonSkin10,270,16.88,10,5,27,"Seq.ID: 27
270mN
16.88KPa",N,N,1.786986672,1.785279918,0.076192767,0.045568838,270 mN,10 mm/s,16.88 KPa
13476,Nanotribometer DragonSkin10,P,DragonSkin10,270,16.88,10,6,27,"Seq.ID: 27
270mN
16.88KPa",N,N,1.787146807,1.787028508,0.07493873,0.043354738,270 mN,10 mm/s,16.88 KPa
13477,Nanotribometer DragonSkin10,P,DragonSkin10,270,16.88,10,7,27,"Seq.ID: 27
270mN
16.88KPa",N,N,1.788693367,1.789191503,0.077133044,0.04487611,270 mN,10 mm/s,16.88 KPa
13478,Nanotribometer DragonSkin10,P,DragonSkin10,270,16.88,10,8,27,"Seq.ID: 27
270mN
16.88KPa",N,N,1.790518395,1.7892232,0.074234362,0.043979724,270 mN,10 mm/s,16.88 KPa
13479,Nanotribometer DragonSkin10,P,DragonSkin10,270,16.88,10,9,27,"Seq.ID: 27
270mN
16.88KPa",N,N,1.791287335,1.791636774,0.075958439,0.04405518,270 mN,10 mm/s,16.88 KPa
13480,Nanotribometer DragonSkin10,P,DragonSkin10,270,16.88,10,10,27,"Seq.ID: 27
270mN
16.88KPa",N,N,1.789385084,1.789508094,0.076077658,0.043937863,270 mN,10 mm/s,16.88 KPa
13481,Nanotribometer DragonSkin10,P,DragonSkin10,270,16.88,10,11,27,"Seq.ID: 27
270mN
16.88KPa",N,N,1.789653942,1.789408037,0.07593607,0.043934029,270 mN,10 mm/s,16.88 KPa
13482,Nanotribometer DragonSkin10,P,DragonSkin10,270,16.88,10,12,27,"Seq.ID: 27
270mN
16.88KPa",N,N,1.791164388,1.79227661,0.07911224,0.045940228,270 mN,10 mm/s,16.88 KPa
13483,Nanotribometer DragonSkin10,P,DragonSkin10,270,16.88,10,13,27,"Seq.ID: 27
270mN
16.88KPa",N,N,1.788072157,1.78784011,0.075644016,0.044042102,270 mN,10 mm/s,16.88 KPa
13484,Nanotribometer DragonSkin10,P,DragonSkin10,270,16.88,10,14,27,"Seq.ID: 27
270mN
16.88KPa",N,N,1.788724969,1.788626454,0.075000057,0.043921293,270 mN,10 mm/s,16.88 KPa
13485,Nanotribometer DragonSkin10,P,DragonSkin10,270,16.88,10,15,27,"Seq.ID: 27
270mN
16.88KPa",N,N,1.790358939,1.79065774,0.078614717,0.045330247,270 mN,10 mm/s,16.88 KPa
13486,Nanotribometer DragonSkin10,P,DragonSkin10,270,16.88,10,16,27,"Seq.ID: 27
270mN
16.88KPa",N,N,1.793699528,1.792027853,0.076288149,0.045248461,270 mN,10 mm/s,16.88 KPa
13487,Nanotribometer DragonSkin10,P,DragonSkin10,270,16.88,10,17,27,"Seq.ID: 27
270mN
16.88KPa",N,N,1.792384574,1.792089603,0.074398673,0.043340538,270 mN,10 mm/s,16.88 KPa
13488,Nanotribometer DragonSkin10,P,DragonSkin10,270,16.88,10,18,27,"Seq.ID: 27
270mN
16.88KPa",N,N,1.792005876,1.792616001,0.07272548,0.042630976,270 mN,10 mm/s,16.88 KPa
13489,Nanotribometer DragonSkin10,P,DragonSkin10,270,16.88,10,19,27,"Seq.ID: 27
270mN
16.88KPa",N,N,1.791552476,1.792545553,0.077522207,0.044271976,270 mN,10 mm/s,16.88 KPa
13490,Nanotribometer DragonSkin10,P,DragonSkin10,270,16.88,10,20,27,"Seq.ID: 27
270mN
16.88KPa",N,N,1.792327947,1.791832346,0.077650819,0.045564126,270 mN,10 mm/s,16.88 KPa
13491,Nanotribometer DragonSkin10,P,DragonSkin10,270,16.88,10,21,27,"Seq.ID: 27
270mN
16.88KPa",N,N,1.793084036,1.792284753,0.074740056,0.044166946,270 mN,10 mm/s,16.88 KPa
13492,Nanotribometer DragonSkin10,P,DragonSkin10,270,16.88,10,22,27,"Seq.ID: 27
270mN
16.88KPa",N,N,1.793131158,1.793979393,0.076816043,0.044413495,270 mN,10 mm/s,16.88 KPa
13493,Nanotribometer DragonSkin10,P,DragonSkin10,270,16.88,10,23,27,"Seq.ID: 27
270mN
16.88KPa",N,N,1.794290405,1.793616753,0.076469796,0.045034286,270 mN,10 mm/s,16.88 KPa
13494,Nanotribometer DragonSkin10,P,DragonSkin10,270,16.88,10,24,27,"Seq.ID: 27
270mN
16.88KPa",N,N,1.7958595,1.794856758,0.075096362,0.04411724,270 mN,10 mm/s,16.88 KPa
13495,Nanotribometer DragonSkin10,P,DragonSkin10,270,16.88,10,25,27,"Seq.ID: 27
270mN
16.88KPa",N,N,1.796925555,1.796853626,0.075863077,0.043971625,270 mN,10 mm/s,16.88 KPa
13496,Nanotribometer DragonSkin10,P,DragonSkin10,270,16.88,10,26,27,"Seq.ID: 27
270mN
16.88KPa",N,N,1.796930515,1.797374655,0.07451613,0.043668459,270 mN,10 mm/s,16.88 KPa
13497,Nanotribometer DragonSkin10,P,DragonSkin10,270,16.88,10,27,27,"Seq.ID: 27
270mN
16.88KPa",N,N,1.79545093,1.795980568,0.077355375,0.04457028,270 mN,10 mm/s,16.88 KPa
13498,Nanotribometer DragonSkin10,P,DragonSkin10,270,16.88,10,28,27,"Seq.ID: 27
270mN
16.88KPa",N,N,1.796166102,1.796036096,0.076721296,0.04493645,270 mN,10 mm/s,16.88 KPa
13499,Nanotribometer DragonSkin10,P,DragonSkin10,270,16.88,10,29,27,"Seq.ID: 27
270mN
16.88KPa",N,N,1.795998775,1.796448739,0.078326248,0.045477654,270 mN,10 mm/s,16.88 KPa
13500,Nanotribometer DragonSkin10,P,DragonSkin10,270,16.88,10,30,27,"Seq.ID: 27
270mN
16.88KPa",N,N,1.79759812,1.796047642,0.074856327,0.044608532,270 mN,10 mm/s,16.88 KPa
13501,Nanotribometer DragonSkin10,P,DragonSkin10,270,16.88,10,31,27,"Seq.ID: 27
270mN
16.88KPa",N,N,1.814506712,1.809860493,0.075527634,0.042527517,270 mN,10 mm/s,16.88 KPa
13502,Nanotribometer DragonSkin10,P,DragonSkin10,280,17.5,10,1,28,"Seq.ID: 28
280mN
17.5KPa",N,N,1.421453375,1.643516786,0.495696659,0.046749112,280 mN,10 mm/s,17.5 KPa
13503,Nanotribometer DragonSkin10,P,DragonSkin10,280,17.5,10,2,28,"Seq.ID: 28
280mN
17.5KPa",N,N,1.726727707,1.694043417,0.06814599,0.070929305,280 mN,10 mm/s,17.5 KPa
13504,Nanotribometer DragonSkin10,P,DragonSkin10,280,17.5,10,3,28,"Seq.ID: 28
280mN
17.5KPa",N,N,1.74572195,1.742003505,0.071643201,0.043722261,280 mN,10 mm/s,17.5 KPa
13505,Nanotribometer DragonSkin10,P,DragonSkin10,280,17.5,10,4,28,"Seq.ID: 28
280mN
17.5KPa",N,N,1.751647927,1.750766503,0.074566075,0.044089653,280 mN,10 mm/s,17.5 KPa
13506,Nanotribometer DragonSkin10,P,DragonSkin10,280,17.5,10,5,28,"Seq.ID: 28
280mN
17.5KPa",N,N,1.755037188,1.754829683,0.074853385,0.044318093,280 mN,10 mm/s,17.5 KPa
13507,Nanotribometer DragonSkin10,P,DragonSkin10,280,17.5,10,6,28,"Seq.ID: 28
280mN
17.5KPa",N,N,1.757570774,1.756497587,0.07412202,0.043899912,280 mN,10 mm/s,17.5 KPa
13508,Nanotribometer DragonSkin10,P,DragonSkin10,280,17.5,10,7,28,"Seq.ID: 28
280mN
17.5KPa",N,N,1.755633313,1.756334507,0.072911424,0.042549571,280 mN,10 mm/s,17.5 KPa
13509,Nanotribometer DragonSkin10,P,DragonSkin10,280,17.5,10,8,28,"Seq.ID: 28
280mN
17.5KPa",N,N,1.76009539,1.758702962,0.074229162,0.044023939,280 mN,10 mm/s,17.5 KPa
13510,Nanotribometer DragonSkin10,P,DragonSkin10,280,17.5,10,9,28,"Seq.ID: 28
280mN
17.5KPa",N,N,1.758995919,1.75962163,0.071855642,0.042224542,280 mN,10 mm/s,17.5 KPa
13511,Nanotribometer DragonSkin10,P,DragonSkin10,280,17.5,10,10,28,"Seq.ID: 28
280mN
17.5KPa",N,N,1.76076885,1.760547707,0.074404119,0.043282872,280 mN,10 mm/s,17.5 KPa
13512,Nanotribometer DragonSkin10,P,DragonSkin10,280,17.5,10,11,28,"Seq.ID: 28
280mN
17.5KPa",N,N,1.76181118,1.76112856,0.072601306,0.043099511,280 mN,10 mm/s,17.5 KPa
13513,Nanotribometer DragonSkin10,P,DragonSkin10,280,17.5,10,12,28,"Seq.ID: 28
280mN
17.5KPa",N,N,1.760829234,1.761291289,0.073291668,0.042742261,280 mN,10 mm/s,17.5 KPa
13514,Nanotribometer DragonSkin10,P,DragonSkin10,280,17.5,10,13,28,"Seq.ID: 28
280mN
17.5KPa",N,N,1.760081582,1.760996343,0.075277041,0.043579417,280 mN,10 mm/s,17.5 KPa
13515,Nanotribometer DragonSkin10,P,DragonSkin10,280,17.5,10,14,28,"Seq.ID: 28
280mN
17.5KPa",N,N,1.759983164,1.760218411,0.074904527,0.044058277,280 mN,10 mm/s,17.5 KPa
13516,Nanotribometer DragonSkin10,P,DragonSkin10,280,17.5,10,15,28,"Seq.ID: 28
280mN
17.5KPa",N,N,1.759877206,1.759201844,0.075157845,0.044093219,280 mN,10 mm/s,17.5 KPa
13517,Nanotribometer DragonSkin10,P,DragonSkin10,280,17.5,10,16,28,"Seq.ID: 28
280mN
17.5KPa",N,N,1.763020847,1.761988174,0.073598639,0.043724776,280 mN,10 mm/s,17.5 KPa
13518,Nanotribometer DragonSkin10,P,DragonSkin10,280,17.5,10,17,28,"Seq.ID: 28
280mN
17.5KPa",N,N,1.762083899,1.761880109,0.071936475,0.04216839,280 mN,10 mm/s,17.5 KPa
13519,Nanotribometer DragonSkin10,P,DragonSkin10,280,17.5,10,18,28,"Seq.ID: 28
280mN
17.5KPa",N,N,1.763068137,1.762975984,0.071616137,0.042311528,280 mN,10 mm/s,17.5 KPa
13520,Nanotribometer DragonSkin10,P,DragonSkin10,280,17.5,10,19,28,"Seq.ID: 28
280mN
17.5KPa",N,N,1.76221278,1.762424517,0.072737404,0.042086858,280 mN,10 mm/s,17.5 KPa
13521,Nanotribometer DragonSkin10,P,DragonSkin10,280,17.5,10,20,28,"Seq.ID: 28
280mN
17.5KPa",N,N,1.763704425,1.762858775,0.0706234,0.041991653,280 mN,10 mm/s,17.5 KPa
13522,Nanotribometer DragonSkin10,P,DragonSkin10,280,17.5,10,21,28,"Seq.ID: 28
280mN
17.5KPa",N,N,1.762692034,1.764271878,0.075111713,0.043303908,280 mN,10 mm/s,17.5 KPa
13523,Nanotribometer DragonSkin10,P,DragonSkin10,280,17.5,10,22,28,"Seq.ID: 28
280mN
17.5KPa",N,N,1.763166591,1.761513617,0.070525427,0.04212241,280 mN,10 mm/s,17.5 KPa
13524,Nanotribometer DragonSkin10,P,DragonSkin10,280,17.5,10,23,28,"Seq.ID: 28
280mN
17.5KPa",N,N,1.764238111,1.764659623,0.07049379,0.041503135,280 mN,10 mm/s,17.5 KPa
13525,Nanotribometer DragonSkin10,P,DragonSkin10,280,17.5,10,24,28,"Seq.ID: 28
280mN
17.5KPa",N,N,1.764788256,1.763705352,0.070217059,0.041170491,280 mN,10 mm/s,17.5 KPa
13526,Nanotribometer DragonSkin10,P,DragonSkin10,280,17.5,10,25,28,"Seq.ID: 28
280mN
17.5KPa",N,N,1.766338897,1.766241562,0.070030239,0.041421479,280 mN,10 mm/s,17.5 KPa
13527,Nanotribometer DragonSkin10,P,DragonSkin10,280,17.5,10,26,28,"Seq.ID: 28
280mN
17.5KPa",N,N,1.766126329,1.766579975,0.072559255,0.042083068,280 mN,10 mm/s,17.5 KPa
13528,Nanotribometer DragonSkin10,P,DragonSkin10,280,17.5,10,27,28,"Seq.ID: 28
280mN
17.5KPa",N,N,1.76634496,1.76662427,0.072277258,0.042328034,280 mN,10 mm/s,17.5 KPa
13529,Nanotribometer DragonSkin10,P,DragonSkin10,280,17.5,10,28,28,"Seq.ID: 28
280mN
17.5KPa",N,N,1.766620245,1.766085982,0.070159288,0.041336318,280 mN,10 mm/s,17.5 KPa
13530,Nanotribometer DragonSkin10,P,DragonSkin10,280,17.5,10,29,28,"Seq.ID: 28
280mN
17.5KPa",N,N,1.767565494,1.767745869,0.071763064,0.042021301,280 mN,10 mm/s,17.5 KPa
13531,Nanotribometer DragonSkin10,P,DragonSkin10,280,17.5,10,30,28,"Seq.ID: 28
280mN
17.5KPa",N,N,1.767088705,1.765970288,0.068629714,0.040490276,280 mN,10 mm/s,17.5 KPa
13532,Nanotribometer DragonSkin10,P,DragonSkin10,280,17.5,10,31,28,"Seq.ID: 28
280mN
17.5KPa",N,N,1.785559994,1.781422732,0.071335781,0.040116516,280 mN,10 mm/s,17.5 KPa
13533,Nanotribometer DragonSkin10,P,DragonSkin10,290,18.12,10,1,29,"Seq.ID: 29
290mN
18.12KPa",N,N,1.403955051,1.63052148,0.473317444,0.042141461,290 mN,10 mm/s,18.12 KPa
13534,Nanotribometer DragonSkin10,P,DragonSkin10,290,18.12,10,2,29,"Seq.ID: 29
290mN
18.12KPa",N,N,1.696598045,1.667308106,0.064614629,0.063612928,290 mN,10 mm/s,18.12 KPa
13535,Nanotribometer DragonSkin10,P,DragonSkin10,290,18.12,10,3,29,"Seq.ID: 29
290mN
18.12KPa",N,N,1.713571288,1.711585012,0.069208784,0.042282779,290 mN,10 mm/s,18.12 KPa
13536,Nanotribometer DragonSkin10,P,DragonSkin10,290,18.12,10,4,29,"Seq.ID: 29
290mN
18.12KPa",N,N,1.719801213,1.718406545,0.070598261,0.04217387,290 mN,10 mm/s,18.12 KPa
13537,Nanotribometer DragonSkin10,P,DragonSkin10,290,18.12,10,5,29,"Seq.ID: 29
290mN
18.12KPa",N,N,1.723387531,1.721891286,0.069380813,0.041257123,290 mN,10 mm/s,18.12 KPa
13538,Nanotribometer DragonSkin10,P,DragonSkin10,290,18.12,10,6,29,"Seq.ID: 29
290mN
18.12KPa",N,N,1.725568002,1.725042306,0.068018275,0.040292427,290 mN,10 mm/s,18.12 KPa
13539,Nanotribometer DragonSkin10,P,DragonSkin10,290,18.12,10,7,29,"Seq.ID: 29
290mN
18.12KPa",N,N,1.728490846,1.727876574,0.069554012,0.040892722,290 mN,10 mm/s,18.12 KPa
13540,Nanotribometer DragonSkin10,P,DragonSkin10,290,18.12,10,8,29,"Seq.ID: 29
290mN
18.12KPa",N,N,1.729433999,1.728907356,0.066669841,0.039631283,290 mN,10 mm/s,18.12 KPa
13541,Nanotribometer DragonSkin10,P,DragonSkin10,290,18.12,10,9,29,"Seq.ID: 29
290mN
18.12KPa",N,N,1.729841054,1.72950225,0.068432363,0.039619538,290 mN,10 mm/s,18.12 KPa
13542,Nanotribometer DragonSkin10,P,DragonSkin10,290,18.12,10,10,29,"Seq.ID: 29
290mN
18.12KPa",N,N,1.729921205,1.730568042,0.067400475,0.039519731,290 mN,10 mm/s,18.12 KPa
13543,Nanotribometer DragonSkin10,P,DragonSkin10,290,18.12,10,11,29,"Seq.ID: 29
290mN
18.12KPa",N,N,1.729729857,1.729628809,0.068261751,0.039704411,290 mN,10 mm/s,18.12 KPa
13544,Nanotribometer DragonSkin10,P,DragonSkin10,290,18.12,10,12,29,"Seq.ID: 29
290mN
18.12KPa",N,N,1.730073884,1.730037301,0.068820452,0.040159171,290 mN,10 mm/s,18.12 KPa
13545,Nanotribometer DragonSkin10,P,DragonSkin10,290,18.12,10,13,29,"Seq.ID: 29
290mN
18.12KPa",N,N,1.733463836,1.731768815,0.06866956,0.040554281,290 mN,10 mm/s,18.12 KPa
13546,Nanotribometer DragonSkin10,P,DragonSkin10,290,18.12,10,14,29,"Seq.ID: 29
290mN
18.12KPa",N,N,1.734883409,1.735291878,0.068801503,0.040107725,290 mN,10 mm/s,18.12 KPa
13547,Nanotribometer DragonSkin10,P,DragonSkin10,290,18.12,10,15,29,"Seq.ID: 29
290mN
18.12KPa",N,N,1.733354477,1.733346146,0.069021039,0.04007791,290 mN,10 mm/s,18.12 KPa
13548,Nanotribometer DragonSkin10,P,DragonSkin10,290,18.12,10,16,29,"Seq.ID: 29
290mN
18.12KPa",N,N,1.734746414,1.735253651,0.069597846,0.040790962,290 mN,10 mm/s,18.12 KPa
13549,Nanotribometer DragonSkin10,P,DragonSkin10,290,18.12,10,17,29,"Seq.ID: 29
290mN
18.12KPa",N,N,1.735069675,1.734421515,0.069197925,0.040599806,290 mN,10 mm/s,18.12 KPa
13550,Nanotribometer DragonSkin10,P,DragonSkin10,290,18.12,10,18,29,"Seq.ID: 29
290mN
18.12KPa",N,N,1.736585335,1.735497115,0.067888181,0.040051066,290 mN,10 mm/s,18.12 KPa
13551,Nanotribometer DragonSkin10,P,DragonSkin10,290,18.12,10,19,29,"Seq.ID: 29
290mN
18.12KPa",N,N,1.73414087,1.734913673,0.067454655,0.038884733,290 mN,10 mm/s,18.12 KPa
13552,Nanotribometer DragonSkin10,P,DragonSkin10,290,18.12,10,20,29,"Seq.ID: 29
290mN
18.12KPa",N,N,1.734898824,1.735045151,0.069516054,0.040318923,290 mN,10 mm/s,18.12 KPa
13553,Nanotribometer DragonSkin10,P,DragonSkin10,290,18.12,10,21,29,"Seq.ID: 29
290mN
18.12KPa",N,N,1.736289755,1.736573325,0.070428455,0.041027932,290 mN,10 mm/s,18.12 KPa
13554,Nanotribometer DragonSkin10,P,DragonSkin10,290,18.12,10,22,29,"Seq.ID: 29
290mN
18.12KPa",N,N,1.73786971,1.736901736,0.068248271,0.04040786,290 mN,10 mm/s,18.12 KPa
13555,Nanotribometer DragonSkin10,P,DragonSkin10,290,18.12,10,23,29,"Seq.ID: 29
290mN
18.12KPa",N,N,1.735652764,1.736646828,0.06905179,0.039711067,290 mN,10 mm/s,18.12 KPa
13556,Nanotribometer DragonSkin10,P,DragonSkin10,290,18.12,10,24,29,"Seq.ID: 29
290mN
18.12KPa",N,N,1.735557728,1.734666429,0.067688664,0.039884078,290 mN,10 mm/s,18.12 KPa
13557,Nanotribometer DragonSkin10,P,DragonSkin10,290,18.12,10,25,29,"Seq.ID: 29
290mN
18.12KPa",N,N,1.738221311,1.737727891,0.068873311,0.040312192,290 mN,10 mm/s,18.12 KPa
13558,Nanotribometer DragonSkin10,P,DragonSkin10,290,18.12,10,26,29,"Seq.ID: 29
290mN
18.12KPa",N,N,1.738285085,1.738280702,0.068812931,0.039928672,290 mN,10 mm/s,18.12 KPa
13559,Nanotribometer DragonSkin10,P,DragonSkin10,290,18.12,10,27,29,"Seq.ID: 29
290mN
18.12KPa",N,N,1.739097273,1.739010051,0.068977251,0.040350653,290 mN,10 mm/s,18.12 KPa
13560,Nanotribometer DragonSkin10,P,DragonSkin10,290,18.12,10,28,29,"Seq.ID: 29
290mN
18.12KPa",N,N,1.737292314,1.737688688,0.068355904,0.039487577,290 mN,10 mm/s,18.12 KPa
13561,Nanotribometer DragonSkin10,P,DragonSkin10,290,18.12,10,29,29,"Seq.ID: 29
290mN
18.12KPa",N,N,1.739342996,1.738296764,0.066435309,0.039263428,290 mN,10 mm/s,18.12 KPa
13562,Nanotribometer DragonSkin10,P,DragonSkin10,290,18.12,10,30,29,"Seq.ID: 29
290mN
18.12KPa",N,N,1.740089043,1.740462716,0.068558985,0.039965795,290 mN,10 mm/s,18.12 KPa
13563,Nanotribometer DragonSkin10,P,DragonSkin10,290,18.12,10,31,29,"Seq.ID: 29
290mN
18.12KPa",N,N,1.755162036,1.751696895,0.072110621,0.039772572,290 mN,10 mm/s,18.12 KPa
13564,Nanotribometer DragonSkin10,P,DragonSkin10,300,18.75,10,1,30,"Seq.ID: 30
300mN
18.75KPa",N,N,1.369580784,1.600453324,0.484346487,0.041948079,300 mN,10 mm/s,18.75 KPa
13565,Nanotribometer DragonSkin10,P,DragonSkin10,300,18.75,10,2,30,"Seq.ID: 30
300mN
18.75KPa",N,N,1.671804312,1.640759677,0.063765666,0.06435629,300 mN,10 mm/s,18.75 KPa
13566,Nanotribometer DragonSkin10,P,DragonSkin10,300,18.75,10,3,30,"Seq.ID: 30
300mN
18.75KPa",N,N,1.692023254,1.688630635,0.067070868,0.041373914,300 mN,10 mm/s,18.75 KPa
13567,Nanotribometer DragonSkin10,P,DragonSkin10,300,18.75,10,4,30,"Seq.ID: 30
300mN
18.75KPa",N,N,1.696906035,1.696401918,0.069408593,0.040763318,300 mN,10 mm/s,18.75 KPa
13568,Nanotribometer DragonSkin10,P,DragonSkin10,300,18.75,10,5,30,"Seq.ID: 30
300mN
18.75KPa",N,N,1.700451495,1.69961422,0.068517368,0.040885114,300 mN,10 mm/s,18.75 KPa
13569,Nanotribometer DragonSkin10,P,DragonSkin10,300,18.75,10,6,30,"Seq.ID: 30
300mN
18.75KPa",N,N,1.701611748,1.700946003,0.067234321,0.039432171,300 mN,10 mm/s,18.75 KPa
13570,Nanotribometer DragonSkin10,P,DragonSkin10,300,18.75,10,7,30,"Seq.ID: 30
300mN
18.75KPa",N,N,1.701869335,1.701313521,0.066069698,0.038700984,300 mN,10 mm/s,18.75 KPa
13571,Nanotribometer DragonSkin10,P,DragonSkin10,300,18.75,10,8,30,"Seq.ID: 30
300mN
18.75KPa",N,N,1.704399522,1.70353168,0.067334014,0.039198001,300 mN,10 mm/s,18.75 KPa
13572,Nanotribometer DragonSkin10,P,DragonSkin10,300,18.75,10,9,30,"Seq.ID: 30
300mN
18.75KPa",N,N,1.70180411,1.702855058,0.066928319,0.038470754,300 mN,10 mm/s,18.75 KPa
13573,Nanotribometer DragonSkin10,P,DragonSkin10,300,18.75,10,10,30,"Seq.ID: 30
300mN
18.75KPa",N,N,1.703495187,1.703445584,0.066602158,0.039186952,300 mN,10 mm/s,18.75 KPa
13574,Nanotribometer DragonSkin10,P,DragonSkin10,300,18.75,10,11,30,"Seq.ID: 30
300mN
18.75KPa",N,N,1.704956036,1.703981529,0.066720644,0.0388211,300 mN,10 mm/s,18.75 KPa
13575,Nanotribometer DragonSkin10,P,DragonSkin10,300,18.75,10,12,30,"Seq.ID: 30
300mN
18.75KPa",N,N,1.706648449,1.706635587,0.06768888,0.039347131,300 mN,10 mm/s,18.75 KPa
13576,Nanotribometer DragonSkin10,P,DragonSkin10,300,18.75,10,13,30,"Seq.ID: 30
300mN
18.75KPa",N,N,1.706642887,1.70792981,0.069452861,0.040148035,300 mN,10 mm/s,18.75 KPa
13577,Nanotribometer DragonSkin10,P,DragonSkin10,300,18.75,10,14,30,"Seq.ID: 30
300mN
18.75KPa",N,N,1.705109519,1.705285243,0.070243641,0.040685589,300 mN,10 mm/s,18.75 KPa
13578,Nanotribometer DragonSkin10,P,DragonSkin10,300,18.75,10,15,30,"Seq.ID: 30
300mN
18.75KPa",N,N,1.706203932,1.705228742,0.068898174,0.040408371,300 mN,10 mm/s,18.75 KPa
13579,Nanotribometer DragonSkin10,P,DragonSkin10,300,18.75,10,16,30,"Seq.ID: 30
300mN
18.75KPa",N,N,1.708735718,1.707797356,0.068142573,0.040208764,300 mN,10 mm/s,18.75 KPa
13580,Nanotribometer DragonSkin10,P,DragonSkin10,300,18.75,10,17,30,"Seq.ID: 30
300mN
18.75KPa",N,N,1.709978867,1.709485301,0.068079768,0.039831593,300 mN,10 mm/s,18.75 KPa
13581,Nanotribometer DragonSkin10,P,DragonSkin10,300,18.75,10,18,30,"Seq.ID: 30
300mN
18.75KPa",N,N,1.71150374,1.711238645,0.068162645,0.039959936,300 mN,10 mm/s,18.75 KPa
13582,Nanotribometer DragonSkin10,P,DragonSkin10,300,18.75,10,19,30,"Seq.ID: 30
300mN
18.75KPa",N,N,1.710720209,1.711249877,0.06812043,0.039621247,300 mN,10 mm/s,18.75 KPa
13583,Nanotribometer DragonSkin10,P,DragonSkin10,300,18.75,10,20,30,"Seq.ID: 30
300mN
18.75KPa",N,N,1.710731995,1.71028366,0.069101657,0.04006526,300 mN,10 mm/s,18.75 KPa
13584,Nanotribometer DragonSkin10,P,DragonSkin10,300,18.75,10,21,30,"Seq.ID: 30
300mN
18.75KPa",N,N,1.712793727,1.712647551,0.070444782,0.041223068,300 mN,10 mm/s,18.75 KPa
13585,Nanotribometer DragonSkin10,P,DragonSkin10,300,18.75,10,22,30,"Seq.ID: 30
300mN
18.75KPa",N,N,1.713209145,1.712673541,0.068045796,0.039964904,300 mN,10 mm/s,18.75 KPa
13586,Nanotribometer DragonSkin10,P,DragonSkin10,300,18.75,10,23,30,"Seq.ID: 30
300mN
18.75KPa",N,N,1.714510679,1.714357575,0.069272745,0.040135729,300 mN,10 mm/s,18.75 KPa
13587,Nanotribometer DragonSkin10,P,DragonSkin10,300,18.75,10,24,30,"Seq.ID: 30
300mN
18.75KPa",N,N,1.713104069,1.713819952,0.067676651,0.039615745,300 mN,10 mm/s,18.75 KPa
13588,Nanotribometer DragonSkin10,P,DragonSkin10,300,18.75,10,25,30,"Seq.ID: 30
300mN
18.75KPa",N,N,1.712469714,1.712533403,0.069258951,0.039959612,300 mN,10 mm/s,18.75 KPa
13589,Nanotribometer DragonSkin10,P,DragonSkin10,300,18.75,10,26,30,"Seq.ID: 30
300mN
18.75KPa",N,N,1.712769895,1.711540118,0.067376972,0.0393995,300 mN,10 mm/s,18.75 KPa
13590,Nanotribometer DragonSkin10,P,DragonSkin10,300,18.75,10,27,30,"Seq.ID: 30
300mN
18.75KPa",N,N,1.714577147,1.714702807,0.067056581,0.03933955,300 mN,10 mm/s,18.75 KPa
13591,Nanotribometer DragonSkin10,P,DragonSkin10,300,18.75,10,28,30,"Seq.ID: 30
300mN
18.75KPa",N,N,1.7145325,1.7149382,0.06872259,0.039460716,300 mN,10 mm/s,18.75 KPa
13592,Nanotribometer DragonSkin10,P,DragonSkin10,300,18.75,10,29,30,"Seq.ID: 30
300mN
18.75KPa",N,N,1.714640692,1.714098394,0.066926315,0.039152875,300 mN,10 mm/s,18.75 KPa
13593,Nanotribometer DragonSkin10,P,DragonSkin10,300,18.75,10,30,30,"Seq.ID: 30
300mN
18.75KPa",N,N,1.714830901,1.714504979,0.068323466,0.039487419,300 mN,10 mm/s,18.75 KPa
13594,Nanotribometer DragonSkin10,P,DragonSkin10,300,18.75,10,31,30,"Seq.ID: 30
300mN
18.75KPa",N,N,1.726776839,1.725026521,0.069424743,0.037728434,300 mN,10 mm/s,18.75 KPa
13595,Nanotribometer DragonSkin10,P,DragonSkin10,310,19.38,10,1,31,"Seq.ID: 31
310mN
19.38KPa",N,N,1.36420409,1.582585145,0.463595909,0.038693871,310 mN,10 mm/s,19.38 KPa
13596,Nanotribometer DragonSkin10,P,DragonSkin10,310,19.38,10,2,31,"Seq.ID: 31
310mN
19.38KPa",N,N,1.646851152,1.618382577,0.063229748,0.05978189,310 mN,10 mm/s,19.38 KPa
13597,Nanotribometer DragonSkin10,P,DragonSkin10,310,19.38,10,3,31,"Seq.ID: 31
310mN
19.38KPa",N,N,1.664790526,1.662075395,0.06695075,0.040697359,310 mN,10 mm/s,19.38 KPa
13598,Nanotribometer DragonSkin10,P,DragonSkin10,310,19.38,10,4,31,"Seq.ID: 31
310mN
19.38KPa",N,N,1.66892223,1.668219438,0.067983843,0.039757549,310 mN,10 mm/s,19.38 KPa
13599,Nanotribometer DragonSkin10,P,DragonSkin10,310,19.38,10,5,31,"Seq.ID: 31
310mN
19.38KPa",N,N,1.67249508,1.671454739,0.066505717,0.039169823,310 mN,10 mm/s,19.38 KPa
13600,Nanotribometer DragonSkin10,P,DragonSkin10,310,19.38,10,6,31,"Seq.ID: 31
310mN
19.38KPa",N,N,1.674149289,1.673896485,0.066861426,0.038796817,310 mN,10 mm/s,19.38 KPa
13601,Nanotribometer DragonSkin10,P,DragonSkin10,310,19.38,10,7,31,"Seq.ID: 31
310mN
19.38KPa",N,N,1.675088214,1.673582301,0.065256712,0.037959018,310 mN,10 mm/s,19.38 KPa
13602,Nanotribometer DragonSkin10,P,DragonSkin10,310,19.38,10,8,31,"Seq.ID: 31
310mN
19.38KPa",N,N,1.677654319,1.677427511,0.065642867,0.038017721,310 mN,10 mm/s,19.38 KPa
13603,Nanotribometer DragonSkin10,P,DragonSkin10,310,19.38,10,9,31,"Seq.ID: 31
310mN
19.38KPa",N,N,1.678784068,1.678760247,0.066569522,0.038283387,310 mN,10 mm/s,19.38 KPa
13604,Nanotribometer DragonSkin10,P,DragonSkin10,310,19.38,10,10,31,"Seq.ID: 31
310mN
19.38KPa",N,N,1.679380279,1.679728985,0.068477104,0.0393095,310 mN,10 mm/s,19.38 KPa
13605,Nanotribometer DragonSkin10,P,DragonSkin10,310,19.38,10,11,31,"Seq.ID: 31
310mN
19.38KPa",N,N,1.680526943,1.68002583,0.067367125,0.039132027,310 mN,10 mm/s,19.38 KPa
13606,Nanotribometer DragonSkin10,P,DragonSkin10,310,19.38,10,12,31,"Seq.ID: 31
310mN
19.38KPa",N,N,1.680943342,1.681097917,0.067701931,0.039137064,310 mN,10 mm/s,19.38 KPa
13607,Nanotribometer DragonSkin10,P,DragonSkin10,310,19.38,10,13,31,"Seq.ID: 31
310mN
19.38KPa",N,N,1.683764427,1.682841644,0.067696823,0.039590845,310 mN,10 mm/s,19.38 KPa
13608,Nanotribometer DragonSkin10,P,DragonSkin10,310,19.38,10,14,31,"Seq.ID: 31
310mN
19.38KPa",N,N,1.683534878,1.68401246,0.06845955,0.039033363,310 mN,10 mm/s,19.38 KPa
13609,Nanotribometer DragonSkin10,P,DragonSkin10,310,19.38,10,15,31,"Seq.ID: 31
310mN
19.38KPa",N,N,1.682860512,1.682755092,0.068464966,0.039236906,310 mN,10 mm/s,19.38 KPa
13610,Nanotribometer DragonSkin10,P,DragonSkin10,310,19.38,10,16,31,"Seq.ID: 31
310mN
19.38KPa",N,N,1.684619036,1.684193296,0.069015678,0.039864302,310 mN,10 mm/s,19.38 KPa
13611,Nanotribometer DragonSkin10,P,DragonSkin10,310,19.38,10,17,31,"Seq.ID: 31
310mN
19.38KPa",N,N,1.686014756,1.685701273,0.069385018,0.03989459,310 mN,10 mm/s,19.38 KPa
13612,Nanotribometer DragonSkin10,P,DragonSkin10,310,19.38,10,18,31,"Seq.ID: 31
310mN
19.38KPa",N,N,1.686364317,1.686468735,0.069396698,0.040055708,310 mN,10 mm/s,19.38 KPa
13613,Nanotribometer DragonSkin10,P,DragonSkin10,310,19.38,10,19,31,"Seq.ID: 31
310mN
19.38KPa",N,N,1.687142912,1.686979986,0.069112223,0.039920514,310 mN,10 mm/s,19.38 KPa
13614,Nanotribometer DragonSkin10,P,DragonSkin10,310,19.38,10,20,31,"Seq.ID: 31
310mN
