Repository: tolstoys19/Friction-Measurements-Between-PLA-and-Silicone

# Friction-Measurements-Between-PLA-and-Silicone

In here we provide a dataset with measurements for friction between:

1. DragonSkin10-PLA
2. Smooth-on Sil 950-PLA

File: CoF-Measurements.csv (part 5 of 19)
,DataName,StaticPartner,Material,NominalLoad,H.pressure,MaxLinSpeed,CycleID,SequenceID,SequenceName,Omit,Loaded,CoF.mean,CoF.SMA.mean,CoF.sd,CoF.SMA.sd,NominalLoad.label,MaxLinSpeed.label,H.pressure.label
19.38KPa",N,N,1.688240582,1.68755106,0.068021747,0.039455372,310 mN,10 mm/s,19.38 KPa
13615,Nanotribometer DragonSkin10,P,DragonSkin10,310,19.38,10,21,31,"Seq.ID: 31
310mN
19.38KPa",N,N,1.687991537,1.688639615,0.069126674,0.039331841,310 mN,10 mm/s,19.38 KPa
13616,Nanotribometer DragonSkin10,P,DragonSkin10,310,19.38,10,22,31,"Seq.ID: 31
310mN
19.38KPa",N,N,1.685788903,1.686765206,0.069633108,0.039662328,310 mN,10 mm/s,19.38 KPa
13617,Nanotribometer DragonSkin10,P,DragonSkin10,310,19.38,10,23,31,"Seq.ID: 31
310mN
19.38KPa",N,N,1.686440401,1.685513477,0.06833657,0.039588619,310 mN,10 mm/s,19.38 KPa
13618,Nanotribometer DragonSkin10,P,DragonSkin10,310,19.38,10,24,31,"Seq.ID: 31
310mN
19.38KPa",N,N,1.687759293,1.687623311,0.06778903,0.039282874,310 mN,10 mm/s,19.38 KPa
13619,Nanotribometer DragonSkin10,P,DragonSkin10,310,19.38,10,25,31,"Seq.ID: 31
310mN
19.38KPa",N,N,1.687166521,1.687677042,0.070386942,0.039759417,310 mN,10 mm/s,19.38 KPa
13620,Nanotribometer DragonSkin10,P,DragonSkin10,310,19.38,10,26,31,"Seq.ID: 31
310mN
19.38KPa",N,N,1.689068724,1.688217438,0.068468147,0.039883945,310 mN,10 mm/s,19.38 KPa
13621,Nanotribometer DragonSkin10,P,DragonSkin10,310,19.38,10,27,31,"Seq.ID: 31
310mN
19.38KPa",N,N,1.691637218,1.691033482,0.06963128,0.040076632,310 mN,10 mm/s,19.38 KPa
13622,Nanotribometer DragonSkin10,P,DragonSkin10,310,19.38,10,28,31,"Seq.ID: 31
310mN
19.38KPa",N,N,1.691155916,1.690903209,0.070055484,0.039984051,310 mN,10 mm/s,19.38 KPa
13623,Nanotribometer DragonSkin10,P,DragonSkin10,310,19.38,10,29,31,"Seq.ID: 31
310mN
19.38KPa",N,N,1.691605194,1.691544986,0.069554508,0.039591727,310 mN,10 mm/s,19.38 KPa
13624,Nanotribometer DragonSkin10,P,DragonSkin10,310,19.38,10,30,31,"Seq.ID: 31
310mN
19.38KPa",N,N,1.690989166,1.691144177,0.068982217,0.039256945,310 mN,10 mm/s,19.38 KPa
13625,Nanotribometer DragonSkin10,P,DragonSkin10,310,19.38,10,31,31,"Seq.ID: 31
310mN
19.38KPa",N,N,1.701429785,1.701037281,0.072231668,0.038177022,310 mN,10 mm/s,19.38 KPa
13626,Nanotribometer DragonSkin10,P,DragonSkin10,320,20,10,1,32,"Seq.ID: 32
320mN
20KPa",N,N,1.344216509,1.552249572,0.470095394,0.039262936,320 mN,10 mm/s,20 KPa
13627,Nanotribometer DragonSkin10,P,DragonSkin10,320,20,10,2,32,"Seq.ID: 32
320mN
20KPa",N,N,1.62448499,1.594309785,0.064555755,0.060820965,320 mN,10 mm/s,20 KPa
13628,Nanotribometer DragonSkin10,P,DragonSkin10,320,20,10,3,32,"Seq.ID: 32
320mN
20KPa",N,N,1.64235978,1.640355498,0.068296934,0.040858618,320 mN,10 mm/s,20 KPa
13629,Nanotribometer DragonSkin10,P,DragonSkin10,320,20,10,4,32,"Seq.ID: 32
320mN
20KPa",N,N,1.646763402,1.646047722,0.069376146,0.040081505,320 mN,10 mm/s,20 KPa
13630,Nanotribometer DragonSkin10,P,DragonSkin10,320,20,10,5,32,"Seq.ID: 32
320mN
20KPa",N,N,1.651285828,1.650126389,0.069787967,0.040470913,320 mN,10 mm/s,20 KPa
13631,Nanotribometer DragonSkin10,P,DragonSkin10,320,20,10,6,32,"Seq.ID: 32
320mN
20KPa",N,N,1.651567508,1.65145618,0.069327017,0.039581458,320 mN,10 mm/s,20 KPa
13632,Nanotribometer DragonSkin10,P,DragonSkin10,320,20,10,7,32,"Seq.ID: 32
320mN
20KPa",N,N,1.65553955,1.654254819,0.068932463,0.039924006,320 mN,10 mm/s,20 KPa
13633,Nanotribometer DragonSkin10,P,DragonSkin10,320,20,10,8,32,"Seq.ID: 32
320mN
20KPa",N,N,1.656623361,1.655742607,0.067635979,0.038583982,320 mN,10 mm/s,20 KPa
13634,Nanotribometer DragonSkin10,P,DragonSkin10,320,20,10,9,32,"Seq.ID: 32
320mN
20KPa",N,N,1.656005384,1.656833467,0.068571046,0.038866714,320 mN,10 mm/s,20 KPa
13635,Nanotribometer DragonSkin10,P,DragonSkin10,320,20,10,10,32,"Seq.ID: 32
320mN
20KPa",N,N,1.65893871,1.65798849,0.069077913,0.039804666,320 mN,10 mm/s,20 KPa
13636,Nanotribometer DragonSkin10,P,DragonSkin10,320,20,10,11,32,"Seq.ID: 32
320mN
20KPa",N,N,1.658364944,1.658882307,0.068310669,0.038995514,320 mN,10 mm/s,20 KPa
13637,Nanotribometer DragonSkin10,P,DragonSkin10,320,20,10,12,32,"Seq.ID: 32
320mN
20KPa",N,N,1.659927456,1.659788727,0.069896923,0.040117007,320 mN,10 mm/s,20 KPa
13638,Nanotribometer DragonSkin10,P,DragonSkin10,320,20,10,13,32,"Seq.ID: 32
320mN
20KPa",N,N,1.662113575,1.661667595,0.069446661,0.040317679,320 mN,10 mm/s,20 KPa
13639,Nanotribometer DragonSkin10,P,DragonSkin10,320,20,10,14,32,"Seq.ID: 32
320mN
20KPa",N,N,1.661807025,1.66220425,0.070685197,0.03995668,320 mN,10 mm/s,20 KPa
13640,Nanotribometer DragonSkin10,P,DragonSkin10,320,20,10,15,32,"Seq.ID: 32
320mN
20KPa",N,N,1.662316329,1.661904278,0.069944128,0.040187787,320 mN,10 mm/s,20 KPa
13641,Nanotribometer DragonSkin10,P,DragonSkin10,320,20,10,16,32,"Seq.ID: 32
320mN
20KPa",N,N,1.662797243,1.662617506,0.068616232,0.039715359,320 mN,10 mm/s,20 KPa
13642,Nanotribometer DragonSkin10,P,DragonSkin10,320,20,10,17,32,"Seq.ID: 32
320mN
20KPa",N,N,1.663247098,1.662820165,0.06862984,0.039309112,320 mN,10 mm/s,20 KPa
13643,Nanotribometer DragonSkin10,P,DragonSkin10,320,20,10,18,32,"Seq.ID: 32
320mN
20KPa",N,N,1.663630488,1.663629133,0.068615055,0.039172381,320 mN,10 mm/s,20 KPa
13644,Nanotribometer DragonSkin10,P,DragonSkin10,320,20,10,19,32,"Seq.ID: 32
320mN
20KPa",N,N,1.663537265,1.664014343,0.068959151,0.039462989,320 mN,10 mm/s,20 KPa
13645,Nanotribometer DragonSkin10,P,DragonSkin10,320,20,10,20,32,"Seq.ID: 32
320mN
20KPa",N,N,1.663817567,1.663468499,0.069387377,0.039630793,320 mN,10 mm/s,20 KPa
13646,Nanotribometer DragonSkin10,P,DragonSkin10,320,20,10,21,32,"Seq.ID: 32
320mN
20KPa",N,N,1.665852458,1.664586766,0.067530826,0.039013964,320 mN,10 mm/s,20 KPa
13647,Nanotribometer DragonSkin10,P,DragonSkin10,320,20,10,22,32,"Seq.ID: 32
320mN
20KPa",N,N,1.664803896,1.666463354,0.071458834,0.040235291,320 mN,10 mm/s,20 KPa
13648,Nanotribometer DragonSkin10,P,DragonSkin10,320,20,10,23,32,"Seq.ID: 32
320mN
20KPa",N,N,1.665620597,1.664712385,0.07041269,0.040467412,320 mN,10 mm/s,20 KPa
13649,Nanotribometer DragonSkin10,P,DragonSkin10,320,20,10,24,32,"Seq.ID: 32
320mN
20KPa",N,N,1.664889128,1.665783627,0.071379504,0.040343822,320 mN,10 mm/s,20 KPa
13650,Nanotribometer DragonSkin10,P,DragonSkin10,320,20,10,25,32,"Seq.ID: 32
320mN
20KPa",N,N,1.665338479,1.664744033,0.069263218,0.03996683,320 mN,10 mm/s,20 KPa
13651,Nanotribometer DragonSkin10,P,DragonSkin10,320,20,10,26,32,"Seq.ID: 32
320mN
20KPa",N,N,1.666171502,1.66565652,0.06872206,0.039302338,320 mN,10 mm/s,20 KPa
13652,Nanotribometer DragonSkin10,P,DragonSkin10,320,20,10,27,32,"Seq.ID: 32
320mN
20KPa",N,N,1.666357144,1.66630254,0.068215383,0.038981623,320 mN,10 mm/s,20 KPa
13653,Nanotribometer DragonSkin10,P,DragonSkin10,320,20,10,28,32,"Seq.ID: 32
320mN
20KPa",N,N,1.665723907,1.666070011,0.069900128,0.039501398,320 mN,10 mm/s,20 KPa
13654,Nanotribometer DragonSkin10,P,DragonSkin10,320,20,10,29,32,"Seq.ID: 32
320mN
20KPa",N,N,1.669117021,1.667850006,0.0698476,0.040234986,320 mN,10 mm/s,20 KPa
13655,Nanotribometer DragonSkin10,P,DragonSkin10,320,20,10,30,32,"Seq.ID: 32
320mN
20KPa",N,N,1.668548089,1.669197059,0.070232188,0.039564036,320 mN,10 mm/s,20 KPa
13656,Nanotribometer DragonSkin10,P,DragonSkin10,320,20,10,31,32,"Seq.ID: 32
320mN
20KPa",N,N,1.678985365,1.678656763,0.073586738,0.038882048,320 mN,10 mm/s,20 KPa
13657,Nanotribometer DragonSkin10,P,DragonSkin10,330,20.62,10,1,33,"Seq.ID: 33
330mN
20.62KPa",N,N,1.318840722,1.53335217,0.464871564,0.039262043,330 mN,10 mm/s,20.62 KPa
13658,Nanotribometer DragonSkin10,P,DragonSkin10,330,20.62,10,2,33,"Seq.ID: 33
330mN
20.62KPa",N,N,1.601138114,1.571217627,0.064271544,0.060589014,330 mN,10 mm/s,20.62 KPa
13659,Nanotribometer DragonSkin10,P,DragonSkin10,330,20.62,10,3,33,"Seq.ID: 33
330mN
20.62KPa",N,N,1.620285681,1.617916974,0.069133155,0.041194747,330 mN,10 mm/s,20.62 KPa
13660,Nanotribometer DragonSkin10,P,DragonSkin10,330,20.62,10,4,33,"Seq.ID: 33
330mN
20.62KPa",N,N,1.627379222,1.62521544,0.06835021,0.039911919,330 mN,10 mm/s,20.62 KPa
13661,Nanotribometer DragonSkin10,P,DragonSkin10,330,20.62,10,5,33,"Seq.ID: 33
330mN
20.62KPa",N,N,1.630851055,1.629933032,0.067009767,0.038793513,330 mN,10 mm/s,20.62 KPa
13662,Nanotribometer DragonSkin10,P,DragonSkin10,330,20.62,10,6,33,"Seq.ID: 33
330mN
20.62KPa",N,N,1.631871369,1.631816327,0.068033415,0.038718908,330 mN,10 mm/s,20.62 KPa
13663,Nanotribometer DragonSkin10,P,DragonSkin10,330,20.62,10,7,33,"Seq.ID: 33
330mN
20.62KPa",N,N,1.634150618,1.633348405,0.068136306,0.038983415,330 mN,10 mm/s,20.62 KPa
13664,Nanotribometer DragonSkin10,P,DragonSkin10,330,20.62,10,8,33,"Seq.ID: 33
330mN
20.62KPa",N,N,1.636616921,1.635419509,0.06706977,0.038305962,330 mN,10 mm/s,20.62 KPa
13665,Nanotribometer DragonSkin10,P,DragonSkin10,330,20.62,10,9,33,"Seq.ID: 33
330mN
20.62KPa",N,N,1.638048112,1.638303335,0.067155214,0.038222511,330 mN,10 mm/s,20.62 KPa
13666,Nanotribometer DragonSkin10,P,DragonSkin10,330,20.62,10,10,33,"Seq.ID: 33
330mN
20.62KPa",N,N,1.638175611,1.638122582,0.068410777,0.038617632,330 mN,10 mm/s,20.62 KPa
13667,Nanotribometer DragonSkin10,P,DragonSkin10,330,20.62,10,11,33,"Seq.ID: 33
330mN
20.62KPa",N,N,1.639232197,1.639094941,0.067888737,0.038631195,330 mN,10 mm/s,20.62 KPa
13668,Nanotribometer DragonSkin10,P,DragonSkin10,330,20.62,10,12,33,"Seq.ID: 33
330mN
20.62KPa",N,N,1.640310903,1.640550346,0.068331514,0.038956065,330 mN,10 mm/s,20.62 KPa
13669,Nanotribometer DragonSkin10,P,DragonSkin10,330,20.62,10,13,33,"Seq.ID: 33
330mN
20.62KPa",N,N,1.641570774,1.640930057,0.067364147,0.038898969,330 mN,10 mm/s,20.62 KPa
13670,Nanotribometer DragonSkin10,P,DragonSkin10,330,20.62,10,14,33,"Seq.ID: 33
330mN
20.62KPa",N,N,1.641987875,1.641817946,0.067136769,0.037975485,330 mN,10 mm/s,20.62 KPa
13671,Nanotribometer DragonSkin10,P,DragonSkin10,330,20.62,10,15,33,"Seq.ID: 33
330mN
20.62KPa",N,N,1.643008254,1.64302627,0.068492717,0.039008854,330 mN,10 mm/s,20.62 KPa
13672,Nanotribometer DragonSkin10,P,DragonSkin10,330,20.62,10,16,33,"Seq.ID: 33
330mN
20.62KPa",N,N,1.642705342,1.642956709,0.068788451,0.039196218,330 mN,10 mm/s,20.62 KPa
13673,Nanotribometer DragonSkin10,P,DragonSkin10,330,20.62,10,17,33,"Seq.ID: 33
330mN
20.62KPa",N,N,1.644330021,1.64360333,0.067704619,0.038794981,330 mN,10 mm/s,20.62 KPa
13674,Nanotribometer DragonSkin10,P,DragonSkin10,330,20.62,10,18,33,"Seq.ID: 33
330mN
20.62KPa",N,N,1.643033594,1.643324862,0.066153541,0.037900618,330 mN,10 mm/s,20.62 KPa
13675,Nanotribometer DragonSkin10,P,DragonSkin10,330,20.62,10,19,33,"Seq.ID: 33
330mN
20.62KPa",N,N,1.645275135,1.644693151,0.066984526,0.03840566,330 mN,10 mm/s,20.62 KPa
13676,Nanotribometer DragonSkin10,P,DragonSkin10,330,20.62,10,20,33,"Seq.ID: 33
330mN
20.62KPa",N,N,1.645112406,1.645099808,0.066797046,0.037969481,330 mN,10 mm/s,20.62 KPa
13677,Nanotribometer DragonSkin10,P,DragonSkin10,330,20.62,10,21,33,"Seq.ID: 33
330mN
20.62KPa",N,N,1.645485894,1.645595996,0.067494987,0.038436821,330 mN,10 mm/s,20.62 KPa
13678,Nanotribometer DragonSkin10,P,DragonSkin10,330,20.62,10,22,33,"Seq.ID: 33
330mN
20.62KPa",N,N,1.646295038,1.645813675,0.067407444,0.038566357,330 mN,10 mm/s,20.62 KPa
13679,Nanotribometer DragonSkin10,P,DragonSkin10,330,20.62,10,23,33,"Seq.ID: 33
330mN
20.62KPa",N,N,1.64542355,1.645934489,0.069308721,0.039169295,330 mN,10 mm/s,20.62 KPa
13680,Nanotribometer DragonSkin10,P,DragonSkin10,330,20.62,10,24,33,"Seq.ID: 33
330mN
20.62KPa",N,N,1.645777906,1.64601906,0.068164346,0.039187542,330 mN,10 mm/s,20.62 KPa
13681,Nanotribometer DragonSkin10,P,DragonSkin10,330,20.62,10,25,33,"Seq.ID: 33
330mN
20.62KPa",N,N,1.646689105,1.645809688,0.067494203,0.038894789,330 mN,10 mm/s,20.62 KPa
13682,Nanotribometer DragonSkin10,P,DragonSkin10,330,20.62,10,26,33,"Seq.ID: 33
330mN
20.62KPa",N,N,1.64779769,1.647867877,0.067716563,0.038827226,330 mN,10 mm/s,20.62 KPa
13683,Nanotribometer DragonSkin10,P,DragonSkin10,330,20.62,10,27,33,"Seq.ID: 33
330mN
20.62KPa",N,N,1.646284567,1.646015906,0.066633537,0.037957685,330 mN,10 mm/s,20.62 KPa
13684,Nanotribometer DragonSkin10,P,DragonSkin10,330,20.62,10,28,33,"Seq.ID: 33
330mN
20.62KPa",N,N,1.648295961,1.648298171,0.068251969,0.039069932,330 mN,10 mm/s,20.62 KPa
13685,Nanotribometer DragonSkin10,P,DragonSkin10,330,20.62,10,29,33,"Seq.ID: 33
330mN
20.62KPa",N,N,1.648972373,1.648489999,0.066523873,0.038367698,330 mN,10 mm/s,20.62 KPa
13686,Nanotribometer DragonSkin10,P,DragonSkin10,330,20.62,10,30,33,"Seq.ID: 33
330mN
20.62KPa",N,N,1.649174762,1.64948514,0.067095645,0.038118835,330 mN,10 mm/s,20.62 KPa
13687,Nanotribometer DragonSkin10,P,DragonSkin10,330,20.62,10,31,33,"Seq.ID: 33
330mN
20.62KPa",N,N,1.657181484,1.657456113,0.070459365,0.036709522,330 mN,10 mm/s,20.62 KPa
13688,Nanotribometer DragonSkin10,P,DragonSkin10,340,21.25,10,1,34,"Seq.ID: 34
340mN
21.25KPa",N,N,1.318777184,1.518440885,0.442447751,0.03651619,340 mN,10 mm/s,21.25 KPa
13689,Nanotribometer DragonSkin10,P,DragonSkin10,340,21.25,10,2,34,"Seq.ID: 34
340mN
21.25KPa",N,N,1.581304911,1.553717973,0.062249564,0.056244874,340 mN,10 mm/s,21.25 KPa
13690,Nanotribometer DragonSkin10,P,DragonSkin10,340,21.25,10,3,34,"Seq.ID: 34
340mN
21.25KPa",N,N,1.599582129,1.59742313,0.065624114,0.039230324,340 mN,10 mm/s,21.25 KPa
13691,Nanotribometer DragonSkin10,P,DragonSkin10,340,21.25,10,4,34,"Seq.ID: 34
340mN
21.25KPa",N,N,1.605315438,1.603649156,0.06593258,0.038239765,340 mN,10 mm/s,21.25 KPa
13692,Nanotribometer DragonSkin10,P,DragonSkin10,340,21.25,10,5,34,"Seq.ID: 34
340mN
21.25KPa",N,N,1.607280908,1.606712511,0.064527319,0.037096681,340 mN,10 mm/s,21.25 KPa
13693,Nanotribometer DragonSkin10,P,DragonSkin10,340,21.25,10,6,34,"Seq.ID: 34
340mN
21.25KPa",N,N,1.609216595,1.609143416,0.066294757,0.037768206,340 mN,10 mm/s,21.25 KPa
13694,Nanotribometer DragonSkin10,P,DragonSkin10,340,21.25,10,7,34,"Seq.ID: 34
340mN
21.25KPa",N,N,1.6116627,1.610379162,0.063875453,0.036853285,340 mN,10 mm/s,21.25 KPa
13695,Nanotribometer DragonSkin10,P,DragonSkin10,340,21.25,10,8,34,"Seq.ID: 34
340mN
21.25KPa",N,N,1.613242619,1.613467112,0.064816127,0.036709236,340 mN,10 mm/s,21.25 KPa
13696,Nanotribometer DragonSkin10,P,DragonSkin10,340,21.25,10,9,34,"Seq.ID: 34
340mN
21.25KPa",N,N,1.61433474,1.613797782,0.06467596,0.036795842,340 mN,10 mm/s,21.25 KPa
13697,Nanotribometer DragonSkin10,P,DragonSkin10,340,21.25,10,10,34,"Seq.ID: 34
340mN
21.25KPa",N,N,1.616459759,1.61601033,0.066460683,0.037689851,340 mN,10 mm/s,21.25 KPa
13698,Nanotribometer DragonSkin10,P,DragonSkin10,340,21.25,10,11,34,"Seq.ID: 34
340mN
21.25KPa",N,N,1.617423582,1.61728544,0.064866511,0.037223224,340 mN,10 mm/s,21.25 KPa
13699,Nanotribometer DragonSkin10,P,DragonSkin10,340,21.25,10,12,34,"Seq.ID: 34
340mN
21.25KPa",N,N,1.618006949,1.618109535,0.066241133,0.037555053,340 mN,10 mm/s,21.25 KPa
13700,Nanotribometer DragonSkin10,P,DragonSkin10,340,21.25,10,13,34,"Seq.ID: 34
340mN
21.25KPa",N,N,1.615528985,1.616519753,0.067314389,0.037853894,340 mN,10 mm/s,21.25 KPa
13701,Nanotribometer DragonSkin10,P,DragonSkin10,340,21.25,10,14,34,"Seq.ID: 34
340mN
21.25KPa",N,N,1.617269942,1.616273971,0.065168727,0.03776307,340 mN,10 mm/s,21.25 KPa
13702,Nanotribometer DragonSkin10,P,DragonSkin10,340,21.25,10,15,34,"Seq.ID: 34
340mN
21.25KPa",N,N,1.616966684,1.617442673,0.065845669,0.037265263,340 mN,10 mm/s,21.25 KPa
13703,Nanotribometer DragonSkin10,P,DragonSkin10,340,21.25,10,16,34,"Seq.ID: 34
340mN
21.25KPa",N,N,1.620042609,1.619401238,0.064593759,0.037701268,340 mN,10 mm/s,21.25 KPa
13704,Nanotribometer DragonSkin10,P,DragonSkin10,340,21.25,10,17,34,"Seq.ID: 34
340mN
21.25KPa",N,N,1.6197353,1.620196318,0.064743771,0.03711528,340 mN,10 mm/s,21.25 KPa
13705,Nanotribometer DragonSkin10,P,DragonSkin10,340,21.25,10,18,34,"Seq.ID: 34
340mN
21.25KPa",N,N,1.622754847,1.621442295,0.063822501,0.037136067,340 mN,10 mm/s,21.25 KPa
13706,Nanotribometer DragonSkin10,P,DragonSkin10,340,21.25,10,19,34,"Seq.ID: 34
340mN
21.25KPa",N,N,1.621265817,1.621077595,0.062980554,0.035875135,340 mN,10 mm/s,21.25 KPa
13707,Nanotribometer DragonSkin10,P,DragonSkin10,340,21.25,10,20,34,"Seq.ID: 34
340mN
21.25KPa",N,N,1.621781193,1.621575807,0.064388238,0.036294548,340 mN,10 mm/s,21.25 KPa
13708,Nanotribometer DragonSkin10,P,DragonSkin10,340,21.25,10,21,34,"Seq.ID: 34
340mN
21.25KPa",N,N,1.622874043,1.621997435,0.062439939,0.035304542,340 mN,10 mm/s,21.25 KPa
13709,Nanotribometer DragonSkin10,P,DragonSkin10,340,21.25,10,22,34,"Seq.ID: 34
340mN
21.25KPa",N,N,1.62336372,1.623169614,0.060896117,0.03427661,340 mN,10 mm/s,21.25 KPa
13710,Nanotribometer DragonSkin10,P,DragonSkin10,340,21.25,10,23,34,"Seq.ID: 34
340mN
21.25KPa",N,N,1.623145573,1.623685207,0.062373553,0.035356698,340 mN,10 mm/s,21.25 KPa
13711,Nanotribometer DragonSkin10,P,DragonSkin10,340,21.25,10,24,34,"Seq.ID: 34
340mN
21.25KPa",N,N,1.623393799,1.62263369,0.062259358,0.035226467,340 mN,10 mm/s,21.25 KPa
13712,Nanotribometer DragonSkin10,P,DragonSkin10,340,21.25,10,25,34,"Seq.ID: 34
340mN
21.25KPa",N,N,1.625073617,1.624937232,0.061103658,0.0349482,340 mN,10 mm/s,21.25 KPa
13713,Nanotribometer DragonSkin10,P,DragonSkin10,340,21.25,10,26,34,"Seq.ID: 34
340mN
21.25KPa",N,N,1.624575195,1.624528548,0.061292559,0.03467956,340 mN,10 mm/s,21.25 KPa
13714,Nanotribometer DragonSkin10,P,DragonSkin10,340,21.25,10,27,34,"Seq.ID: 34
340mN
21.25KPa",N,N,1.626024662,1.625763338,0.061376468,0.035018688,340 mN,10 mm/s,21.25 KPa
13715,Nanotribometer DragonSkin10,P,DragonSkin10,340,21.25,10,28,34,"Seq.ID: 34
340mN
21.25KPa",N,N,1.627111506,1.626476489,0.061652634,0.03482527,340 mN,10 mm/s,21.25 KPa
13716,Nanotribometer DragonSkin10,P,DragonSkin10,340,21.25,10,29,34,"Seq.ID: 34
340mN
21.25KPa",N,N,1.628345244,1.628929124,0.063791278,0.035796237,340 mN,10 mm/s,21.25 KPa
13717,Nanotribometer DragonSkin10,P,DragonSkin10,340,21.25,10,30,34,"Seq.ID: 34
340mN
21.25KPa",N,N,1.627004769,1.62709486,0.063753661,0.035570031,340 mN,10 mm/s,21.25 KPa
13718,Nanotribometer DragonSkin10,P,DragonSkin10,340,21.25,10,31,34,"Seq.ID: 34
340mN
21.25KPa",N,N,1.635157322,1.636165114,0.066865643,0.034375835,340 mN,10 mm/s,21.25 KPa
13719,Nanotribometer DragonSkin10,P,DragonSkin10,350,21.88,10,1,35,"Seq.ID: 35
350mN
21.88KPa",N,N,1.281898891,1.499137008,0.453493567,0.036168875,350 mN,10 mm/s,21.88 KPa
13720,Nanotribometer DragonSkin10,P,DragonSkin10,350,21.88,10,2,35,"Seq.ID: 35
350mN
21.88KPa",N,N,1.557768966,1.530105292,0.05996157,0.05458399,350 mN,10 mm/s,21.88 KPa
13721,Nanotribometer DragonSkin10,P,DragonSkin10,350,21.88,10,3,35,"Seq.ID: 35
350mN
21.88KPa",N,N,1.578790459,1.574808734,0.062361074,0.037730494,350 mN,10 mm/s,21.88 KPa
13722,Nanotribometer DragonSkin10,P,DragonSkin10,350,21.88,10,4,35,"Seq.ID: 35
350mN
21.88KPa",N,N,1.583418801,1.582881824,0.063666289,0.036553047,350 mN,10 mm/s,21.88 KPa
13723,Nanotribometer DragonSkin10,P,DragonSkin10,350,21.88,10,5,35,"Seq.ID: 35
350mN
21.88KPa",N,N,1.58905825,1.587520608,0.062828921,0.036473485,350 mN,10 mm/s,21.88 KPa
13724,Nanotribometer DragonSkin10,P,DragonSkin10,350,21.88,10,6,35,"Seq.ID: 35
350mN
21.88KPa",N,N,1.59221097,1.591547255,0.063088231,0.035802369,350 mN,10 mm/s,21.88 KPa
13725,Nanotribometer DragonSkin10,P,DragonSkin10,350,21.88,10,7,35,"Seq.ID: 35
350mN
21.88KPa",N,N,1.594120756,1.593052657,0.061115417,0.034991746,350 mN,10 mm/s,21.88 KPa
13726,Nanotribometer DragonSkin10,P,DragonSkin10,350,21.88,10,8,35,"Seq.ID: 35
350mN
21.88KPa",N,N,1.596109116,1.595814637,0.062533317,0.0351938,350 mN,10 mm/s,21.88 KPa
13727,Nanotribometer DragonSkin10,P,DragonSkin10,350,21.88,10,9,35,"Seq.ID: 35
350mN
21.88KPa",N,N,1.597184342,1.596692181,0.0619253,0.034963014,350 mN,10 mm/s,21.88 KPa
13728,Nanotribometer DragonSkin10,P,DragonSkin10,350,21.88,10,10,35,"Seq.ID: 35
350mN
21.88KPa",N,N,1.598757077,1.598487174,0.062236325,0.035081609,350 mN,10 mm/s,21.88 KPa
13729,Nanotribometer DragonSkin10,P,DragonSkin10,350,21.88,10,11,35,"Seq.ID: 35
350mN
21.88KPa",N,N,1.598831231,1.599380857,0.063463233,0.03547277,350 mN,10 mm/s,21.88 KPa
13730,Nanotribometer DragonSkin10,P,DragonSkin10,350,21.88,10,12,35,"Seq.ID: 35
350mN
21.88KPa",N,N,1.601102359,1.600106438,0.063762015,0.03607882,350 mN,10 mm/s,21.88 KPa
13731,Nanotribometer DragonSkin10,P,DragonSkin10,350,21.88,10,13,35,"Seq.ID: 35
350mN
21.88KPa",N,N,1.600701393,1.601072803,0.063697274,0.035906659,350 mN,10 mm/s,21.88 KPa
13732,Nanotribometer DragonSkin10,P,DragonSkin10,350,21.88,10,14,35,"Seq.ID: 35
350mN
21.88KPa",N,N,1.600448297,1.600529128,0.06364567,0.035786166,350 mN,10 mm/s,21.88 KPa
13733,Nanotribometer DragonSkin10,P,DragonSkin10,350,21.88,10,15,35,"Seq.ID: 35
350mN
21.88KPa",N,N,1.601175086,1.600906664,0.062971664,0.035625083,350 mN,10 mm/s,21.88 KPa
13734,Nanotribometer DragonSkin10,P,DragonSkin10,350,21.88,10,16,35,"Seq.ID: 35
350mN
21.88KPa",N,N,1.602818411,1.601606328,0.062192092,0.0353632,350 mN,10 mm/s,21.88 KPa
13735,Nanotribometer DragonSkin10,P,DragonSkin10,350,21.88,10,17,35,"Seq.ID: 35
350mN
21.88KPa",N,N,1.602959423,1.603439494,0.063235605,0.035151539,350 mN,10 mm/s,21.88 KPa
13736,Nanotribometer DragonSkin10,P,DragonSkin10,350,21.88,10,18,35,"Seq.ID: 35
350mN
21.88KPa",N,N,1.603897713,1.604112731,0.064143789,0.035958414,350 mN,10 mm/s,21.88 KPa
13737,Nanotribometer DragonSkin10,P,DragonSkin10,350,21.88,10,19,35,"Seq.ID: 35
350mN
21.88KPa",N,N,1.605087439,1.60438423,0.063004908,0.035835792,350 mN,10 mm/s,21.88 KPa
13738,Nanotribometer DragonSkin10,P,DragonSkin10,350,21.88,10,20,35,"Seq.ID: 35
350mN
21.88KPa",N,N,1.60619381,1.606168947,0.063918309,0.03592575,350 mN,10 mm/s,21.88 KPa
13739,Nanotribometer DragonSkin10,P,DragonSkin10,350,21.88,10,21,35,"Seq.ID: 35
350mN
21.88KPa",N,N,1.608042634,1.607780257,0.064009473,0.036287145,350 mN,10 mm/s,21.88 KPa
13740,Nanotribometer DragonSkin10,P,DragonSkin10,350,21.88,10,22,35,"Seq.ID: 35
350mN
21.88KPa",N,N,1.607305203,1.607314564,0.063623161,0.035714633,350 mN,10 mm/s,21.88 KPa
13741,Nanotribometer DragonSkin10,P,DragonSkin10,350,21.88,10,23,35,"Seq.ID: 35
350mN
21.88KPa",N,N,1.607761292,1.607394301,0.063883919,0.035961767,350 mN,10 mm/s,21.88 KPa
13742,Nanotribometer DragonSkin10,P,DragonSkin10,350,21.88,10,24,35,"Seq.ID: 35
350mN
21.88KPa",N,N,1.607697733,1.60869972,0.064850551,0.036390312,350 mN,10 mm/s,21.88 KPa
13743,Nanotribometer DragonSkin10,P,DragonSkin10,350,21.88,10,25,35,"Seq.ID: 35
350mN
21.88KPa",N,N,1.607327159,1.606747849,0.062929834,0.035722772,350 mN,10 mm/s,21.88 KPa
13744,Nanotribometer DragonSkin10,P,DragonSkin10,350,21.88,10,26,35,"Seq.ID: 35
350mN
21.88KPa",N,N,1.608916702,1.608328522,0.063173303,0.035650209,350 mN,10 mm/s,21.88 KPa
13745,Nanotribometer DragonSkin10,P,DragonSkin10,350,21.88,10,27,35,"Seq.ID: 35
350mN
21.88KPa",N,N,1.608958922,1.60931118,0.064718695,0.036102908,350 mN,10 mm/s,21.88 KPa
13746,Nanotribometer DragonSkin10,P,DragonSkin10,350,21.88,10,28,35,"Seq.ID: 35
350mN
21.88KPa",N,N,1.609458482,1.609356744,0.06428708,0.036131252,350 mN,10 mm/s,21.88 KPa
13747,Nanotribometer DragonSkin10,P,DragonSkin10,350,21.88,10,29,35,"Seq.ID: 35
350mN
21.88KPa",N,N,1.609799156,1.609601926,0.064686376,0.036297152,350 mN,10 mm/s,21.88 KPa
13748,Nanotribometer DragonSkin10,P,DragonSkin10,350,21.88,10,30,35,"Seq.ID: 35
350mN
21.88KPa",N,N,1.609961093,1.609332739,0.063056242,0.035631557,350 mN,10 mm/s,21.88 KPa
13749,Nanotribometer DragonSkin10,P,DragonSkin10,350,21.88,10,31,35,"Seq.ID: 35
350mN
21.88KPa",N,N,1.619099353,1.620282297,0.067713415,0.034966179,350 mN,10 mm/s,21.88 KPa
13750,Nanotribometer DragonSkin10,P,DragonSkin10,360,22.5,10,1,36,"Seq.ID: 36
360mN
22.5KPa",N,N,1.264450674,1.482393159,0.446701786,0.036281583,360 mN,10 mm/s,22.5 KPa
13751,Nanotribometer DragonSkin10,P,DragonSkin10,360,22.5,10,2,36,"Seq.ID: 36
360mN
22.5KPa",N,N,1.542586094,1.514025357,0.060385812,0.055103534,360 mN,10 mm/s,22.5 KPa
13752,Nanotribometer DragonSkin10,P,DragonSkin10,360,22.5,10,3,36,"Seq.ID: 36
360mN
22.5KPa",N,N,1.561668354,1.558612039,0.062597743,0.037668944,360 mN,10 mm/s,22.5 KPa
13753,Nanotribometer DragonSkin10,P,DragonSkin10,360,22.5,10,4,36,"Seq.ID: 36
360mN
22.5KPa",N,N,1.567868508,1.567238521,0.06425,0.037017677,360 mN,10 mm/s,22.5 KPa
13754,Nanotribometer DragonSkin10,P,DragonSkin10,360,22.5,10,5,36,"Seq.ID: 36
360mN
22.5KPa",N,N,1.572994499,1.571055784,0.063776731,0.036881738,360 mN,10 mm/s,22.5 KPa
13755,Nanotribometer DragonSkin10,P,DragonSkin10,360,22.5,10,6,36,"Seq.ID: 36
360mN
22.5KPa",N,N,1.575572655,1.574717938,0.062726107,0.035818529,360 mN,10 mm/s,22.5 KPa
13756,Nanotribometer DragonSkin10,P,DragonSkin10,360,22.5,10,7,36,"Seq.ID: 36
360mN
22.5KPa",N,N,1.576481099,1.576115402,0.062335355,0.035141347,360 mN,10 mm/s,22.5 KPa
13757,Nanotribometer DragonSkin10,P,DragonSkin10,360,22.5,10,8,36,"Seq.ID: 36
360mN
22.5KPa",N,N,1.578403228,1.577787649,0.06124887,0.034725889,360 mN,10 mm/s,22.5 KPa
13758,Nanotribometer DragonSkin10,P,DragonSkin10,360,22.5,10,9,36,"Seq.ID: 36
360mN
22.5KPa",N,N,1.578601476,1.579060993,0.063007673,0.034879545,360 mN,10 mm/s,22.5 KPa
13759,Nanotribometer DragonSkin10,P,DragonSkin10,360,22.5,10,10,36,"Seq.ID: 36
360mN
22.5KPa",N,N,1.580359515,1.580108913,0.062858867,0.035644095,360 mN,10 mm/s,22.5 KPa
13760,Nanotribometer DragonSkin10,P,DragonSkin10,360,22.5,10,11,36,"Seq.ID: 36
360mN
22.5KPa",N,N,1.581825294,1.58121342,0.062827228,0.035439747,360 mN,10 mm/s,22.5 KPa
13761,Nanotribometer DragonSkin10,P,DragonSkin10,360,22.5,10,12,36,"Seq.ID: 36
360mN
22.5KPa",N,N,1.582177612,1.581980879,0.061599342,0.034827232,360 mN,10 mm/s,22.5 KPa
13762,Nanotribometer DragonSkin10,P,DragonSkin10,360,22.5,10,13,36,"Seq.ID: 36
360mN
22.5KPa",N,N,1.582444939,1.582204891,0.062289153,0.035021702,360 mN,10 mm/s,22.5 KPa
13763,Nanotribometer DragonSkin10,P,DragonSkin10,360,22.5,10,14,36,"Seq.ID: 36
360mN
22.5KPa",N,N,1.585563709,1.585006939,0.062884102,0.035658218,360 mN,10 mm/s,22.5 KPa
13764,Nanotribometer DragonSkin10,P,DragonSkin10,360,22.5,10,15,36,"Seq.ID: 36
360mN
22.5KPa",N,N,1.585655835,1.585774198,0.062722463,0.035158557,360 mN,10 mm/s,22.5 KPa
13765,Nanotribometer DragonSkin10,P,DragonSkin10,360,22.5,10,16,36,"Seq.ID: 36
360mN
22.5KPa",N,N,1.583878194,1.584427511,0.062878179,0.034965349,360 mN,10 mm/s,22.5 KPa
13766,Nanotribometer DragonSkin10,P,DragonSkin10,360,22.5,10,17,36,"Seq.ID: 36
360mN
22.5KPa",N,N,1.585427129,1.584590767,0.061874682,0.035213407,360 mN,10 mm/s,22.5 KPa
13767,Nanotribometer DragonSkin10,P,DragonSkin10,360,22.5,10,18,36,"Seq.ID: 36
360mN
22.5KPa",N,N,1.584947908,1.585002789,0.061940072,0.034525318,360 mN,10 mm/s,22.5 KPa
13768,Nanotribometer DragonSkin10,P,DragonSkin10,360,22.5,10,19,36,"Seq.ID: 36
360mN
22.5KPa",N,N,1.586117635,1.585987137,0.06338971,0.035392763,360 mN,10 mm/s,22.5 KPa
13769,Nanotribometer DragonSkin10,P,DragonSkin10,360,22.5,10,20,36,"Seq.ID: 36
360mN
22.5KPa",N,N,1.587862203,1.587533409,0.062270307,0.035355163,360 mN,10 mm/s,22.5 KPa
13770,Nanotribometer DragonSkin10,P,DragonSkin10,360,22.5,10,21,36,"Seq.ID: 36
360mN
22.5KPa",N,N,1.588981628,1.588571306,0.063054592,0.035286214,360 mN,10 mm/s,22.5 KPa
13771,Nanotribometer DragonSkin10,P,DragonSkin10,360,22.5,10,22,36,"Seq.ID: 36
360mN
22.5KPa",N,N,1.589688774,1.589721596,0.064009618,0.035840555,360 mN,10 mm/s,22.5 KPa
13772,Nanotribometer DragonSkin10,P,DragonSkin10,360,22.5,10,23,36,"Seq.ID: 36
360mN
22.5KPa",N,N,1.590020054,1.589553166,0.062544406,0.035417506,360 mN,10 mm/s,22.5 KPa
13773,Nanotribometer DragonSkin10,P,DragonSkin10,360,22.5,10,24,36,"Seq.ID: 36
360mN
22.5KPa",N,N,1.590064018,1.59060071,0.064544031,0.035782899,360 mN,10 mm/s,22.5 KPa
13774,Nanotribometer DragonSkin10,P,DragonSkin10,360,22.5,10,25,36,"Seq.ID: 36
360mN
22.5KPa",N,N,1.590238915,1.589953037,0.063048746,0.035617961,360 mN,10 mm/s,22.5 KPa
13775,Nanotribometer DragonSkin10,P,DragonSkin10,360,22.5,10,26,36,"Seq.ID: 36
360mN
22.5KPa",N,N,1.591905964,1.591686566,0.064073884,0.036201792,360 mN,10 mm/s,22.5 KPa
13776,Nanotribometer DragonSkin10,P,DragonSkin10,360,22.5,10,27,36,"Seq.ID: 36
360mN
22.5KPa",N,N,1.590229264,1.590726005,0.063451149,0.035326672,360 mN,10 mm/s,22.5 KPa
13777,Nanotribometer DragonSkin10,P,DragonSkin10,360,22.5,10,28,36,"Seq.ID: 36
360mN
22.5KPa",N,N,1.592085797,1.591844309,0.06435728,0.036264173,360 mN,10 mm/s,22.5 KPa
13778,Nanotribometer DragonSkin10,P,DragonSkin10,360,22.5,10,29,36,"Seq.ID: 36
360mN
22.5KPa",N,N,1.592448001,1.592123521,0.063992702,0.036109669,360 mN,10 mm/s,22.5 KPa
13779,Nanotribometer DragonSkin10,P,DragonSkin10,360,22.5,10,30,36,"Seq.ID: 36
360mN
22.5KPa",N,N,1.593463593,1.592672282,0.061430271,0.03524867,360 mN,10 mm/s,22.5 KPa
13780,Nanotribometer DragonSkin10,P,DragonSkin10,360,22.5,10,31,36,"Seq.ID: 36
360mN
22.5KPa",N,N,1.600137426,1.60230717,0.068217173,0.033890841,360 mN,10 mm/s,22.5 KPa
13781,Nanotribometer DragonSkin10,P,DragonSkin10,370,23.12,10,1,37,"Seq.ID: 37
370mN
23.12KPa",N,N,1.212889417,1.456857925,0.479634651,0.038812313,370 mN,10 mm/s,23.12 KPa
13782,Nanotribometer DragonSkin10,P,DragonSkin10,370,23.12,10,2,37,"Seq.ID: 37
370mN
23.12KPa",N,N,1.522077032,1.489826308,0.058554935,0.058371491,370 mN,10 mm/s,23.12 KPa
13783,Nanotribometer DragonSkin10,P,DragonSkin10,370,23.12,10,3,37,"Seq.ID: 37
370mN
23.12KPa",N,N,1.541618856,1.538257037,0.061415517,0.036554982,370 mN,10 mm/s,23.12 KPa
13784,Nanotribometer DragonSkin10,P,DragonSkin10,370,23.12,10,4,37,"Seq.ID: 37
370mN
23.12KPa",N,N,1.548109564,1.547323315,0.063015996,0.036240229,370 mN,10 mm/s,23.12 KPa
13785,Nanotribometer DragonSkin10,P,DragonSkin10,370,23.12,10,5,37,"Seq.ID: 37
370mN
23.12KPa",N,N,1.553487327,1.552401179,0.062643729,0.036263186,370 mN,10 mm/s,23.12 KPa
13786,Nanotribometer DragonSkin10,P,DragonSkin10,370,23.12,10,6,37,"Seq.ID: 37
370mN
23.12KPa",N,N,1.556119076,1.555641505,0.062701777,0.035438188,370 mN,10 mm/s,23.12 KPa
13787,Nanotribometer DragonSkin10,P,DragonSkin10,370,23.12,10,7,37,"Seq.ID: 37
370mN
23.12KPa",N,N,1.558434068,1.557752506,0.061458609,0.035164594,370 mN,10 mm/s,23.12 KPa
13788,Nanotribometer DragonSkin10,P,DragonSkin10,370,23.12,10,8,37,"Seq.ID: 37
370mN
23.12KPa",N,N,1.559128961,1.557650974,0.05897215,0.033527256,370 mN,10 mm/s,23.12 KPa
13789,Nanotribometer DragonSkin10,P,DragonSkin10,370,23.12,10,9,37,"Seq.ID: 37
370mN
23.12KPa",N,N,1.55994187,1.560394431,0.061014188,0.033733737,370 mN,10 mm/s,23.12 KPa
13790,Nanotribometer DragonSkin10,P,DragonSkin10,370,23.12,10,10,37,"Seq.ID: 37
370mN
23.12KPa",N,N,1.562539286,1.561465498,0.060649547,0.03410401,370 mN,10 mm/s,23.12 KPa
13791,Nanotribometer DragonSkin10,P,DragonSkin10,370,23.12,10,11,37,"Seq.ID: 37
370mN
23.12KPa",N,N,1.564699458,1.564207106,0.060363047,0.03405456,370 mN,10 mm/s,23.12 KPa
13792,Nanotribometer DragonSkin10,P,DragonSkin10,370,23.12,10,12,37,"Seq.ID: 37
370mN
23.12KPa",N,N,1.564928713,1.565424949,0.061639581,0.034410373,370 mN,10 mm/s,23.12 KPa
13793,Nanotribometer DragonSkin10,P,DragonSkin10,370,23.12,10,13,37,"Seq.ID: 37
370mN
23.12KPa",N,N,1.566118951,1.566226667,0.062322838,0.034936605,370 mN,10 mm/s,23.12 KPa
13794,Nanotribometer DragonSkin10,P,DragonSkin10,370,23.12,10,14,37,"Seq.ID: 37
370mN
23.12KPa",N,N,1.565479282,1.565967578,0.062811435,0.03536762,370 mN,10 mm/s,23.12 KPa
13795,Nanotribometer DragonSkin10,P,DragonSkin10,370,23.12,10,15,37,"Seq.ID: 37
370mN
23.12KPa",N,N,1.56688148,1.565413213,0.061183324,0.034674049,370 mN,10 mm/s,23.12 KPa
13796,Nanotribometer DragonSkin10,P,DragonSkin10,370,23.12,10,16,37,"Seq.ID: 37
370mN
23.12KPa",N,N,1.568152053,1.568082206,0.06079383,0.034349674,370 mN,10 mm/s,23.12 KPa
13797,Nanotribometer DragonSkin10,P,DragonSkin10,370,23.12,10,17,37,"Seq.ID: 37
370mN
23.12KPa",N,N,1.568656177,1.568340665,0.060812598,0.034047001,370 mN,10 mm/s,23.12 KPa
13798,Nanotribometer DragonSkin10,P,DragonSkin10,370,23.12,10,18,37,"Seq.ID: 37
370mN
23.12KPa",N,N,1.570367435,1.570082344,0.061832987,0.034536014,370 mN,10 mm/s,23.12 KPa
13799,Nanotribometer DragonSkin10,P,DragonSkin10,370,23.12,10,19,37,"Seq.ID: 37
370mN
23.12KPa",N,N,1.569968709,1.570089969,0.061843779,0.034600291,370 mN,10 mm/s,23.12 KPa
13800,Nanotribometer DragonSkin10,P,DragonSkin10,370,23.12,10,20,37,"Seq.ID: 37
370mN
23.12KPa",N,N,1.57205258,1.571900296,0.062621032,0.035327886,370 mN,10 mm/s,23.12 KPa
13801,Nanotribometer DragonSkin10,P,DragonSkin10,370,23.12,10,21,37,"Seq.ID: 37
370mN
23.12KPa",N,N,1.571131585,1.570940859,0.062151184,0.03469904,370 mN,10 mm/s,23.12 KPa
13802,Nanotribometer DragonSkin10,P,DragonSkin10,370,23.12,10,22,37,"Seq.ID: 37
370mN
23.12KPa",N,N,1.573164229,1.572479831,0.061687971,0.034884949,370 mN,10 mm/s,23.12 KPa
13803,Nanotribometer DragonSkin10,P,DragonSkin10,370,23.12,10,23,37,"Seq.ID: 37
370mN
23.12KPa",N,N,1.573497566,1.573706442,0.061694401,0.034607959,370 mN,10 mm/s,23.12 KPa
13804,Nanotribometer DragonSkin10,P,DragonSkin10,370,23.12,10,24,37,"Seq.ID: 37
370mN
23.12KPa",N,N,1.5731446,1.573343527,0.061422817,0.03416336,370 mN,10 mm/s,23.12 KPa
13805,Nanotribometer DragonSkin10,P,DragonSkin10,370,23.12,10,25,37,"Seq.ID: 37
370mN
23.12KPa",N,N,1.574107218,1.573897936,0.061754033,0.034490755,370 mN,10 mm/s,23.12 KPa
13806,Nanotribometer DragonSkin10,P,DragonSkin10,370,23.12,10,26,37,"Seq.ID: 37
370mN
23.12KPa",N,N,1.575707329,1.575087084,0.061262687,0.0348372,370 mN,10 mm/s,23.12 KPa
13807,Nanotribometer DragonSkin10,P,DragonSkin10,370,23.12,10,27,37,"Seq.ID: 37
370mN
23.12KPa",N,N,1.575611281,1.575872857,0.061626987,0.034201709,370 mN,10 mm/s,23.12 KPa
13808,Nanotribometer DragonSkin10,P,DragonSkin10,370,23.12,10,28,37,"Seq.ID: 37
370mN
23.12KPa",N,N,1.576116291,1.575955731,0.062113355,0.034666936,370 mN,10 mm/s,23.12 KPa
13809,Nanotribometer DragonSkin10,P,DragonSkin10,370,23.12,10,29,37,"Seq.ID: 37
370mN
23.12KPa",N,N,1.57629143,1.576051549,0.06189539,0.034783185,370 mN,10 mm/s,23.12 KPa
13810,Nanotribometer DragonSkin10,P,DragonSkin10,370,23.12,10,30,37,"Seq.ID: 37
370mN
23.12KPa",N,N,1.576654757,1.576559667,0.061244427,0.034315922,370 mN,10 mm/s,23.12 KPa
13811,Nanotribometer DragonSkin10,P,DragonSkin10,370,23.12,10,31,37,"Seq.ID: 37
370mN
23.12KPa",N,N,1.584970489,1.58600369,0.066385047,0.033870779,370 mN,10 mm/s,23.12 KPa
13812,Nanotribometer DragonSkin10,P,DragonSkin10,380,23.75,10,1,38,"Seq.ID: 38
380mN
23.75KPa",N,N,1.203129669,1.445031863,0.470217394,0.038383387,380 mN,10 mm/s,23.75 KPa
13813,Nanotribometer DragonSkin10,P,DragonSkin10,380,23.75,10,2,38,"Seq.ID: 38
380mN
23.75KPa",N,N,1.50157054,1.473314625,0.059823275,0.056486029,380 mN,10 mm/s,23.75 KPa
13814,Nanotribometer DragonSkin10,P,DragonSkin10,380,23.75,10,3,38,"Seq.ID: 38
380mN
23.75KPa",N,N,1.524797764,1.518671438,0.0599762,0.037706623,380 mN,10 mm/s,23.75 KPa
13815,Nanotribometer DragonSkin10,P,DragonSkin10,380,23.75,10,4,38,"Seq.ID: 38
380mN
23.75KPa",N,N,1.530794075,1.528761003,0.0582488,0.033291441,380 mN,10 mm/s,23.75 KPa
13816,Nanotribometer DragonSkin10,P,DragonSkin10,380,23.75,10,5,38,"Seq.ID: 38
380mN
23.75KPa",N,N,1.535879442,1.535121231,0.059465706,0.033368203,380 mN,10 mm/s,23.75 KPa
13817,Nanotribometer DragonSkin10,P,DragonSkin10,380,23.75,10,6,38,"Seq.ID: 38
380mN
23.75KPa",N,N,1.538784009,1.538156724,0.059735705,0.033569135,380 mN,10 mm/s,23.75 KPa
13818,Nanotribometer DragonSkin10,P,DragonSkin10,380,23.75,10,7,38,"Seq.ID: 38
380mN
23.75KPa",N,N,1.541286109,1.540223979,0.059164582,0.033265769,380 mN,10 mm/s,23.75 KPa
13819,Nanotribometer DragonSkin10,P,DragonSkin10,380,23.75,10,8,38,"Seq.ID: 38
380mN
23.75KPa",N,N,1.543473434,1.54340974,0.059622527,0.033202352,380 mN,10 mm/s,23.75 KPa
13820,Nanotribometer DragonSkin10,P,DragonSkin10,380,23.75,10,9,38,"Seq.ID: 38
380mN
23.75KPa",N,N,1.544716704,1.544378526,0.059869837,0.033338587,380 mN,10 mm/s,23.75 KPa
13821,Nanotribometer DragonSkin10,P,DragonSkin10,380,23.75,10,10,38,"Seq.ID: 38
380mN
23.75KPa",N,N,1.546076533,1.545307274,0.059635038,0.033228918,380 mN,10 mm/s,23.75 KPa
13822,Nanotribometer DragonSkin10,P,DragonSkin10,380,23.75,10,11,38,"Seq.ID: 38
380mN
23.75KPa",N,N,1.548677068,1.548307971,0.059752338,0.033648238,380 mN,10 mm/s,23.75 KPa
13823,Nanotribometer DragonSkin10,P,DragonSkin10,380,23.75,10,12,38,"Seq.ID: 38
380mN
23.75KPa",N,N,1.549018433,1.549169699,0.06085033,0.033499748,380 mN,10 mm/s,23.75 KPa
13824,Nanotribometer DragonSkin10,P,DragonSkin10,380,23.75,10,13,38,"Seq.ID: 38
380mN
23.75KPa",N,N,1.550488014,1.550341374,0.060652696,0.034185481,380 mN,10 mm/s,23.75 KPa
13825,Nanotribometer DragonSkin10,P,DragonSkin10,380,23.75,10,14,38,"Seq.ID: 38
380mN
23.75KPa",N,N,1.551915326,1.551058687,0.060342821,0.033905443,380 mN,10 mm/s,23.75 KPa
13826,Nanotribometer DragonSkin10,P,DragonSkin10,380,23.75,10,15,38,"Seq.ID: 38
380mN
23.75KPa",N,N,1.554125447,1.553844553,0.061175592,0.034269014,380 mN,10 mm/s,23.75 KPa
13827,Nanotribometer DragonSkin10,P,DragonSkin10,380,23.75,10,16,38,"Seq.ID: 38
380mN
23.75KPa",N,N,1.553611661,1.55397631,0.061290329,0.033961891,380 mN,10 mm/s,23.75 KPa
13828,Nanotribometer DragonSkin10,P,DragonSkin10,380,23.75,10,17,38,"Seq.ID: 38
380mN
23.75KPa",N,N,1.55339112,1.553277365,0.060707806,0.033761532,380 mN,10 mm/s,23.75 KPa
13829,Nanotribometer DragonSkin10,P,DragonSkin10,380,23.75,10,18,38,"Seq.ID: 38
380mN
23.75KPa",N,N,1.55413153,1.553901732,0.061733414,0.034157252,380 mN,10 mm/s,23.75 KPa
13830,Nanotribometer DragonSkin10,P,DragonSkin10,380,23.75,10,19,38,"Seq.ID: 38
380mN
23.75KPa",N,N,1.555281144,1.554769911,0.060005664,0.033514681,380 mN,10 mm/s,23.75 KPa
13831,Nanotribometer DragonSkin10,P,DragonSkin10,380,23.75,10,20,38,"Seq.ID: 38
380mN
23.75KPa",N,N,1.555440369,1.555343959,0.059915088,0.033217609,380 mN,10 mm/s,23.75 KPa
13832,Nanotribometer DragonSkin10,P,DragonSkin10,380,23.75,10,21,38,"Seq.ID: 38
380mN
23.75KPa",N,N,1.557409414,1.557080263,0.060911659,0.034066849,380 mN,10 mm/s,23.75 KPa
13833,Nanotribometer DragonSkin10,P,DragonSkin10,380,23.75,10,22,38,"Seq.ID: 38
380mN
23.75KPa",N,N,1.557628222,1.557397992,0.060999574,0.03351212,380 mN,10 mm/s,23.75 KPa
13834,Nanotribometer DragonSkin10,P,DragonSkin10,380,23.75,10,23,38,"Seq.ID: 38
380mN
23.75KPa",N,N,1.559081592,1.558633305,0.060746347,0.033967579,380 mN,10 mm/s,23.75 KPa
13835,Nanotribometer DragonSkin10,P,DragonSkin10,380,23.75,10,24,38,"Seq.ID: 38
380mN
23.75KPa",N,N,1.560223911,1.560566221,0.060962109,0.033942717,380 mN,10 mm/s,23.75 KPa
13836,Nanotribometer DragonSkin10,P,DragonSkin10,380,23.75,10,25,38,"Seq.ID: 38
380mN
23.75KPa",N,N,1.559919673,1.559648893,0.061003169,0.033920305,380 mN,10 mm/s,23.75 KPa
13837,Nanotribometer DragonSkin10,P,DragonSkin10,380,23.75,10,26,38,"Seq.ID: 38
380mN
23.75KPa",N,N,1.5598399,1.559798244,0.06087073,0.033900166,380 mN,10 mm/s,23.75 KPa
13838,Nanotribometer DragonSkin10,P,DragonSkin10,380,23.75,10,27,38,"Seq.ID: 38
380mN
23.75KPa",N,N,1.561168506,1.560853364,0.060753954,0.033816714,380 mN,10 mm/s,23.75 KPa
13839,Nanotribometer DragonSkin10,P,DragonSkin10,380,23.75,10,28,38,"Seq.ID: 38
380mN
23.75KPa",N,N,1.561570382,1.561501517,0.061504191,0.034021476,380 mN,10 mm/s,23.75 KPa
13840,Nanotribometer DragonSkin10,P,DragonSkin10,380,23.75,10,29,38,"Seq.ID: 38
380mN
23.75KPa",N,N,1.562509552,1.562057706,0.060939818,0.034023522,380 mN,10 mm/s,23.75 KPa
13841,Nanotribometer DragonSkin10,P,DragonSkin10,380,23.75,10,30,38,"Seq.ID: 38
380mN
23.75KPa",N,N,1.562848878,1.56264708,0.061028994,0.033932854,380 mN,10 mm/s,23.75 KPa
13842,Nanotribometer DragonSkin10,P,DragonSkin10,380,23.75,10,31,38,"Seq.ID: 38
380mN
23.75KPa",N,N,1.5692422,1.571197848,0.065798943,0.03278196,380 mN,10 mm/s,23.75 KPa
13843,Nanotribometer DragonSkin10,P,DragonSkin10,390,24.38,10,1,39,"Seq.ID: 39
390mN
24.38KPa",N,N,1.199347739,1.430002601,0.460945031,0.037931583,390 mN,10 mm/s,24.38 KPa
13844,Nanotribometer DragonSkin10,P,DragonSkin10,390,24.38,10,2,39,"Seq.ID: 39
390mN
24.38KPa",N,N,1.493171092,1.461335683,0.056440803,0.055707645,390 mN,10 mm/s,24.38 KPa
13845,Nanotribometer DragonSkin10,P,DragonSkin10,390,24.38,10,3,39,"Seq.ID: 39
390mN
24.38KPa",N,N,1.512672522,1.509982541,0.05945803,0.035095424,390 mN,10 mm/s,24.38 KPa
13846,Nanotribometer DragonSkin10,P,DragonSkin10,390,24.38,10,4,39,"Seq.ID: 39
390mN
24.38KPa",N,N,1.518963583,1.517630867,0.059894775,0.034183598,390 mN,10 mm/s,24.38 KPa
13847,Nanotribometer DragonSkin10,P,DragonSkin10,390,24.38,10,5,39,"Seq.ID: 39
390mN
24.38KPa",N,N,1.523347685,1.522116967,0.059494684,0.03385928,390 mN,10 mm/s,24.38 KPa
13848,Nanotribometer DragonSkin10,P,DragonSkin10,390,24.38,10,6,39,"Seq.ID: 39
390mN
