Repository: tolstoys19/Friction-Measurements-Between-PLA-and-Silicone

# Friction-Measurements-Between-PLA-and-Silicone

In here we provide a dataset with measurements for friction between:

1. DragonSkin10-PLA
2. Smooth-on Sil 950-PLA

File: CoF-Measurements.csv (part 6 of 19)
,DataName,StaticPartner,Material,NominalLoad,H.pressure,MaxLinSpeed,CycleID,SequenceID,SequenceName,Omit,Loaded,CoF.mean,CoF.SMA.mean,CoF.sd,CoF.SMA.sd,NominalLoad.label,MaxLinSpeed.label,H.pressure.label
24.38KPa",N,N,1.526032246,1.525103996,0.05910053,0.033095121,390 mN,10 mm/s,24.38 KPa
13849,Nanotribometer DragonSkin10,P,DragonSkin10,390,24.38,10,7,39,"Seq.ID: 39
390mN
24.38KPa",N,N,1.527712818,1.527474,0.059659603,0.0331562,390 mN,10 mm/s,24.38 KPa
13850,Nanotribometer DragonSkin10,P,DragonSkin10,390,24.38,10,8,39,"Seq.ID: 39
390mN
24.38KPa",N,N,1.531046461,1.530016924,0.059453865,0.033374439,390 mN,10 mm/s,24.38 KPa
13851,Nanotribometer DragonSkin10,P,DragonSkin10,390,24.38,10,9,39,"Seq.ID: 39
390mN
24.38KPa",N,N,1.532672366,1.532347803,0.059570243,0.033272491,390 mN,10 mm/s,24.38 KPa
13852,Nanotribometer DragonSkin10,P,DragonSkin10,390,24.38,10,10,39,"Seq.ID: 39
390mN
24.38KPa",N,N,1.533550575,1.533557808,0.060455907,0.033435407,390 mN,10 mm/s,24.38 KPa
13853,Nanotribometer DragonSkin10,P,DragonSkin10,390,24.38,10,11,39,"Seq.ID: 39
390mN
24.38KPa",N,N,1.535219314,1.5343546,0.058223359,0.032893651,390 mN,10 mm/s,24.38 KPa
13854,Nanotribometer DragonSkin10,P,DragonSkin10,390,24.38,10,12,39,"Seq.ID: 39
390mN
24.38KPa",N,N,1.536982538,1.537115232,0.060015723,0.033247059,390 mN,10 mm/s,24.38 KPa
13855,Nanotribometer DragonSkin10,P,DragonSkin10,390,24.38,10,13,39,"Seq.ID: 39
390mN
24.38KPa",N,N,1.53839319,1.537938386,0.059862792,0.033513946,390 mN,10 mm/s,24.38 KPa
13856,Nanotribometer DragonSkin10,P,DragonSkin10,390,24.38,10,14,39,"Seq.ID: 39
390mN
24.38KPa",N,N,1.539623045,1.539310468,0.060164232,0.033630772,390 mN,10 mm/s,24.38 KPa
13857,Nanotribometer DragonSkin10,P,DragonSkin10,390,24.38,10,15,39,"Seq.ID: 39
390mN
24.38KPa",N,N,1.540923228,1.540240316,0.060058785,0.033388592,390 mN,10 mm/s,24.38 KPa
13858,Nanotribometer DragonSkin10,P,DragonSkin10,390,24.38,10,16,39,"Seq.ID: 39
390mN
24.38KPa",N,N,1.542118889,1.541711532,0.059522783,0.032930386,390 mN,10 mm/s,24.38 KPa
13859,Nanotribometer DragonSkin10,P,DragonSkin10,390,24.38,10,17,39,"Seq.ID: 39
390mN
24.38KPa",N,N,1.541948027,1.542138878,0.061039563,0.033192319,390 mN,10 mm/s,24.38 KPa
13860,Nanotribometer DragonSkin10,P,DragonSkin10,390,24.38,10,18,39,"Seq.ID: 39
390mN
24.38KPa",N,N,1.542464672,1.54293743,0.060925281,0.033774025,390 mN,10 mm/s,24.38 KPa
13861,Nanotribometer DragonSkin10,P,DragonSkin10,390,24.38,10,19,39,"Seq.ID: 39
390mN
24.38KPa",N,N,1.544186957,1.543638119,0.061303571,0.034126386,390 mN,10 mm/s,24.38 KPa
13862,Nanotribometer DragonSkin10,P,DragonSkin10,390,24.38,10,20,39,"Seq.ID: 39
390mN
24.38KPa",N,N,1.54510591,1.544851378,0.060554451,0.033891255,390 mN,10 mm/s,24.38 KPa
13863,Nanotribometer DragonSkin10,P,DragonSkin10,390,24.38,10,21,39,"Seq.ID: 39
390mN
24.38KPa",N,N,1.544816627,1.544626565,0.059497252,0.033181564,390 mN,10 mm/s,24.38 KPa
13864,Nanotribometer DragonSkin10,P,DragonSkin10,390,24.38,10,22,39,"Seq.ID: 39
390mN
24.38KPa",N,N,1.544868218,1.544769355,0.060456172,0.033384328,390 mN,10 mm/s,24.38 KPa
13865,Nanotribometer DragonSkin10,P,DragonSkin10,390,24.38,10,23,39,"Seq.ID: 39
390mN
24.38KPa",N,N,1.545762194,1.546216401,0.061506242,0.033858187,390 mN,10 mm/s,24.38 KPa
13866,Nanotribometer DragonSkin10,P,DragonSkin10,390,24.38,10,24,39,"Seq.ID: 39
390mN
24.38KPa",N,N,1.546411244,1.545969493,0.060410489,0.033716102,390 mN,10 mm/s,24.38 KPa
13867,Nanotribometer DragonSkin10,P,DragonSkin10,390,24.38,10,25,39,"Seq.ID: 39
390mN
24.38KPa",N,N,1.548069912,1.547367077,0.060098899,0.033454169,390 mN,10 mm/s,24.38 KPa
13868,Nanotribometer DragonSkin10,P,DragonSkin10,390,24.38,10,26,39,"Seq.ID: 39
390mN
24.38KPa",N,N,1.548617364,1.548495737,0.06008652,0.032988015,390 mN,10 mm/s,24.38 KPa
13869,Nanotribometer DragonSkin10,P,DragonSkin10,390,24.38,10,27,39,"Seq.ID: 39
390mN
24.38KPa",N,N,1.549240193,1.548964502,0.058908557,0.032792479,390 mN,10 mm/s,24.38 KPa
13870,Nanotribometer DragonSkin10,P,DragonSkin10,390,24.38,10,28,39,"Seq.ID: 39
390mN
24.38KPa",N,N,1.549851731,1.549697587,0.059567097,0.032871412,390 mN,10 mm/s,24.38 KPa
13871,Nanotribometer DragonSkin10,P,DragonSkin10,390,24.38,10,29,39,"Seq.ID: 39
390mN
24.38KPa",N,N,1.551280881,1.550821643,0.060597065,0.033552955,390 mN,10 mm/s,24.38 KPa
13872,Nanotribometer DragonSkin10,P,DragonSkin10,390,24.38,10,30,39,"Seq.ID: 39
390mN
24.38KPa",N,N,1.550732377,1.551419397,0.061399488,0.033622216,390 mN,10 mm/s,24.38 KPa
13873,Nanotribometer DragonSkin10,P,DragonSkin10,390,24.38,10,31,39,"Seq.ID: 39
390mN
24.38KPa",N,N,1.557443718,1.559674213,0.066693713,0.033161109,390 mN,10 mm/s,24.38 KPa
13874,Nanotribometer DragonSkin10,P,DragonSkin10,400,25,10,1,40,"Seq.ID: 40
400mN
25KPa",N,N,1.198582243,1.424783852,0.439324291,0.036114952,400 mN,10 mm/s,25 KPa
13875,Nanotribometer DragonSkin10,P,DragonSkin10,400,25,10,2,40,"Seq.ID: 40
400mN
25KPa",N,N,1.479658292,1.450117375,0.055713232,0.053232917,400 mN,10 mm/s,25 KPa
13876,Nanotribometer DragonSkin10,P,DragonSkin10,400,25,10,3,40,"Seq.ID: 40
400mN
25KPa",N,N,1.500297685,1.49686646,0.058139786,0.034284969,400 mN,10 mm/s,25 KPa
13877,Nanotribometer DragonSkin10,P,DragonSkin10,400,25,10,4,40,"Seq.ID: 40
400mN
25KPa",N,N,1.506708632,1.505538005,0.059658081,0.033186502,400 mN,10 mm/s,25 KPa
13878,Nanotribometer DragonSkin10,P,DragonSkin10,400,25,10,5,40,"Seq.ID: 40
400mN
25KPa",N,N,1.512550567,1.510769628,0.058348251,0.033124565,400 mN,10 mm/s,25 KPa
13879,Nanotribometer DragonSkin10,P,DragonSkin10,400,25,10,6,40,"Seq.ID: 40
400mN
25KPa",N,N,1.513869884,1.513814619,0.057778332,0.031969031,400 mN,10 mm/s,25 KPa
13880,Nanotribometer DragonSkin10,P,DragonSkin10,400,25,10,7,40,"Seq.ID: 40
400mN
25KPa",N,N,1.516185042,1.515438847,0.058362363,0.03238347,400 mN,10 mm/s,25 KPa
13881,Nanotribometer DragonSkin10,P,DragonSkin10,400,25,10,8,40,"Seq.ID: 40
400mN
25KPa",N,N,1.519466712,1.518380876,0.056704702,0.032025464,400 mN,10 mm/s,25 KPa
13882,Nanotribometer DragonSkin10,P,DragonSkin10,400,25,10,9,40,"Seq.ID: 40
400mN
25KPa",N,N,1.521487672,1.520649003,0.056912501,0.031440013,400 mN,10 mm/s,25 KPa
13883,Nanotribometer DragonSkin10,P,DragonSkin10,400,25,10,10,40,"Seq.ID: 40
400mN
25KPa",N,N,1.522414048,1.522104689,0.056852293,0.031104984,400 mN,10 mm/s,25 KPa
13884,Nanotribometer DragonSkin10,P,DragonSkin10,400,25,10,11,40,"Seq.ID: 40
400mN
25KPa",N,N,1.523649118,1.523700564,0.057283282,0.03149805,400 mN,10 mm/s,25 KPa
13885,Nanotribometer DragonSkin10,P,DragonSkin10,400,25,10,12,40,"Seq.ID: 40
400mN
25KPa",N,N,1.524266432,1.524283611,0.057609294,0.03171268,400 mN,10 mm/s,25 KPa
13886,Nanotribometer DragonSkin10,P,DragonSkin10,400,25,10,13,40,"Seq.ID: 40
400mN
25KPa",N,N,1.525614229,1.524934636,0.057109028,0.031556794,400 mN,10 mm/s,25 KPa
13887,Nanotribometer DragonSkin10,P,DragonSkin10,400,25,10,14,40,"Seq.ID: 40
400mN
25KPa",N,N,1.525850385,1.526632838,0.058482962,0.032317907,400 mN,10 mm/s,25 KPa
13888,Nanotribometer DragonSkin10,P,DragonSkin10,400,25,10,15,40,"Seq.ID: 40
400mN
25KPa",N,N,1.527404029,1.526436536,0.058157714,0.032320391,400 mN,10 mm/s,25 KPa
13889,Nanotribometer DragonSkin10,P,DragonSkin10,400,25,10,16,40,"Seq.ID: 40
400mN
25KPa",N,N,1.528943744,1.528463295,0.058515078,0.032294172,400 mN,10 mm/s,25 KPa
13890,Nanotribometer DragonSkin10,P,DragonSkin10,400,25,10,17,40,"Seq.ID: 40
400mN
25KPa",N,N,1.52964902,1.529685141,0.058111325,0.031914754,400 mN,10 mm/s,25 KPa
13891,Nanotribometer DragonSkin10,P,DragonSkin10,400,25,10,18,40,"Seq.ID: 40
400mN
25KPa",N,N,1.530293625,1.530305221,0.058302284,0.032113735,400 mN,10 mm/s,25 KPa
13892,Nanotribometer DragonSkin10,P,DragonSkin10,400,25,10,19,40,"Seq.ID: 40
400mN
25KPa",N,N,1.53144531,1.530890963,0.057867142,0.032161666,400 mN,10 mm/s,25 KPa
13893,Nanotribometer DragonSkin10,P,DragonSkin10,400,25,10,20,40,"Seq.ID: 40
400mN
25KPa",N,N,1.532415447,1.532533899,0.058754269,0.032278498,400 mN,10 mm/s,25 KPa
13894,Nanotribometer DragonSkin10,P,DragonSkin10,400,25,10,21,40,"Seq.ID: 40
400mN
25KPa",N,N,1.532288063,1.531915107,0.056812123,0.031653362,400 mN,10 mm/s,25 KPa
13895,Nanotribometer DragonSkin10,P,DragonSkin10,400,25,10,22,40,"Seq.ID: 40
400mN
25KPa",N,N,1.531581332,1.532116867,0.058422034,0.03173219,400 mN,10 mm/s,25 KPa
13896,Nanotribometer DragonSkin10,P,DragonSkin10,400,25,10,23,40,"Seq.ID: 40
400mN
25KPa",N,N,1.533276458,1.532611457,0.05766452,0.032218572,400 mN,10 mm/s,25 KPa
13897,Nanotribometer DragonSkin10,P,DragonSkin10,400,25,10,24,40,"Seq.ID: 40
400mN
25KPa",N,N,1.533631482,1.533673903,0.057936832,0.032016337,400 mN,10 mm/s,25 KPa
13898,Nanotribometer DragonSkin10,P,DragonSkin10,400,25,10,25,40,"Seq.ID: 40
400mN
25KPa",N,N,1.535634063,1.534990746,0.057524861,0.03228053,400 mN,10 mm/s,25 KPa
13899,Nanotribometer DragonSkin10,P,DragonSkin10,400,25,10,26,40,"Seq.ID: 40
400mN
25KPa",N,N,1.536578444,1.536525895,0.058517416,0.032131689,400 mN,10 mm/s,25 KPa
13900,Nanotribometer DragonSkin10,P,DragonSkin10,400,25,10,27,40,"Seq.ID: 40
400mN
25KPa",N,N,1.53772191,1.537440279,0.058562476,0.032347185,400 mN,10 mm/s,25 KPa
13901,Nanotribometer DragonSkin10,P,DragonSkin10,400,25,10,28,40,"Seq.ID: 40
400mN
25KPa",N,N,1.536997804,1.537427273,0.058634073,0.032370695,400 mN,10 mm/s,25 KPa
13902,Nanotribometer DragonSkin10,P,DragonSkin10,400,25,10,29,40,"Seq.ID: 40
400mN
25KPa",N,N,1.536051473,1.536318659,0.059260315,0.032631983,400 mN,10 mm/s,25 KPa
13903,Nanotribometer DragonSkin10,P,DragonSkin10,400,25,10,30,40,"Seq.ID: 40
400mN
25KPa",N,N,1.537682106,1.537294416,0.058389222,0.032631167,400 mN,10 mm/s,25 KPa
13904,Nanotribometer DragonSkin10,P,DragonSkin10,400,25,10,31,40,"Seq.ID: 40
400mN
25KPa",N,N,1.542518384,1.545003965,0.062865547,0.031433495,400 mN,10 mm/s,25 KPa
13905,Nanotribometer DragonSkin10,P,DragonSkin10,410,25.62,10,1,41,"Seq.ID: 41
410mN
25.62KPa",N,N,1.191521467,1.412729195,0.436157884,0.034973592,410 mN,10 mm/s,25.62 KPa
13906,Nanotribometer DragonSkin10,P,DragonSkin10,410,25.62,10,2,41,"Seq.ID: 41
410mN
25.62KPa",N,N,1.466042751,1.437125845,0.054168024,0.051022366,410 mN,10 mm/s,25.62 KPa
13907,Nanotribometer DragonSkin10,P,DragonSkin10,410,25.62,10,3,41,"Seq.ID: 41
410mN
25.62KPa",N,N,1.486371951,1.482937609,0.056511898,0.033696046,410 mN,10 mm/s,25.62 KPa
13908,Nanotribometer DragonSkin10,P,DragonSkin10,410,25.62,10,4,41,"Seq.ID: 41
410mN
25.62KPa",N,N,1.492906091,1.491807804,0.057324044,0.032494495,410 mN,10 mm/s,25.62 KPa
13909,Nanotribometer DragonSkin10,P,DragonSkin10,410,25.62,10,5,41,"Seq.ID: 41
410mN
25.62KPa",N,N,1.497232453,1.496205266,0.05739304,0.03252817,410 mN,10 mm/s,25.62 KPa
13910,Nanotribometer DragonSkin10,P,DragonSkin10,410,25.62,10,6,41,"Seq.ID: 41
410mN
25.62KPa",N,N,1.50113283,1.499919616,0.056220316,0.032072984,410 mN,10 mm/s,25.62 KPa
13911,Nanotribometer DragonSkin10,P,DragonSkin10,410,25.62,10,7,41,"Seq.ID: 41
410mN
25.62KPa",N,N,1.503699046,1.502939822,0.055957596,0.031451948,410 mN,10 mm/s,25.62 KPa
13912,Nanotribometer DragonSkin10,P,DragonSkin10,410,25.62,10,8,41,"Seq.ID: 41
410mN
25.62KPa",N,N,1.504547914,1.50415876,0.055128539,0.030761159,410 mN,10 mm/s,25.62 KPa
13913,Nanotribometer DragonSkin10,P,DragonSkin10,410,25.62,10,9,41,"Seq.ID: 41
410mN
25.62KPa",N,N,1.507126064,1.506464311,0.056300762,0.031314511,410 mN,10 mm/s,25.62 KPa
13914,Nanotribometer DragonSkin10,P,DragonSkin10,410,25.62,10,10,41,"Seq.ID: 41
410mN
25.62KPa",N,N,1.50975647,1.50912687,0.055924663,0.031275066,410 mN,10 mm/s,25.62 KPa
13915,Nanotribometer DragonSkin10,P,DragonSkin10,410,25.62,10,11,41,"Seq.ID: 41
410mN
25.62KPa",N,N,1.510227531,1.510224998,0.056249001,0.031087185,410 mN,10 mm/s,25.62 KPa
13916,Nanotribometer DragonSkin10,P,DragonSkin10,410,25.62,10,12,41,"Seq.ID: 41
410mN
25.62KPa",N,N,1.511693655,1.511615208,0.056504514,0.031593228,410 mN,10 mm/s,25.62 KPa
13917,Nanotribometer DragonSkin10,P,DragonSkin10,410,25.62,10,13,41,"Seq.ID: 41
410mN
25.62KPa",N,N,1.513000104,1.512676011,0.055799037,0.03128812,410 mN,10 mm/s,25.62 KPa
13918,Nanotribometer DragonSkin10,P,DragonSkin10,410,25.62,10,14,41,"Seq.ID: 41
410mN
25.62KPa",N,N,1.514278105,1.514243435,0.057045112,0.031837303,410 mN,10 mm/s,25.62 KPa
13919,Nanotribometer DragonSkin10,P,DragonSkin10,410,25.62,10,15,41,"Seq.ID: 41
410mN
25.62KPa",N,N,1.514462019,1.513916195,0.055782572,0.031382998,410 mN,10 mm/s,25.62 KPa
13920,Nanotribometer DragonSkin10,P,DragonSkin10,410,25.62,10,16,41,"Seq.ID: 41
410mN
25.62KPa",N,N,1.515206042,1.514957301,0.056510563,0.031297504,410 mN,10 mm/s,25.62 KPa
13921,Nanotribometer DragonSkin10,P,DragonSkin10,410,25.62,10,17,41,"Seq.ID: 41
410mN
25.62KPa",N,N,1.517506465,1.517033681,0.056843228,0.031837651,410 mN,10 mm/s,25.62 KPa
13922,Nanotribometer DragonSkin10,P,DragonSkin10,410,25.62,10,18,41,"Seq.ID: 41
410mN
25.62KPa",N,N,1.517714756,1.517568857,0.055897387,0.031140529,410 mN,10 mm/s,25.62 KPa
13923,Nanotribometer DragonSkin10,P,DragonSkin10,410,25.62,10,19,41,"Seq.ID: 41
410mN
25.62KPa",N,N,1.519235256,1.518749995,0.056507799,0.031421661,410 mN,10 mm/s,25.62 KPa
13924,Nanotribometer DragonSkin10,P,DragonSkin10,410,25.62,10,20,41,"Seq.ID: 41
410mN
25.62KPa",N,N,1.518585834,1.518789594,0.056316816,0.031157405,410 mN,10 mm/s,25.62 KPa
13925,Nanotribometer DragonSkin10,P,DragonSkin10,410,25.62,10,21,41,"Seq.ID: 41
410mN
25.62KPa",N,N,1.519189671,1.519549409,0.056992454,0.031576665,410 mN,10 mm/s,25.62 KPa
13926,Nanotribometer DragonSkin10,P,DragonSkin10,410,25.62,10,22,41,"Seq.ID: 41
410mN
25.62KPa",N,N,1.520535448,1.519939858,0.05656383,0.031703984,410 mN,10 mm/s,25.62 KPa
13927,Nanotribometer DragonSkin10,P,DragonSkin10,410,25.62,10,23,41,"Seq.ID: 41
410mN
25.62KPa",N,N,1.520126914,1.520084138,0.056850809,0.031323741,410 mN,10 mm/s,25.62 KPa
13928,Nanotribometer DragonSkin10,P,DragonSkin10,410,25.62,10,24,41,"Seq.ID: 41
410mN
25.62KPa",N,N,1.521851469,1.521493036,0.056806184,0.031789261,410 mN,10 mm/s,25.62 KPa
13929,Nanotribometer DragonSkin10,P,DragonSkin10,410,25.62,10,25,41,"Seq.ID: 41
410mN
25.62KPa",N,N,1.52193759,1.522107092,0.05746713,0.031828808,410 mN,10 mm/s,25.62 KPa
13930,Nanotribometer DragonSkin10,P,DragonSkin10,410,25.62,10,26,41,"Seq.ID: 41
410mN
25.62KPa",N,N,1.522309808,1.522357176,0.057263992,0.031991513,410 mN,10 mm/s,25.62 KPa
13931,Nanotribometer DragonSkin10,P,DragonSkin10,410,25.62,10,27,41,"Seq.ID: 41
410mN
25.62KPa",N,N,1.522706057,1.522368517,0.056605289,0.031757155,410 mN,10 mm/s,25.62 KPa
13932,Nanotribometer DragonSkin10,P,DragonSkin10,410,25.62,10,28,41,"Seq.ID: 41
410mN
25.62KPa",N,N,1.522962476,1.523210806,0.056921193,0.031682168,410 mN,10 mm/s,25.62 KPa
13933,Nanotribometer DragonSkin10,P,DragonSkin10,410,25.62,10,29,41,"Seq.ID: 41
410mN
25.62KPa",N,N,1.524252122,1.523505122,0.056990908,0.031840587,410 mN,10 mm/s,25.62 KPa
13934,Nanotribometer DragonSkin10,P,DragonSkin10,410,25.62,10,30,41,"Seq.ID: 41
410mN
25.62KPa",N,N,1.526406967,1.525971191,0.057537614,0.03229536,410 mN,10 mm/s,25.62 KPa
13935,Nanotribometer DragonSkin10,P,DragonSkin10,410,25.62,10,31,41,"Seq.ID: 41
410mN
25.62KPa",N,N,1.531544954,1.533621703,0.061068665,0.030699511,410 mN,10 mm/s,25.62 KPa
13936,Nanotribometer DragonSkin10,P,DragonSkin10,420,26.25,10,1,42,"Seq.ID: 42
420mN
26.25KPa",N,N,1.153565432,1.395349627,0.458051718,0.037738259,420 mN,10 mm/s,26.25 KPa
13937,Nanotribometer DragonSkin10,P,DragonSkin10,420,26.25,10,2,42,"Seq.ID: 42
420mN
26.25KPa",N,N,1.452240797,1.420445291,0.052416689,0.053646063,420 mN,10 mm/s,26.25 KPa
13938,Nanotribometer DragonSkin10,P,DragonSkin10,420,26.25,10,3,42,"Seq.ID: 42
420mN
26.25KPa",N,N,1.47372681,1.470140397,0.055022794,0.033091764,420 mN,10 mm/s,26.25 KPa
13939,Nanotribometer DragonSkin10,P,DragonSkin10,420,26.25,10,4,42,"Seq.ID: 42
420mN
26.25KPa",N,N,1.480747,1.47957309,0.056410461,0.032283638,420 mN,10 mm/s,26.25 KPa
13940,Nanotribometer DragonSkin10,P,DragonSkin10,420,26.25,10,5,42,"Seq.ID: 42
420mN
26.25KPa",N,N,1.485495125,1.484168153,0.055849068,0.031647709,420 mN,10 mm/s,26.25 KPa
13941,Nanotribometer DragonSkin10,P,DragonSkin10,420,26.25,10,6,42,"Seq.ID: 42
420mN
26.25KPa",N,N,1.488631258,1.487798013,0.05554667,0.031298828,420 mN,10 mm/s,26.25 KPa
13942,Nanotribometer DragonSkin10,P,DragonSkin10,420,26.25,10,7,42,"Seq.ID: 42
420mN
26.25KPa",N,N,1.491126218,1.490269099,0.05453196,0.030705227,420 mN,10 mm/s,26.25 KPa
13943,Nanotribometer DragonSkin10,P,DragonSkin10,420,26.25,10,8,42,"Seq.ID: 42
420mN
26.25KPa",N,N,1.493833752,1.493294115,0.055227135,0.030684557,420 mN,10 mm/s,26.25 KPa
13944,Nanotribometer DragonSkin10,P,DragonSkin10,420,26.25,10,9,42,"Seq.ID: 42
420mN
26.25KPa",N,N,1.494630187,1.494448383,0.054342672,0.030400753,420 mN,10 mm/s,26.25 KPa
13945,Nanotribometer DragonSkin10,P,DragonSkin10,420,26.25,10,10,42,"Seq.ID: 42
420mN
26.25KPa",N,N,1.495143265,1.49521121,0.055516762,0.030455041,420 mN,10 mm/s,26.25 KPa
13946,Nanotribometer DragonSkin10,P,DragonSkin10,420,26.25,10,11,42,"Seq.ID: 42
420mN
26.25KPa",N,N,1.497607695,1.49663936,0.055386056,0.030877807,420 mN,10 mm/s,26.25 KPa
13947,Nanotribometer DragonSkin10,P,DragonSkin10,420,26.25,10,12,42,"Seq.ID: 42
420mN
26.25KPa",N,N,1.498342526,1.498287461,0.055786394,0.031048054,420 mN,10 mm/s,26.25 KPa
13948,Nanotribometer DragonSkin10,P,DragonSkin10,420,26.25,10,13,42,"Seq.ID: 42
420mN
26.25KPa",N,N,1.499525279,1.499935282,0.055994102,0.031389498,420 mN,10 mm/s,26.25 KPa
13949,Nanotribometer DragonSkin10,P,DragonSkin10,420,26.25,10,14,42,"Seq.ID: 42
420mN
26.25KPa",N,N,1.500503665,1.499957142,0.055562551,0.031292241,420 mN,10 mm/s,26.25 KPa
13950,Nanotribometer DragonSkin10,P,DragonSkin10,420,26.25,10,15,42,"Seq.ID: 42
420mN
26.25KPa",N,N,1.502270453,1.501667875,0.055234733,0.031189294,420 mN,10 mm/s,26.25 KPa
13951,Nanotribometer DragonSkin10,P,DragonSkin10,420,26.25,10,16,42,"Seq.ID: 42
420mN
26.25KPa",N,N,1.503492006,1.503440089,0.05540187,0.030871652,420 mN,10 mm/s,26.25 KPa
13952,Nanotribometer DragonSkin10,P,DragonSkin10,420,26.25,10,17,42,"Seq.ID: 42
420mN
26.25KPa",N,N,1.503655727,1.50356472,0.056420821,0.031198241,420 mN,10 mm/s,26.25 KPa
13953,Nanotribometer DragonSkin10,P,DragonSkin10,420,26.25,10,18,42,"Seq.ID: 42
420mN
26.25KPa",N,N,1.505332136,1.504988534,0.056247344,0.031579815,420 mN,10 mm/s,26.25 KPa
13954,Nanotribometer DragonSkin10,P,DragonSkin10,420,26.25,10,19,42,"Seq.ID: 42
420mN
26.25KPa",N,N,1.506626696,1.506032401,0.055491663,0.031243592,420 mN,10 mm/s,26.25 KPa
13955,Nanotribometer DragonSkin10,P,DragonSkin10,420,26.25,10,20,42,"Seq.ID: 42
420mN
26.25KPa",N,N,1.50726293,1.50775979,0.056442925,0.031327989,420 mN,10 mm/s,26.25 KPa
13956,Nanotribometer DragonSkin10,P,DragonSkin10,420,26.25,10,21,42,"Seq.ID: 42
420mN
26.25KPa",N,N,1.507836886,1.507126414,0.055233435,0.031233655,420 mN,10 mm/s,26.25 KPa
13957,Nanotribometer DragonSkin10,P,DragonSkin10,420,26.25,10,22,42,"Seq.ID: 42
420mN
26.25KPa",N,N,1.508923387,1.509027003,0.056274135,0.031453733,420 mN,10 mm/s,26.25 KPa
13958,Nanotribometer DragonSkin10,P,DragonSkin10,420,26.25,10,23,42,"Seq.ID: 42
420mN
26.25KPa",N,N,1.5100635,1.509516752,0.05589608,0.031396834,420 mN,10 mm/s,26.25 KPa
13959,Nanotribometer DragonSkin10,P,DragonSkin10,420,26.25,10,24,42,"Seq.ID: 42
420mN
26.25KPa",N,N,1.509916396,1.509979401,0.056738448,0.031544228,420 mN,10 mm/s,26.25 KPa
13960,Nanotribometer DragonSkin10,P,DragonSkin10,420,26.25,10,25,42,"Seq.ID: 42
420mN
26.25KPa",N,N,1.510929624,1.510415684,0.055777896,0.031153975,420 mN,10 mm/s,26.25 KPa
13961,Nanotribometer DragonSkin10,P,DragonSkin10,420,26.25,10,26,42,"Seq.ID: 42
420mN
26.25KPa",N,N,1.512507543,1.512021315,0.055187236,0.030909139,420 mN,10 mm/s,26.25 KPa
13962,Nanotribometer DragonSkin10,P,DragonSkin10,420,26.25,10,27,42,"Seq.ID: 42
420mN
26.25KPa",N,N,1.512947018,1.512802323,0.055428507,0.030941862,420 mN,10 mm/s,26.25 KPa
13963,Nanotribometer DragonSkin10,P,DragonSkin10,420,26.25,10,28,42,"Seq.ID: 42
420mN
26.25KPa",N,N,1.513153445,1.513243215,0.055582674,0.03103739,420 mN,10 mm/s,26.25 KPa
13964,Nanotribometer DragonSkin10,P,DragonSkin10,420,26.25,10,29,42,"Seq.ID: 42
420mN
26.25KPa",N,N,1.513793505,1.51337102,0.055739712,0.031091895,420 mN,10 mm/s,26.25 KPa
13965,Nanotribometer DragonSkin10,P,DragonSkin10,420,26.25,10,30,42,"Seq.ID: 42
420mN
26.25KPa",N,N,1.513648668,1.51395334,0.05589618,0.03087334,420 mN,10 mm/s,26.25 KPa
13966,Nanotribometer DragonSkin10,P,DragonSkin10,420,26.25,10,31,42,"Seq.ID: 42
420mN
26.25KPa",N,N,1.519371063,1.521741595,0.060507668,0.030263586,420 mN,10 mm/s,26.25 KPa
13967,Nanotribometer DragonSkin10,P,DragonSkin10,430,26.88,10,1,43,"Seq.ID: 43
430mN
26.88KPa",N,N,1.166836397,1.389402896,0.432789444,0.035142878,430 mN,10 mm/s,26.88 KPa
13968,Nanotribometer DragonSkin10,P,DragonSkin10,430,26.88,10,2,43,"Seq.ID: 43
430mN
26.88KPa",N,N,1.44188512,1.412722043,0.052042577,0.049743767,430 mN,10 mm/s,26.88 KPa
13969,Nanotribometer DragonSkin10,P,DragonSkin10,430,26.88,10,3,43,"Seq.ID: 43
430mN
26.88KPa",N,N,1.462388222,1.459593327,0.055190279,0.03290758,430 mN,10 mm/s,26.88 KPa
13970,Nanotribometer DragonSkin10,P,DragonSkin10,430,26.88,10,4,43,"Seq.ID: 43
430mN
26.88KPa",N,N,1.470296432,1.46866398,0.056173405,0.032300286,430 mN,10 mm/s,26.88 KPa
13971,Nanotribometer DragonSkin10,P,DragonSkin10,430,26.88,10,5,43,"Seq.ID: 43
430mN
26.88KPa",N,N,1.475990117,1.474408629,0.05510562,0.031691432,430 mN,10 mm/s,26.88 KPa
13972,Nanotribometer DragonSkin10,P,DragonSkin10,430,26.88,10,6,43,"Seq.ID: 43
430mN
26.88KPa",N,N,1.478364977,1.477805146,0.055437129,0.030980932,430 mN,10 mm/s,26.88 KPa
13973,Nanotribometer DragonSkin10,P,DragonSkin10,430,26.88,10,7,43,"Seq.ID: 43
430mN
26.88KPa",N,N,1.481036708,1.480004896,0.053751975,0.030423655,430 mN,10 mm/s,26.88 KPa
13974,Nanotribometer DragonSkin10,P,DragonSkin10,430,26.88,10,8,43,"Seq.ID: 43
430mN
26.88KPa",N,N,1.483365972,1.482801907,0.053515286,0.029838397,430 mN,10 mm/s,26.88 KPa
13975,Nanotribometer DragonSkin10,P,DragonSkin10,430,26.88,10,9,43,"Seq.ID: 43
430mN
26.88KPa",N,N,1.48559787,1.48491653,0.054133333,0.030064449,430 mN,10 mm/s,26.88 KPa
13976,Nanotribometer DragonSkin10,P,DragonSkin10,430,26.88,10,10,43,"Seq.ID: 43
430mN
26.88KPa",N,N,1.487315609,1.487107125,0.053853536,0.030133484,430 mN,10 mm/s,26.88 KPa
13977,Nanotribometer DragonSkin10,P,DragonSkin10,430,26.88,10,11,43,"Seq.ID: 43
430mN
26.88KPa",N,N,1.488465357,1.488193781,0.054327915,0.030118906,430 mN,10 mm/s,26.88 KPa
13978,Nanotribometer DragonSkin10,P,DragonSkin10,430,26.88,10,12,43,"Seq.ID: 43
430mN
26.88KPa",N,N,1.489021935,1.488809191,0.055128629,0.030358836,430 mN,10 mm/s,26.88 KPa
13979,Nanotribometer DragonSkin10,P,DragonSkin10,430,26.88,10,13,43,"Seq.ID: 43
430mN
26.88KPa",N,N,1.491866341,1.491545353,0.055450675,0.031034045,430 mN,10 mm/s,26.88 KPa
13980,Nanotribometer DragonSkin10,P,DragonSkin10,430,26.88,10,14,43,"Seq.ID: 43
430mN
26.88KPa",N,N,1.493174357,1.492492242,0.055078436,0.030756486,430 mN,10 mm/s,26.88 KPa
13981,Nanotribometer DragonSkin10,P,DragonSkin10,430,26.88,10,15,43,"Seq.ID: 43
430mN
26.88KPa",N,N,1.493640649,1.493846625,0.05484469,0.030571859,430 mN,10 mm/s,26.88 KPa
13982,Nanotribometer DragonSkin10,P,DragonSkin10,430,26.88,10,16,43,"Seq.ID: 43
430mN
26.88KPa",N,N,1.494193035,1.493440972,0.054949078,0.030354804,430 mN,10 mm/s,26.88 KPa
13983,Nanotribometer DragonSkin10,P,DragonSkin10,430,26.88,10,17,43,"Seq.ID: 43
430mN
26.88KPa",N,N,1.495588286,1.495109097,0.054649317,0.030178937,430 mN,10 mm/s,26.88 KPa
13984,Nanotribometer DragonSkin10,P,DragonSkin10,430,26.88,10,18,43,"Seq.ID: 43
430mN
26.88KPa",N,N,1.496196684,1.496268721,0.055597786,0.030430258,430 mN,10 mm/s,26.88 KPa
13985,Nanotribometer DragonSkin10,P,DragonSkin10,430,26.88,10,19,43,"Seq.ID: 43
430mN
26.88KPa",N,N,1.49729448,1.496815978,0.054153059,0.030135938,430 mN,10 mm/s,26.88 KPa
13986,Nanotribometer DragonSkin10,P,DragonSkin10,430,26.88,10,20,43,"Seq.ID: 43
430mN
26.88KPa",N,N,1.498239143,1.498447637,0.055332422,0.030439622,430 mN,10 mm/s,26.88 KPa
13987,Nanotribometer DragonSkin10,P,DragonSkin10,430,26.88,10,21,43,"Seq.ID: 43
430mN
26.88KPa",N,N,1.498492457,1.498490305,0.05505861,0.030609123,430 mN,10 mm/s,26.88 KPa
13988,Nanotribometer DragonSkin10,P,DragonSkin10,430,26.88,10,22,43,"Seq.ID: 43
430mN
26.88KPa",N,N,1.499506104,1.499314898,0.055269512,0.030629829,430 mN,10 mm/s,26.88 KPa
13989,Nanotribometer DragonSkin10,P,DragonSkin10,430,26.88,10,23,43,"Seq.ID: 43
430mN
26.88KPa",N,N,1.500695963,1.500086931,0.054324953,0.030408793,430 mN,10 mm/s,26.88 KPa
13990,Nanotribometer DragonSkin10,P,DragonSkin10,430,26.88,10,24,43,"Seq.ID: 43
430mN
26.88KPa",N,N,1.501981014,1.501678502,0.055390353,0.030604299,430 mN,10 mm/s,26.88 KPa
13991,Nanotribometer DragonSkin10,P,DragonSkin10,430,26.88,10,25,43,"Seq.ID: 43
430mN
26.88KPa",N,N,1.502878423,1.502446408,0.054296353,0.030085358,430 mN,10 mm/s,26.88 KPa
13992,Nanotribometer DragonSkin10,P,DragonSkin10,430,26.88,10,26,43,"Seq.ID: 43
430mN
26.88KPa",N,N,1.5036701,1.503895859,0.055178458,0.030460205,430 mN,10 mm/s,26.88 KPa
13993,Nanotribometer DragonSkin10,P,DragonSkin10,430,26.88,10,27,43,"Seq.ID: 43
430mN
26.88KPa",N,N,1.503615314,1.503478876,0.054572435,0.030322968,430 mN,10 mm/s,26.88 KPa
13994,Nanotribometer DragonSkin10,P,DragonSkin10,430,26.88,10,28,43,"Seq.ID: 43
430mN
26.88KPa",N,N,1.503639404,1.503586046,0.05456281,0.030039417,430 mN,10 mm/s,26.88 KPa
13995,Nanotribometer DragonSkin10,P,DragonSkin10,430,26.88,10,29,43,"Seq.ID: 43
430mN
26.88KPa",N,N,1.505193881,1.504806846,0.055131133,0.030498728,430 mN,10 mm/s,26.88 KPa
13996,Nanotribometer DragonSkin10,P,DragonSkin10,430,26.88,10,30,43,"Seq.ID: 43
430mN
26.88KPa",N,N,1.505865685,1.505836768,0.055144405,0.03046526,430 mN,10 mm/s,26.88 KPa
13997,Nanotribometer DragonSkin10,P,DragonSkin10,430,26.88,10,31,43,"Seq.ID: 43
430mN
26.88KPa",N,N,1.511308184,1.513616089,0.060312336,0.030121747,430 mN,10 mm/s,26.88 KPa
13998,Nanotribometer DragonSkin10,P,DragonSkin10,440,27.5,10,1,44,"Seq.ID: 44
440mN
27.5KPa",N,N,1.137323584,1.380331229,0.443612926,0.036248586,440 mN,10 mm/s,27.5 KPa
13999,Nanotribometer DragonSkin10,P,DragonSkin10,440,27.5,10,2,44,"Seq.ID: 44
440mN
27.5KPa",N,N,1.430815732,1.400534304,0.05188835,0.051159637,440 mN,10 mm/s,27.5 KPa
14000,Nanotribometer DragonSkin10,P,DragonSkin10,440,27.5,10,3,44,"Seq.ID: 44
440mN
27.5KPa",N,N,1.452076299,1.448168536,0.053479896,0.032293672,440 mN,10 mm/s,27.5 KPa
14001,Nanotribometer DragonSkin10,P,DragonSkin10,440,27.5,10,4,44,"Seq.ID: 44
440mN
27.5KPa",N,N,1.460240685,1.458310596,0.053456106,0.030726391,440 mN,10 mm/s,27.5 KPa
14002,Nanotribometer DragonSkin10,P,DragonSkin10,440,27.5,10,5,44,"Seq.ID: 44
440mN
27.5KPa",N,N,1.464629892,1.463604041,0.054508033,0.030347016,440 mN,10 mm/s,27.5 KPa
14003,Nanotribometer DragonSkin10,P,DragonSkin10,440,27.5,10,6,44,"Seq.ID: 44
440mN
27.5KPa",N,N,1.468328906,1.46695581,0.053655168,0.0296894,440 mN,10 mm/s,27.5 KPa
14004,Nanotribometer DragonSkin10,P,DragonSkin10,440,27.5,10,7,44,"Seq.ID: 44
440mN
27.5KPa",N,N,1.471710831,1.471181596,0.054120889,0.029727234,440 mN,10 mm/s,27.5 KPa
14005,Nanotribometer DragonSkin10,P,DragonSkin10,440,27.5,10,8,44,"Seq.ID: 44
440mN
27.5KPa",N,N,1.473914226,1.473458409,0.05405092,0.029795514,440 mN,10 mm/s,27.5 KPa
14006,Nanotribometer DragonSkin10,P,DragonSkin10,440,27.5,10,9,44,"Seq.ID: 44
440mN
27.5KPa",N,N,1.476574359,1.475658146,0.053711405,0.029625286,440 mN,10 mm/s,27.5 KPa
14007,Nanotribometer DragonSkin10,P,DragonSkin10,440,27.5,10,10,44,"Seq.ID: 44
440mN
27.5KPa",N,N,1.477908547,1.477781127,0.054741227,0.029902935,440 mN,10 mm/s,27.5 KPa
14008,Nanotribometer DragonSkin10,P,DragonSkin10,440,27.5,10,11,44,"Seq.ID: 44
440mN
27.5KPa",N,N,1.4798242,1.479007238,0.053961408,0.029697696,440 mN,10 mm/s,27.5 KPa
14009,Nanotribometer DragonSkin10,P,DragonSkin10,440,27.5,10,12,44,"Seq.ID: 44
440mN
27.5KPa",N,N,1.482282519,1.481957165,0.054474805,0.030046291,440 mN,10 mm/s,27.5 KPa
14010,Nanotribometer DragonSkin10,P,DragonSkin10,440,27.5,10,13,44,"Seq.ID: 44
440mN
27.5KPa",N,N,1.483641809,1.483537029,0.054583595,0.030130443,440 mN,10 mm/s,27.5 KPa
14011,Nanotribometer DragonSkin10,P,DragonSkin10,440,27.5,10,14,44,"Seq.ID: 44
440mN
27.5KPa",N,N,1.483755941,1.483731462,0.054883149,0.029903734,440 mN,10 mm/s,27.5 KPa
14012,Nanotribometer DragonSkin10,P,DragonSkin10,440,27.5,10,15,44,"Seq.ID: 44
440mN
27.5KPa",N,N,1.485827415,1.484591283,0.053449614,0.029697983,440 mN,10 mm/s,27.5 KPa
14013,Nanotribometer DragonSkin10,P,DragonSkin10,440,27.5,10,16,44,"Seq.ID: 44
440mN
27.5KPa",N,N,1.487637716,1.487462896,0.054764799,0.029667643,440 mN,10 mm/s,27.5 KPa
14014,Nanotribometer DragonSkin10,P,DragonSkin10,440,27.5,10,17,44,"Seq.ID: 44
440mN
27.5KPa",N,N,1.489090655,1.488912412,0.054878722,0.030024784,440 mN,10 mm/s,27.5 KPa
14015,Nanotribometer DragonSkin10,P,DragonSkin10,440,27.5,10,18,44,"Seq.ID: 44
440mN
27.5KPa",N,N,1.488875351,1.488971965,0.055064478,0.029647534,440 mN,10 mm/s,27.5 KPa
14016,Nanotribometer DragonSkin10,P,DragonSkin10,440,27.5,10,19,44,"Seq.ID: 44
440mN
27.5KPa",N,N,1.490286604,1.489961725,0.055381064,0.030373673,440 mN,10 mm/s,27.5 KPa
14017,Nanotribometer DragonSkin10,P,DragonSkin10,440,27.5,10,20,44,"Seq.ID: 44
440mN
27.5KPa",N,N,1.490462412,1.4905848,0.055600013,0.0303225,440 mN,10 mm/s,27.5 KPa
14018,Nanotribometer DragonSkin10,P,DragonSkin10,440,27.5,10,21,44,"Seq.ID: 44
440mN
27.5KPa",N,N,1.491550139,1.491097296,0.055519269,0.030477701,440 mN,10 mm/s,27.5 KPa
14019,Nanotribometer DragonSkin10,P,DragonSkin10,440,27.5,10,22,44,"Seq.ID: 44
440mN
27.5KPa",N,N,1.492656547,1.492339976,0.055345048,0.030289294,440 mN,10 mm/s,27.5 KPa
14020,Nanotribometer DragonSkin10,P,DragonSkin10,440,27.5,10,23,44,"Seq.ID: 44
440mN
27.5KPa",N,N,1.49354799,1.493876041,0.056287286,0.030946058,440 mN,10 mm/s,27.5 KPa
14021,Nanotribometer DragonSkin10,P,DragonSkin10,440,27.5,10,24,44,"Seq.ID: 44
440mN
27.5KPa",N,N,1.493478642,1.492975601,0.05526833,0.030281642,440 mN,10 mm/s,27.5 KPa
14022,Nanotribometer DragonSkin10,P,DragonSkin10,440,27.5,10,25,44,"Seq.ID: 44
440mN
27.5KPa",N,N,1.494542904,1.494381874,0.055066083,0.030318417,440 mN,10 mm/s,27.5 KPa
14023,Nanotribometer DragonSkin10,P,DragonSkin10,440,27.5,10,26,44,"Seq.ID: 44
440mN
27.5KPa",N,N,1.495219023,1.49522093,0.055710835,0.030349941,440 mN,10 mm/s,27.5 KPa
14024,Nanotribometer DragonSkin10,P,DragonSkin10,440,27.5,10,27,44,"Seq.ID: 44
440mN
27.5KPa",N,N,1.496178405,1.495768502,0.055120456,0.030486939,440 mN,10 mm/s,27.5 KPa
14025,Nanotribometer DragonSkin10,P,DragonSkin10,440,27.5,10,28,44,"Seq.ID: 44
440mN
27.5KPa",N,N,1.496985883,1.497023603,0.055639738,0.03051766,440 mN,10 mm/s,27.5 KPa
14026,Nanotribometer DragonSkin10,P,DragonSkin10,440,27.5,10,29,44,"Seq.ID: 44
440mN
27.5KPa",N,N,1.497423905,1.497368206,0.055233875,0.030630336,440 mN,10 mm/s,27.5 KPa
14027,Nanotribometer DragonSkin10,P,DragonSkin10,440,27.5,10,30,44,"Seq.ID: 44
440mN
27.5KPa",N,N,1.497992421,1.497927419,0.056429771,0.031025301,440 mN,10 mm/s,27.5 KPa
14028,Nanotribometer DragonSkin10,P,DragonSkin10,440,27.5,10,31,44,"Seq.ID: 44
440mN
27.5KPa",N,N,1.501982645,1.504632481,0.060128285,0.029772365,440 mN,10 mm/s,27.5 KPa
14029,Nanotribometer DragonSkin10,P,DragonSkin10,450,28.12,10,1,45,"Seq.ID: 45
450mN
28.12KPa",N,N,1.123708485,1.372896862,0.445637857,0.036068218,450 mN,10 mm/s,28.12 KPa
14030,Nanotribometer DragonSkin10,P,DragonSkin10,450,28.12,10,2,45,"Seq.ID: 45
450mN
28.12KPa",N,N,1.423455339,1.392331582,0.051663822,0.050729391,450 mN,10 mm/s,28.12 KPa
14031,Nanotribometer DragonSkin10,P,DragonSkin10,450,28.12,10,3,45,"Seq.ID: 45
450mN
28.12KPa",N,N,1.445678144,1.441878693,0.05395922,0.032401264,450 mN,10 mm/s,28.12 KPa
14032,Nanotribometer DragonSkin10,P,DragonSkin10,450,28.12,10,4,45,"Seq.ID: 45
450mN
28.12KPa",N,N,1.453293926,1.452022845,0.05474589,0.031025693,450 mN,10 mm/s,28.12 KPa
14033,Nanotribometer DragonSkin10,P,DragonSkin10,450,28.12,10,5,45,"Seq.ID: 45
450mN
28.12KPa",N,N,1.457493743,1.456172742,0.054824668,0.030521666,450 mN,10 mm/s,28.12 KPa
14034,Nanotribometer DragonSkin10,P,DragonSkin10,450,28.12,10,6,45,"Seq.ID: 45
450mN
28.12KPa",N,N,1.461101691,1.460292742,0.053837412,0.03010667,450 mN,10 mm/s,28.12 KPa
14035,Nanotribometer DragonSkin10,P,DragonSkin10,450,28.12,10,7,45,"Seq.ID: 45
450mN
28.12KPa",N,N,1.463611093,1.462998967,0.053628977,0.029667506,450 mN,10 mm/s,28.12 KPa
14036,Nanotribometer DragonSkin10,P,DragonSkin10,450,28.12,10,8,45,"Seq.ID: 45
450mN
28.12KPa",N,N,1.465961985,1.465242517,0.053382007,0.0293377,450 mN,10 mm/s,28.12 KPa
14037,Nanotribometer DragonSkin10,P,DragonSkin10,450,28.12,10,9,45,"Seq.ID: 45
450mN
28.12KPa",N,N,1.468763182,1.468157894,0.053701663,0.029710445,450 mN,10 mm/s,28.12 KPa
14038,Nanotribometer DragonSkin10,P,DragonSkin10,450,28.12,10,10,45,"Seq.ID: 45
450mN
28.12KPa",N,N,1.469825663,1.469394203,0.053958397,0.029345806,450 mN,10 mm/s,28.12 KPa
14039,Nanotribometer DragonSkin10,P,DragonSkin10,450,28.12,10,11,45,"Seq.ID: 45
450mN
28.12KPa",N,N,1.472048279,1.471238463,0.053133794,0.029375906,450 mN,10 mm/s,28.12 KPa
14040,Nanotribometer DragonSkin10,P,DragonSkin10,450,28.12,10,12,45,"Seq.ID: 45
450mN
28.12KPa",N,N,1.472950457,1.472819511,0.053761964,0.029126371,450 mN,10 mm/s,28.12 KPa
14041,Nanotribometer DragonSkin10,P,DragonSkin10,450,28.12,10,13,45,"Seq.ID: 45
450mN
28.12KPa",N,N,1.473848172,1.473784769,0.054107134,0.029754266,450 mN,10 mm/s,28.12 KPa
14042,Nanotribometer DragonSkin10,P,DragonSkin10,450,28.12,10,14,45,"Seq.ID: 45
450mN
28.12KPa",N,N,1.474883123,1.475219845,0.054782754,0.030038714,450 mN,10 mm/s,28.12 KPa
14043,Nanotribometer DragonSkin10,P,DragonSkin10,450,28.12,10,15,45,"Seq.ID: 45
450mN
28.12KPa",N,N,1.475867849,1.475288354,0.054316318,0.029803346,450 mN,10 mm/s,28.12 KPa
14044,Nanotribometer DragonSkin10,P,DragonSkin10,450,28.12,10,16,45,"Seq.ID: 45
450mN
28.12KPa",N,N,1.476714197,1.476435704,0.05451548,0.029810194,450 mN,10 mm/s,28.12 KPa
14045,Nanotribometer DragonSkin10,P,DragonSkin10,450,28.12,10,17,45,"Seq.ID: 45
450mN
28.12KPa",N,N,1.47760798,1.477178871,0.054394581,0.029721233,450 mN,10 mm/s,28.12 KPa
14046,Nanotribometer DragonSkin10,P,DragonSkin10,450,28.12,10,18,45,"Seq.ID: 45
450mN
28.12KPa",N,N,1.478579386,1.478647118,0.054656908,0.029920106,450 mN,10 mm/s,28.12 KPa
14047,Nanotribometer DragonSkin10,P,DragonSkin10,450,28.12,10,19,45,"Seq.ID: 45
450mN
28.12KPa",N,N,1.478470621,1.478473829,0.053927103,0.02976058,450 mN,10 mm/s,28.12 KPa
14048,Nanotribometer DragonSkin10,P,DragonSkin10,450,28.12,10,20,45,"Seq.ID: 45
450mN
28.12KPa",N,N,1.480738527,1.479921289,0.05384419,0.029774768,450 mN,10 mm/s,28.12 KPa
14049,Nanotribometer DragonSkin10,P,DragonSkin10,450,28.12,10,21,45,"Seq.ID: 45
450mN
28.12KPa",N,N,1.48159269,1.481889936,0.054160931,0.030015007,450 mN,10 mm/s,28.12 KPa
14050,Nanotribometer DragonSkin10,P,DragonSkin10,450,28.12,10,22,45,"Seq.ID: 45
450mN
28.12KPa",N,N,1.482054935,1.481503505,0.054210218,0.029881407,450 mN,10 mm/s,28.12 KPa
14051,Nanotribometer DragonSkin10,P,DragonSkin10,450,28.12,10,23,45,"Seq.ID: 45
450mN
28.12KPa",N,N,1.483779431,1.48359772,0.053793749,0.02973787,450 mN,10 mm/s,28.12 KPa
14052,Nanotribometer DragonSkin10,P,DragonSkin10,450,28.12,10,24,45,"Seq.ID: 45
450mN
28.12KPa",N,N,1.484357663,1.484093482,0.054308846,0.029823819,450 mN,10 mm/s,28.12 KPa
14053,Nanotribometer DragonSkin10,P,DragonSkin10,450,28.12,10,25,45,"Seq.ID: 45
450mN
28.12KPa",N,N,1.484881657,1.484361735,0.053273275,0.029339942,450 mN,10 mm/s,28.12 KPa
14054,Nanotribometer DragonSkin10,P,DragonSkin10,450,28.12,10,26,45,"Seq.ID: 45
450mN
28.12KPa",N,N,1.486587406,1.486524665,0.053554666,0.029483408,450 mN,10 mm/s,28.12 KPa
14055,Nanotribometer DragonSkin10,P,DragonSkin10,450,28.12,10,27,45,"Seq.ID: 45
450mN
28.12KPa",N,N,1.48746176,1.486838764,0.053785742,0.029466261,450 mN,10 mm/s,28.12 KPa
14056,Nanotribometer DragonSkin10,P,DragonSkin10,450,28.12,10,28,45,"Seq.ID: 45
450mN
28.12KPa",N,N,1.487862317,1.488221833,0.053831307,0.029526152,450 mN,10 mm/s,28.12 KPa
14057,Nanotribometer DragonSkin10,P,DragonSkin10,450,28.12,10,29,45,"Seq.ID: 45
450mN
28.12KPa",N,N,1.48870847,1.487967532,0.053439048,0.029218592,450 mN,10 mm/s,28.12 KPa
14058,Nanotribometer DragonSkin10,P,DragonSkin10,450,28.12,10,30,45,"Seq.ID: 45
450mN
28.12KPa",N,N,1.490480715,1.489691112,0.05312067,0.029064949,450 mN,10 mm/s,28.12 KPa
14059,Nanotribometer DragonSkin10,P,DragonSkin10,450,28.12,10,31,45,"Seq.ID: 45
450mN
28.12KPa",N,N,1.493475982,1.497445097,0.058484077,0.02801419,450 mN,10 mm/s,28.12 KPa
14060,Nanotribometer DragonSkin10,P,DragonSkin10,460,28.75,10,1,46,"Seq.ID: 46
460mN
28.75KPa",N,N,1.105199413,1.359087209,0.457175446,0.037622338,460 mN,10 mm/s,28.75 KPa
14061,Nanotribometer DragonSkin10,P,DragonSkin10,460,28.75,10,2,46,"Seq.ID: 46
460mN
28.75KPa",N,N,1.414460114,1.381113385,0.049888506,0.052867346,460 mN,10 mm/s,28.75 KPa
14062,Nanotribometer DragonSkin10,P,DragonSkin10,460,28.75,10,3,46,"Seq.ID: 46
460mN
28.75KPa",N,N,1.435296396,1.43180276,0.05144297,0.030603237,460 mN,10 mm/s,28.75 KPa
14063,Nanotribometer DragonSkin10,P,DragonSkin10,460,28.75,10,4,46,"Seq.ID: 46
460mN
28.75KPa",N,N,1.4427047,1.440879009,0.052329631,0.029192781,460 mN,10 mm/s,28.75 KPa
14064,Nanotribometer DragonSkin10,P,DragonSkin10,460,28.75,10,5,46,"Seq.ID: 46
460mN
28.75KPa",N,N,1.448272103,1.446697208,0.052268281,0.028984484,460 mN,10 mm/s,28.75 KPa
14065,Nanotribometer DragonSkin10,P,DragonSkin10,460,28.75,10,6,46,"Seq.ID: 46
460mN
28.75KPa",N,N,1.450936822,1.450764706,0.052937232,0.028778141,460 mN,10 mm/s,28.75 KPa
14066,Nanotribometer DragonSkin10,P,DragonSkin10,460,28.75,10,7,46,"Seq.ID: 46
460mN
28.75KPa",N,N,1.454020767,1.453331575,0.052274053,0.028892193,460 mN,10 mm/s,28.75 KPa
14067,Nanotribometer DragonSkin10,P,DragonSkin10,460,28.75,10,8,46,"Seq.ID: 46
460mN
28.75KPa",N,N,1.45559551,1.454849776,0.051381816,0.028048848,460 mN,10 mm/s,28.75 KPa
14068,Nanotribometer DragonSkin10,P,DragonSkin10,460,28.75,10,9,46,"Seq.ID: 46
460mN
28.75KPa",N,N,1.457279676,1.456572872,0.051493878,0.027898393,460 mN,10 mm/s,28.75 KPa
14069,Nanotribometer DragonSkin10,P,DragonSkin10,460,28.75,10,10,46,"Seq.ID: 46
460mN
28.75KPa",N,N,1.459015568,1.458632831,0.051571667,0.028025533,460 mN,10 mm/s,28.75 KPa
14070,Nanotribometer DragonSkin10,P,DragonSkin10,460,28.75,10,11,46,"Seq.ID: 46
460mN
28.75KPa",N,N,1.460778513,1.460878787,0.052309265,0.028520732,460 mN,10 mm/s,28.75 KPa
14071,Nanotribometer DragonSkin10,P,DragonSkin10,460,28.75,10,12,46,"Seq.ID: 46
460mN
28.75KPa",N,N,1.462100464,1.461552991,0.05228265,0.028496351,460 mN,10 mm/s,28.75 KPa
14072,Nanotribometer DragonSkin10,P,DragonSkin10,460,28.75,10,13,46,"Seq.ID: 46
460mN
28.75KPa",N,N,1.463220312,1.463166764,0.052643245,0.028707482,460 mN,10 mm/s,28.75 KPa
14073,Nanotribometer DragonSkin10,P,DragonSkin10,460,28.75,10,14,46,"Seq.ID: 46
460mN
28.75KPa",N,N,1.464276658,1.463861387,0.052719988,0.02884584,460 mN,10 mm/s,28.75 KPa
14074,Nanotribometer DragonSkin10,P,DragonSkin10,460,28.75,10,15,46,"Seq.ID: 46
460mN
28.75KPa",N,N,1.465572732,1.465146724,0.051608959,0.028412994,460 mN,10 mm/s,28.75 KPa
14075,Nanotribometer DragonSkin10,P,DragonSkin10,460,28.75,10,16,46,"Seq.ID: 46
460mN
28.75KPa",N,N,1.466755636,1.466796969,0.051890004,0.028437921,460 mN,10 mm/s,28.75 KPa
14076,Nanotribometer DragonSkin10,P,DragonSkin10,460,28.75,10,17,46,"Seq.ID: 46
460mN
28.75KPa",N,N,1.467184929,1.467121007,0.051960776,0.028260655,460 mN,10 mm/s,28.75 KPa
14077,Nanotribometer DragonSkin10,P,DragonSkin10,460,28.75,10,18,46,"Seq.ID: 46
460mN
28.75KPa",N,N,1.468340683,1.467709854,0.052038306,0.028342506,460 mN,10 mm/s,28.75 KPa
14078,Nanotribometer DragonSkin10,P,DragonSkin10,460,28.75,10,19,46,"Seq.ID: 46
460mN
28.75KPa",N,N,1.468289415,1.468462539,0.051905161,0.028069435,460 mN,10 mm/s,28.75 KPa
14079,Nanotribometer DragonSkin10,P,DragonSkin10,460,28.75,10,20,46,"Seq.ID: 46
460mN
28.75KPa",N,N,1.468867421,1.468684271,0.052106378,0.02828106,460 mN,10 mm/s,28.75 KPa
14080,Nanotribometer DragonSkin10,P,DragonSkin10,460,28.75,10,21,46,"Seq.ID: 46
460mN
28.75KPa",N,N,1.470461465,1.469731841,0.051954664,0.028420098,460 mN,10 mm/s,28.75 KPa
14081,Nanotribometer DragonSkin10,P,DragonSkin10,460,28.75,10,22,46,"Seq.ID: 46
460mN
28.75KPa",N,N,1.472627961,1.472121581,0.05158852,0.028218422,460 mN,10 mm/s,28.75 KPa
14082,Nanotribometer DragonSkin10,P,DragonSkin10,460,28.75,10,23,46,"Seq.ID: 46
460mN
