Repository: tolstoys19/Friction-Measurements-Between-PLA-and-Silicone

# Friction-Measurements-Between-PLA-and-Silicone

In here we provide a dataset with measurements for friction between:

1. DragonSkin10-PLA
2. Smooth-on Sil 950-PLA

File: CoF-Measurements.csv (part 7 of 19)
,DataName,StaticPartner,Material,NominalLoad,H.pressure,MaxLinSpeed,CycleID,SequenceID,SequenceName,Omit,Loaded,CoF.mean,CoF.SMA.mean,CoF.sd,CoF.SMA.sd,NominalLoad.label,MaxLinSpeed.label,H.pressure.label
28.75KPa",N,N,1.472989017,1.472816302,0.052688832,0.02816567,460 mN,10 mm/s,28.75 KPa
14083,Nanotribometer DragonSkin10,P,DragonSkin10,460,28.75,10,24,46,"Seq.ID: 46
460mN
28.75KPa",N,N,1.474748239,1.474248534,0.051711482,0.028082265,460 mN,10 mm/s,28.75 KPa
14084,Nanotribometer DragonSkin10,P,DragonSkin10,460,28.75,10,25,46,"Seq.ID: 46
460mN
28.75KPa",N,N,1.474180411,1.475206934,0.05350306,0.028766331,460 mN,10 mm/s,28.75 KPa
14085,Nanotribometer DragonSkin10,P,DragonSkin10,460,28.75,10,26,46,"Seq.ID: 46
460mN
28.75KPa",N,N,1.474296072,1.474110214,0.051802605,0.028554402,460 mN,10 mm/s,28.75 KPa
14086,Nanotribometer DragonSkin10,P,DragonSkin10,460,28.75,10,27,46,"Seq.ID: 46
460mN
28.75KPa",N,N,1.474769877,1.47470696,0.05181685,0.028277303,460 mN,10 mm/s,28.75 KPa
14087,Nanotribometer DragonSkin10,P,DragonSkin10,460,28.75,10,28,46,"Seq.ID: 46
460mN
28.75KPa",N,N,1.475505485,1.475132472,0.0510749,0.027962213,460 mN,10 mm/s,28.75 KPa
14088,Nanotribometer DragonSkin10,P,DragonSkin10,460,28.75,10,29,46,"Seq.ID: 46
460mN
28.75KPa",N,N,1.477497256,1.476796189,0.053028707,0.028599679,460 mN,10 mm/s,28.75 KPa
14089,Nanotribometer DragonSkin10,P,DragonSkin10,460,28.75,10,30,46,"Seq.ID: 46
460mN
28.75KPa",N,N,1.477613936,1.477219724,0.050905868,0.027619392,460 mN,10 mm/s,28.75 KPa
14090,Nanotribometer DragonSkin10,P,DragonSkin10,460,28.75,10,31,46,"Seq.ID: 46
460mN
28.75KPa",N,N,1.482598854,1.486105803,0.057771628,0.027878404,460 mN,10 mm/s,28.75 KPa
14091,Nanotribometer DragonSkin10,P,DragonSkin10,470,29.38,10,1,47,"Seq.ID: 47
470mN
29.38KPa",N,N,1.082604214,1.3530683,0.449901704,0.036794962,470 mN,10 mm/s,29.38 KPa
14092,Nanotribometer DragonSkin10,P,DragonSkin10,470,29.38,10,2,47,"Seq.ID: 47
470mN
29.38KPa",N,N,1.402016224,1.369143323,0.04903008,0.051381166,470 mN,10 mm/s,29.38 KPa
14093,Nanotribometer DragonSkin10,P,DragonSkin10,470,29.38,10,3,47,"Seq.ID: 47
470mN
29.38KPa",N,N,1.42429947,1.420035276,0.050485747,0.030390653,470 mN,10 mm/s,29.38 KPa
14094,Nanotribometer DragonSkin10,P,DragonSkin10,470,29.38,10,4,47,"Seq.ID: 47
470mN
29.38KPa",N,N,1.431960275,1.429993259,0.050085331,0.027853306,470 mN,10 mm/s,29.38 KPa
14095,Nanotribometer DragonSkin10,P,DragonSkin10,470,29.38,10,5,47,"Seq.ID: 47
470mN
29.38KPa",N,N,1.438299487,1.437835854,0.052719768,0.028816933,470 mN,10 mm/s,29.38 KPa
14096,Nanotribometer DragonSkin10,P,DragonSkin10,470,29.38,10,6,47,"Seq.ID: 47
470mN
29.38KPa",N,N,1.442411007,1.441277767,0.052388607,0.028874297,470 mN,10 mm/s,29.38 KPa
14097,Nanotribometer DragonSkin10,P,DragonSkin10,470,29.38,10,7,47,"Seq.ID: 47
470mN
29.38KPa",N,N,1.444533367,1.443748942,0.050792328,0.027864504,470 mN,10 mm/s,29.38 KPa
14098,Nanotribometer DragonSkin10,P,DragonSkin10,470,29.38,10,8,47,"Seq.ID: 47
470mN
29.38KPa",N,N,1.447599448,1.446234856,0.05002086,0.027511,470 mN,10 mm/s,29.38 KPa
14099,Nanotribometer DragonSkin10,P,DragonSkin10,470,29.38,10,9,47,"Seq.ID: 47
470mN
29.38KPa",N,N,1.44959688,1.44851666,0.04939471,0.026387472,470 mN,10 mm/s,29.38 KPa
14100,Nanotribometer DragonSkin10,P,DragonSkin10,470,29.38,10,10,47,"Seq.ID: 47
470mN
29.38KPa",N,N,1.452751403,1.452333317,0.049424984,0.026869539,470 mN,10 mm/s,29.38 KPa
14101,Nanotribometer DragonSkin10,P,DragonSkin10,470,29.38,10,11,47,"Seq.ID: 47
470mN
29.38KPa",N,N,1.45342753,1.45361907,0.050930283,0.027489342,470 mN,10 mm/s,29.38 KPa
14102,Nanotribometer DragonSkin10,P,DragonSkin10,470,29.38,10,12,47,"Seq.ID: 47
470mN
29.38KPa",N,N,1.453513199,1.453031495,0.050673304,0.027337124,470 mN,10 mm/s,29.38 KPa
14103,Nanotribometer DragonSkin10,P,DragonSkin10,470,29.38,10,13,47,"Seq.ID: 47
470mN
29.38KPa",N,N,1.455232862,1.455003603,0.051991818,0.027764938,470 mN,10 mm/s,29.38 KPa
14104,Nanotribometer DragonSkin10,P,DragonSkin10,470,29.38,10,14,47,"Seq.ID: 47
470mN
29.38KPa",N,N,1.455817628,1.455564881,0.052065729,0.027633367,470 mN,10 mm/s,29.38 KPa
14105,Nanotribometer DragonSkin10,P,DragonSkin10,470,29.38,10,15,47,"Seq.ID: 47
470mN
29.38KPa",N,N,1.457980314,1.457611094,0.052674257,0.02815226,470 mN,10 mm/s,29.38 KPa
14106,Nanotribometer DragonSkin10,P,DragonSkin10,470,29.38,10,16,47,"Seq.ID: 47
470mN
29.38KPa",N,N,1.45915147,1.459271994,0.052820371,0.028363626,470 mN,10 mm/s,29.38 KPa
14107,Nanotribometer DragonSkin10,P,DragonSkin10,470,29.38,10,17,47,"Seq.ID: 47
470mN
29.38KPa",N,N,1.460140363,1.459479084,0.052740486,0.02823259,470 mN,10 mm/s,29.38 KPa
14108,Nanotribometer DragonSkin10,P,DragonSkin10,470,29.38,10,18,47,"Seq.ID: 47
470mN
29.38KPa",N,N,1.461955465,1.461651399,0.05276135,0.02822983,470 mN,10 mm/s,29.38 KPa
14109,Nanotribometer DragonSkin10,P,DragonSkin10,470,29.38,10,19,47,"Seq.ID: 47
470mN
29.38KPa",N,N,1.46270156,1.462570936,0.053315162,0.028294822,470 mN,10 mm/s,29.38 KPa
14110,Nanotribometer DragonSkin10,P,DragonSkin10,470,29.38,10,20,47,"Seq.ID: 47
470mN
29.38KPa",N,N,1.464009905,1.463885103,0.053450237,0.028620637,470 mN,10 mm/s,29.38 KPa
14111,Nanotribometer DragonSkin10,P,DragonSkin10,470,29.38,10,21,47,"Seq.ID: 47
470mN
29.38KPa",N,N,1.466044482,1.465500325,0.053439444,0.029089432,470 mN,10 mm/s,29.38 KPa
14112,Nanotribometer DragonSkin10,P,DragonSkin10,470,29.38,10,22,47,"Seq.ID: 47
470mN
29.38KPa",N,N,1.466929635,1.467135731,0.054419058,0.02930303,470 mN,10 mm/s,29.38 KPa
14113,Nanotribometer DragonSkin10,P,DragonSkin10,470,29.38,10,23,47,"Seq.ID: 47
470mN
29.38KPa",N,N,1.467107505,1.466875181,0.054134652,0.029221449,470 mN,10 mm/s,29.38 KPa
14114,Nanotribometer DragonSkin10,P,DragonSkin10,470,29.38,10,24,47,"Seq.ID: 47
470mN
29.38KPa",N,N,1.467300699,1.467242685,0.053470514,0.028885229,470 mN,10 mm/s,29.38 KPa
14115,Nanotribometer DragonSkin10,P,DragonSkin10,470,29.38,10,25,47,"Seq.ID: 47
470mN
29.38KPa",N,N,1.467190163,1.467230449,0.053684096,0.028685253,470 mN,10 mm/s,29.38 KPa
14116,Nanotribometer DragonSkin10,P,DragonSkin10,470,29.38,10,26,47,"Seq.ID: 47
470mN
29.38KPa",N,N,1.467906315,1.467609056,0.053225938,0.028854938,470 mN,10 mm/s,29.38 KPa
14117,Nanotribometer DragonSkin10,P,DragonSkin10,470,29.38,10,27,47,"Seq.ID: 47
470mN
29.38KPa",N,N,1.469114564,1.469093224,0.053416446,0.029148642,470 mN,10 mm/s,29.38 KPa
14118,Nanotribometer DragonSkin10,P,DragonSkin10,470,29.38,10,28,47,"Seq.ID: 47
470mN
29.38KPa",N,N,1.469667817,1.469523142,0.053451203,0.028959298,470 mN,10 mm/s,29.38 KPa
14119,Nanotribometer DragonSkin10,P,DragonSkin10,470,29.38,10,29,47,"Seq.ID: 47
470mN
29.38KPa",N,N,1.470865311,1.470622166,0.053268255,0.029265811,470 mN,10 mm/s,29.38 KPa
14120,Nanotribometer DragonSkin10,P,DragonSkin10,470,29.38,10,30,47,"Seq.ID: 47
470mN
29.38KPa",N,N,1.471037086,1.471323698,0.053477113,0.02918719,470 mN,10 mm/s,29.38 KPa
14121,Nanotribometer DragonSkin10,P,DragonSkin10,470,29.38,10,31,47,"Seq.ID: 47
470mN
29.38KPa",N,N,1.475330003,1.477679543,0.056694163,0.028744283,470 mN,10 mm/s,29.38 KPa
14122,Nanotribometer DragonSkin10,P,DragonSkin10,480,30,10,1,48,"Seq.ID: 48
480mN
30KPa",N,N,1.084886706,1.34712205,0.442998868,0.035956836,480 mN,10 mm/s,30 KPa
14123,Nanotribometer DragonSkin10,P,DragonSkin10,480,30,10,2,48,"Seq.ID: 48
480mN
30KPa",N,N,1.395519179,1.364752945,0.049518676,0.050221754,480 mN,10 mm/s,30 KPa
14124,Nanotribometer DragonSkin10,P,DragonSkin10,480,30,10,3,48,"Seq.ID: 48
480mN
30KPa",N,N,1.418108778,1.413731674,0.050395757,0.031335713,480 mN,10 mm/s,30 KPa
14125,Nanotribometer DragonSkin10,P,DragonSkin10,480,30,10,4,48,"Seq.ID: 48
480mN
30KPa",N,N,1.426194356,1.42437927,0.050236226,0.029134788,480 mN,10 mm/s,30 KPa
14126,Nanotribometer DragonSkin10,P,DragonSkin10,480,30,10,5,48,"Seq.ID: 48
480mN
30KPa",N,N,1.43092761,1.429520239,0.050488565,0.028564772,480 mN,10 mm/s,30 KPa
14127,Nanotribometer DragonSkin10,P,DragonSkin10,480,30,10,6,48,"Seq.ID: 48
480mN
30KPa",N,N,1.434123863,1.433047465,0.049814329,0.027557953,480 mN,10 mm/s,30 KPa
14128,Nanotribometer DragonSkin10,P,DragonSkin10,480,30,10,7,48,"Seq.ID: 48
480mN
30KPa",N,N,1.438182922,1.436878404,0.049022795,0.027334412,480 mN,10 mm/s,30 KPa
14129,Nanotribometer DragonSkin10,P,DragonSkin10,480,30,10,8,48,"Seq.ID: 48
480mN
30KPa",N,N,1.43969082,1.439092078,0.04887711,0.026593046,480 mN,10 mm/s,30 KPa
14130,Nanotribometer DragonSkin10,P,DragonSkin10,480,30,10,9,48,"Seq.ID: 48
480mN
30KPa",N,N,1.441824839,1.441070331,0.04960687,0.026722199,480 mN,10 mm/s,30 KPa
14131,Nanotribometer DragonSkin10,P,DragonSkin10,480,30,10,10,48,"Seq.ID: 48
480mN
30KPa",N,N,1.443128138,1.4428145,0.047966347,0.025947175,480 mN,10 mm/s,30 KPa
14132,Nanotribometer DragonSkin10,P,DragonSkin10,480,30,10,11,48,"Seq.ID: 48
480mN
30KPa",N,N,1.443996506,1.443541863,0.047657413,0.025757585,480 mN,10 mm/s,30 KPa
14133,Nanotribometer DragonSkin10,P,DragonSkin10,480,30,10,12,48,"Seq.ID: 48
480mN
30KPa",N,N,1.446857973,1.446205629,0.047933291,0.026180623,480 mN,10 mm/s,30 KPa
14134,Nanotribometer DragonSkin10,P,DragonSkin10,480,30,10,13,48,"Seq.ID: 48
480mN
30KPa",N,N,1.447964228,1.447810533,0.048482689,0.02641151,480 mN,10 mm/s,30 KPa
14135,Nanotribometer DragonSkin10,P,DragonSkin10,480,30,10,14,48,"Seq.ID: 48
480mN
30KPa",N,N,1.44974748,1.449728429,0.050132911,0.027242307,480 mN,10 mm/s,30 KPa
14136,Nanotribometer DragonSkin10,P,DragonSkin10,480,30,10,15,48,"Seq.ID: 48
480mN
30KPa",N,N,1.451088271,1.450563351,0.05049337,0.027352586,480 mN,10 mm/s,30 KPa
14137,Nanotribometer DragonSkin10,P,DragonSkin10,480,30,10,16,48,"Seq.ID: 48
480mN
30KPa",N,N,1.452730338,1.452441812,0.051029056,0.027482975,480 mN,10 mm/s,30 KPa
14138,Nanotribometer DragonSkin10,P,DragonSkin10,480,30,10,17,48,"Seq.ID: 48
480mN
30KPa",N,N,1.453475597,1.453136851,0.051070133,0.027515069,480 mN,10 mm/s,30 KPa
14139,Nanotribometer DragonSkin10,P,DragonSkin10,480,30,10,18,48,"Seq.ID: 48
480mN
30KPa",N,N,1.455310485,1.454707637,0.050974156,0.027401131,480 mN,10 mm/s,30 KPa
14140,Nanotribometer DragonSkin10,P,DragonSkin10,480,30,10,19,48,"Seq.ID: 48
480mN
30KPa",N,N,1.456899256,1.45682748,0.051277947,0.027709143,480 mN,10 mm/s,30 KPa
14141,Nanotribometer DragonSkin10,P,DragonSkin10,480,30,10,20,48,"Seq.ID: 48
480mN
30KPa",N,N,1.457125116,1.456973834,0.051509033,0.02746297,480 mN,10 mm/s,30 KPa
14142,Nanotribometer DragonSkin10,P,DragonSkin10,480,30,10,21,48,"Seq.ID: 48
480mN
30KPa",N,N,1.458379898,1.458105588,0.050759305,0.027417106,480 mN,10 mm/s,30 KPa
14143,Nanotribometer DragonSkin10,P,DragonSkin10,480,30,10,22,48,"Seq.ID: 48
480mN
30KPa",N,N,1.459755431,1.459358364,0.051485475,0.027448957,480 mN,10 mm/s,30 KPa
14144,Nanotribometer DragonSkin10,P,DragonSkin10,480,30,10,23,48,"Seq.ID: 48
480mN
30KPa",N,N,1.459997539,1.459694907,0.051227546,0.027262263,480 mN,10 mm/s,30 KPa
14145,Nanotribometer DragonSkin10,P,DragonSkin10,480,30,10,24,48,"Seq.ID: 48
480mN
30KPa",N,N,1.460902782,1.46082876,0.051801849,0.027487739,480 mN,10 mm/s,30 KPa
14146,Nanotribometer DragonSkin10,P,DragonSkin10,480,30,10,25,48,"Seq.ID: 48
480mN
30KPa",N,N,1.461835331,1.46145468,0.051302317,0.027446489,480 mN,10 mm/s,30 KPa
14147,Nanotribometer DragonSkin10,P,DragonSkin10,480,30,10,26,48,"Seq.ID: 48
480mN
30KPa",N,N,1.461574558,1.461947407,0.051683663,0.02766341,480 mN,10 mm/s,30 KPa
14148,Nanotribometer DragonSkin10,P,DragonSkin10,480,30,10,27,48,"Seq.ID: 48
480mN
30KPa",N,N,1.46275281,1.462427348,0.051502784,0.027881482,480 mN,10 mm/s,30 KPa
14149,Nanotribometer DragonSkin10,P,DragonSkin10,480,30,10,28,48,"Seq.ID: 48
480mN
30KPa",N,N,1.463083081,1.463238517,0.051630684,0.028132168,480 mN,10 mm/s,30 KPa
14150,Nanotribometer DragonSkin10,P,DragonSkin10,480,30,10,29,48,"Seq.ID: 48
480mN
30KPa",N,N,1.464280587,1.463821547,0.051472265,0.027963718,480 mN,10 mm/s,30 KPa
14151,Nanotribometer DragonSkin10,P,DragonSkin10,480,30,10,30,48,"Seq.ID: 48
480mN
30KPa",N,N,1.464765327,1.464798142,0.051030713,0.02754641,480 mN,10 mm/s,30 KPa
14152,Nanotribometer DragonSkin10,P,DragonSkin10,480,30,10,31,48,"Seq.ID: 48
480mN
30KPa",N,N,1.467609909,1.471195436,0.056533263,0.027182557,480 mN,10 mm/s,30 KPa
14153,Nanotribometer DragonSkin10,P,DragonSkin10,490,30.62,10,1,49,"Seq.ID: 49
490mN
30.62KPa",N,N,1.068667708,1.34122093,0.447124399,0.035664857,490 mN,10 mm/s,30.62 KPa
14154,Nanotribometer DragonSkin10,P,DragonSkin10,490,30.62,10,2,49,"Seq.ID: 49
490mN
30.62KPa",N,N,1.389022099,1.35702961,0.048056256,0.049958974,490 mN,10 mm/s,30.62 KPa
14155,Nanotribometer DragonSkin10,P,DragonSkin10,490,30.62,10,3,49,"Seq.ID: 49
490mN
30.62KPa",N,N,1.410128654,1.406274905,0.048970306,0.029641972,490 mN,10 mm/s,30.62 KPa
14156,Nanotribometer DragonSkin10,P,DragonSkin10,490,30.62,10,4,49,"Seq.ID: 49
490mN
30.62KPa",N,N,1.418338715,1.416295607,0.049250213,0.02782688,490 mN,10 mm/s,30.62 KPa
14157,Nanotribometer DragonSkin10,P,DragonSkin10,490,30.62,10,5,49,"Seq.ID: 49
490mN
30.62KPa",N,N,1.423303721,1.422164483,0.050225432,0.02771269,490 mN,10 mm/s,30.62 KPa
14158,Nanotribometer DragonSkin10,P,DragonSkin10,490,30.62,10,6,49,"Seq.ID: 49
490mN
30.62KPa",N,N,1.427517172,1.426396948,0.050005473,0.02739546,490 mN,10 mm/s,30.62 KPa
14159,Nanotribometer DragonSkin10,P,DragonSkin10,490,30.62,10,7,49,"Seq.ID: 49
490mN
30.62KPa",N,N,1.42933386,1.428946467,0.049869,0.02698419,490 mN,10 mm/s,30.62 KPa
14160,Nanotribometer DragonSkin10,P,DragonSkin10,490,30.62,10,8,49,"Seq.ID: 49
490mN
30.62KPa",N,N,1.431000634,1.430813339,0.049661026,0.026874464,490 mN,10 mm/s,30.62 KPa
14161,Nanotribometer DragonSkin10,P,DragonSkin10,490,30.62,10,9,49,"Seq.ID: 49
490mN
30.62KPa",N,N,1.433559462,1.432524137,0.049983115,0.026978788,490 mN,10 mm/s,30.62 KPa
14162,Nanotribometer DragonSkin10,P,DragonSkin10,490,30.62,10,10,49,"Seq.ID: 49
490mN
30.62KPa",N,N,1.436027486,1.435275122,0.048923664,0.02661105,490 mN,10 mm/s,30.62 KPa
14163,Nanotribometer DragonSkin10,P,DragonSkin10,490,30.62,10,11,49,"Seq.ID: 49
490mN
30.62KPa",N,N,1.437259149,1.437078471,0.050028023,0.026598017,490 mN,10 mm/s,30.62 KPa
14164,Nanotribometer DragonSkin10,P,DragonSkin10,490,30.62,10,12,49,"Seq.ID: 49
490mN
30.62KPa",N,N,1.439315787,1.439033244,0.05093212,0.027268488,490 mN,10 mm/s,30.62 KPa
14165,Nanotribometer DragonSkin10,P,DragonSkin10,490,30.62,10,13,49,"Seq.ID: 49
490mN
30.62KPa",N,N,1.441311203,1.440559205,0.049803538,0.027093159,490 mN,10 mm/s,30.62 KPa
14166,Nanotribometer DragonSkin10,P,DragonSkin10,490,30.62,10,14,49,"Seq.ID: 49
490mN
30.62KPa",N,N,1.442095401,1.441996901,0.0502437,0.026904655,490 mN,10 mm/s,30.62 KPa
14167,Nanotribometer DragonSkin10,P,DragonSkin10,490,30.62,10,15,49,"Seq.ID: 49
490mN
30.62KPa",N,N,1.44364081,1.44375209,0.050665138,0.027427811,490 mN,10 mm/s,30.62 KPa
14168,Nanotribometer DragonSkin10,P,DragonSkin10,490,30.62,10,16,49,"Seq.ID: 49
490mN
30.62KPa",N,N,1.444689174,1.443890115,0.050318952,0.027208936,490 mN,10 mm/s,30.62 KPa
14169,Nanotribometer DragonSkin10,P,DragonSkin10,490,30.62,10,17,49,"Seq.ID: 49
490mN
30.62KPa",N,N,1.445267418,1.44509282,0.05038456,0.026794257,490 mN,10 mm/s,30.62 KPa
14170,Nanotribometer DragonSkin10,P,DragonSkin10,490,30.62,10,18,49,"Seq.ID: 49
490mN
30.62KPa",N,N,1.445845366,1.445754653,0.050012516,0.026618498,490 mN,10 mm/s,30.62 KPa
14171,Nanotribometer DragonSkin10,P,DragonSkin10,490,30.62,10,19,49,"Seq.ID: 49
490mN
30.62KPa",N,N,1.447028596,1.446555325,0.050327167,0.026951295,490 mN,10 mm/s,30.62 KPa
14172,Nanotribometer DragonSkin10,P,DragonSkin10,490,30.62,10,20,49,"Seq.ID: 49
490mN
30.62KPa",N,N,1.448475319,1.447993232,0.050448929,0.02699771,490 mN,10 mm/s,30.62 KPa
14173,Nanotribometer DragonSkin10,P,DragonSkin10,490,30.62,10,21,49,"Seq.ID: 49
490mN
30.62KPa",N,N,1.45001712,1.449972965,0.050604582,0.027225186,490 mN,10 mm/s,30.62 KPa
14174,Nanotribometer DragonSkin10,P,DragonSkin10,490,30.62,10,22,49,"Seq.ID: 49
490mN
30.62KPa",N,N,1.450829844,1.450583028,0.050638579,0.027253503,490 mN,10 mm/s,30.62 KPa
14175,Nanotribometer DragonSkin10,P,DragonSkin10,490,30.62,10,23,49,"Seq.ID: 49
490mN
30.62KPa",N,N,1.450869425,1.450697518,0.0509761,0.027014781,490 mN,10 mm/s,30.62 KPa
14176,Nanotribometer DragonSkin10,P,DragonSkin10,490,30.62,10,24,49,"Seq.ID: 49
490mN
30.62KPa",N,N,1.451451615,1.451009144,0.049838951,0.02667599,490 mN,10 mm/s,30.62 KPa
14177,Nanotribometer DragonSkin10,P,DragonSkin10,490,30.62,10,25,49,"Seq.ID: 49
490mN
30.62KPa",N,N,1.451477611,1.451460111,0.051793008,0.026788862,490 mN,10 mm/s,30.62 KPa
14178,Nanotribometer DragonSkin10,P,DragonSkin10,490,30.62,10,26,49,"Seq.ID: 49
490mN
30.62KPa",N,N,1.452641985,1.452651042,0.05250164,0.027706646,490 mN,10 mm/s,30.62 KPa
14179,Nanotribometer DragonSkin10,P,DragonSkin10,490,30.62,10,27,49,"Seq.ID: 49
490mN
30.62KPa",N,N,1.452680812,1.452524843,0.051601486,0.027330002,490 mN,10 mm/s,30.62 KPa
14180,Nanotribometer DragonSkin10,P,DragonSkin10,490,30.62,10,28,49,"Seq.ID: 49
490mN
30.62KPa",N,N,1.453805387,1.453290216,0.051930025,0.027267483,490 mN,10 mm/s,30.62 KPa
14181,Nanotribometer DragonSkin10,P,DragonSkin10,490,30.62,10,29,49,"Seq.ID: 49
490mN
30.62KPa",N,N,1.454411309,1.454185138,0.05084991,0.026762159,490 mN,10 mm/s,30.62 KPa
14182,Nanotribometer DragonSkin10,P,DragonSkin10,490,30.62,10,30,49,"Seq.ID: 49
490mN
30.62KPa",N,N,1.45443195,1.454582925,0.051185773,0.026719193,490 mN,10 mm/s,30.62 KPa
14183,Nanotribometer DragonSkin10,P,DragonSkin10,490,30.62,10,31,49,"Seq.ID: 49
490mN
30.62KPa",N,N,1.456209891,1.460578073,0.055286752,0.026145746,490 mN,10 mm/s,30.62 KPa
14184,Nanotribometer DragonSkin10,P,DragonSkin10,500,31.25,10,1,50,"Seq.ID: 50
500mN
31.25KPa",N,N,1.067005762,1.336172814,0.434825221,0.033825532,500 mN,10 mm/s,31.25 KPa
14185,Nanotribometer DragonSkin10,P,DragonSkin10,500,31.25,10,2,50,"Seq.ID: 50
500mN
31.25KPa",N,N,1.380020411,1.348935595,0.048542448,0.046679056,500 mN,10 mm/s,31.25 KPa
14186,Nanotribometer DragonSkin10,P,DragonSkin10,500,31.25,10,3,50,"Seq.ID: 50
500mN
31.25KPa",N,N,1.401634287,1.397318633,0.048907972,0.028838438,500 mN,10 mm/s,31.25 KPa
14187,Nanotribometer DragonSkin10,P,DragonSkin10,500,31.25,10,4,50,"Seq.ID: 50
500mN
31.25KPa",N,N,1.408875015,1.407309305,0.049233695,0.026716913,500 mN,10 mm/s,31.25 KPa
14188,Nanotribometer DragonSkin10,P,DragonSkin10,500,31.25,10,5,50,"Seq.ID: 50
500mN
31.25KPa",N,N,1.413957044,1.412792588,0.050707914,0.02693126,500 mN,10 mm/s,31.25 KPa
14189,Nanotribometer DragonSkin10,P,DragonSkin10,500,31.25,10,6,50,"Seq.ID: 50
500mN
31.25KPa",N,N,1.417250458,1.416701056,0.050357942,0.026821677,500 mN,10 mm/s,31.25 KPa
14190,Nanotribometer DragonSkin10,P,DragonSkin10,500,31.25,10,7,50,"Seq.ID: 50
500mN
31.25KPa",N,N,1.420909297,1.419843215,0.049792448,0.02657886,500 mN,10 mm/s,31.25 KPa
14191,Nanotribometer DragonSkin10,P,DragonSkin10,500,31.25,10,8,50,"Seq.ID: 50
500mN
31.25KPa",N,N,1.422750814,1.422073164,0.049002606,0.026015011,500 mN,10 mm/s,31.25 KPa
14192,Nanotribometer DragonSkin10,P,DragonSkin10,500,31.25,10,9,50,"Seq.ID: 50
500mN
31.25KPa",N,N,1.423274287,1.422693632,0.048411193,0.025068713,500 mN,10 mm/s,31.25 KPa
14193,Nanotribometer DragonSkin10,P,DragonSkin10,500,31.25,10,10,50,"Seq.ID: 50
500mN
31.25KPa",N,N,1.425822619,1.425431765,0.048902112,0.025754128,500 mN,10 mm/s,31.25 KPa
14194,Nanotribometer DragonSkin10,P,DragonSkin10,500,31.25,10,11,50,"Seq.ID: 50
500mN
31.25KPa",N,N,1.426664016,1.42676668,0.049994399,0.026576247,500 mN,10 mm/s,31.25 KPa
14195,Nanotribometer DragonSkin10,P,DragonSkin10,500,31.25,10,12,50,"Seq.ID: 50
500mN
31.25KPa",N,N,1.428050277,1.428085773,0.051602232,0.027338856,500 mN,10 mm/s,31.25 KPa
14196,Nanotribometer DragonSkin10,P,DragonSkin10,500,31.25,10,13,50,"Seq.ID: 50
500mN
31.25KPa",N,N,1.429582201,1.428890286,0.051559698,0.027567328,500 mN,10 mm/s,31.25 KPa
14197,Nanotribometer DragonSkin10,P,DragonSkin10,500,31.25,10,14,50,"Seq.ID: 50
500mN
31.25KPa",N,N,1.430394284,1.430423757,0.051640277,0.027271119,500 mN,10 mm/s,31.25 KPa
14198,Nanotribometer DragonSkin10,P,DragonSkin10,500,31.25,10,15,50,"Seq.ID: 50
500mN
31.25KPa",N,N,1.432151611,1.431414454,0.051467739,0.027236181,500 mN,10 mm/s,31.25 KPa
14199,Nanotribometer DragonSkin10,P,DragonSkin10,500,31.25,10,16,50,"Seq.ID: 50
500mN
31.25KPa",N,N,1.433399094,1.433448405,0.051990107,0.027581029,500 mN,10 mm/s,31.25 KPa
14200,Nanotribometer DragonSkin10,P,DragonSkin10,500,31.25,10,17,50,"Seq.ID: 50
500mN
31.25KPa",N,N,1.434545516,1.433981598,0.05173635,0.027303993,500 mN,10 mm/s,31.25 KPa
14201,Nanotribometer DragonSkin10,P,DragonSkin10,500,31.25,10,18,50,"Seq.ID: 50
500mN
31.25KPa",N,N,1.435095853,1.435314801,0.051675648,0.027220778,500 mN,10 mm/s,31.25 KPa
14202,Nanotribometer DragonSkin10,P,DragonSkin10,500,31.25,10,19,50,"Seq.ID: 50
500mN
31.25KPa",N,N,1.435141629,1.434876112,0.051949883,0.027268615,500 mN,10 mm/s,31.25 KPa
14203,Nanotribometer DragonSkin10,P,DragonSkin10,500,31.25,10,20,50,"Seq.ID: 50
500mN
31.25KPa",N,N,1.436536765,1.43637387,0.052397413,0.027680463,500 mN,10 mm/s,31.25 KPa
14204,Nanotribometer DragonSkin10,P,DragonSkin10,500,31.25,10,21,50,"Seq.ID: 50
500mN
31.25KPa",N,N,1.437343591,1.43695917,0.051432125,0.027318798,500 mN,10 mm/s,31.25 KPa
14205,Nanotribometer DragonSkin10,P,DragonSkin10,500,31.25,10,22,50,"Seq.ID: 50
500mN
31.25KPa",N,N,1.437922784,1.437816733,0.051588022,0.027193899,500 mN,10 mm/s,31.25 KPa
14206,Nanotribometer DragonSkin10,P,DragonSkin10,500,31.25,10,23,50,"Seq.ID: 50
500mN
31.25KPa",N,N,1.43824472,1.437991653,0.051541747,0.027175334,500 mN,10 mm/s,31.25 KPa
14207,Nanotribometer DragonSkin10,P,DragonSkin10,500,31.25,10,24,50,"Seq.ID: 50
500mN
31.25KPa",N,N,1.439135408,1.439164576,0.051963227,0.027329819,500 mN,10 mm/s,31.25 KPa
14208,Nanotribometer DragonSkin10,P,DragonSkin10,500,31.25,10,25,50,"Seq.ID: 50
500mN
31.25KPa",N,N,1.439572111,1.439370894,0.051260413,0.027297355,500 mN,10 mm/s,31.25 KPa
14209,Nanotribometer DragonSkin10,P,DragonSkin10,500,31.25,10,26,50,"Seq.ID: 50
500mN
31.25KPa",N,N,1.43952103,1.439674801,0.052913625,0.027507704,500 mN,10 mm/s,31.25 KPa
14210,Nanotribometer DragonSkin10,P,DragonSkin10,500,31.25,10,27,50,"Seq.ID: 50
500mN
31.25KPa",N,N,1.440796574,1.440373105,0.051509534,0.027495806,500 mN,10 mm/s,31.25 KPa
14211,Nanotribometer DragonSkin10,P,DragonSkin10,500,31.25,10,28,50,"Seq.ID: 50
500mN
31.25KPa",N,N,1.44285333,1.44224485,0.05133997,0.027526901,500 mN,10 mm/s,31.25 KPa
14212,Nanotribometer DragonSkin10,P,DragonSkin10,500,31.25,10,29,50,"Seq.ID: 50
500mN
31.25KPa",N,N,1.443484137,1.443404252,0.051811042,0.027133638,500 mN,10 mm/s,31.25 KPa
14213,Nanotribometer DragonSkin10,P,DragonSkin10,500,31.25,10,30,50,"Seq.ID: 50
500mN
31.25KPa",N,N,1.44368782,1.443386955,0.051654747,0.026910872,500 mN,10 mm/s,31.25 KPa
14214,Nanotribometer DragonSkin10,P,DragonSkin10,500,31.25,10,31,50,"Seq.ID: 50
500mN
31.25KPa",N,N,1.444790368,1.449994528,0.05650452,0.026296245,500 mN,10 mm/s,31.25 KPa
14215,Nanotribometer DragonSkin10,P,DragonSkin10,510,31.88,10,1,51,"Seq.ID: 51
510mN
31.88KPa",N,N,1.008638635,1.316179623,0.464932713,0.037204055,510 mN,10 mm/s,31.88 KPa
14216,Nanotribometer DragonSkin10,P,DragonSkin10,510,31.88,10,2,51,"Seq.ID: 51
510mN
31.88KPa",N,N,1.368350056,1.332988408,0.050386339,0.051959035,510 mN,10 mm/s,31.88 KPa
14217,Nanotribometer DragonSkin10,P,DragonSkin10,510,31.88,10,3,51,"Seq.ID: 51
510mN
31.88KPa",N,N,1.388836836,1.384792874,0.050532662,0.029827444,510 mN,10 mm/s,31.88 KPa
14218,Nanotribometer DragonSkin10,P,DragonSkin10,510,31.88,10,4,51,"Seq.ID: 51
510mN
31.88KPa",N,N,1.397219496,1.39519786,0.051481526,0.028140543,510 mN,10 mm/s,31.88 KPa
14219,Nanotribometer DragonSkin10,P,DragonSkin10,510,31.88,10,5,51,"Seq.ID: 51
510mN
31.88KPa",N,N,1.40260278,1.401643593,0.051787907,0.028074047,510 mN,10 mm/s,31.88 KPa
14220,Nanotribometer DragonSkin10,P,DragonSkin10,510,31.88,10,6,51,"Seq.ID: 51
510mN
31.88KPa",N,N,1.406855283,1.405279967,0.050708409,0.02759286,510 mN,10 mm/s,31.88 KPa
14221,Nanotribometer DragonSkin10,P,DragonSkin10,510,31.88,10,7,51,"Seq.ID: 51
510mN
31.88KPa",N,N,1.409612111,1.408895414,0.051180252,0.027161291,510 mN,10 mm/s,31.88 KPa
14222,Nanotribometer DragonSkin10,P,DragonSkin10,510,31.88,10,8,51,"Seq.ID: 51
510mN
31.88KPa",N,N,1.412243544,1.411902538,0.051189501,0.027233813,510 mN,10 mm/s,31.88 KPa
14223,Nanotribometer DragonSkin10,P,DragonSkin10,510,31.88,10,9,51,"Seq.ID: 51
510mN
31.88KPa",N,N,1.4139105,1.413089247,0.050246962,0.026852243,510 mN,10 mm/s,31.88 KPa
14224,Nanotribometer DragonSkin10,P,DragonSkin10,510,31.88,10,10,51,"Seq.ID: 51
510mN
31.88KPa",N,N,1.416029959,1.41535848,0.050369536,0.02662713,510 mN,10 mm/s,31.88 KPa
14225,Nanotribometer DragonSkin10,P,DragonSkin10,510,31.88,10,11,51,"Seq.ID: 51
510mN
31.88KPa",N,N,1.41819547,1.417985087,0.051361636,0.027085557,510 mN,10 mm/s,31.88 KPa
14226,Nanotribometer DragonSkin10,P,DragonSkin10,510,31.88,10,12,51,"Seq.ID: 51
510mN
31.88KPa",N,N,1.419857266,1.419493911,0.05071936,0.0269765,510 mN,10 mm/s,31.88 KPa
14227,Nanotribometer DragonSkin10,P,DragonSkin10,510,31.88,10,13,51,"Seq.ID: 51
510mN
31.88KPa",N,N,1.420157114,1.419979925,0.051539925,0.027046008,510 mN,10 mm/s,31.88 KPa
14228,Nanotribometer DragonSkin10,P,DragonSkin10,510,31.88,10,14,51,"Seq.ID: 51
510mN
31.88KPa",N,N,1.423021724,1.422388748,0.051605738,0.027545218,510 mN,10 mm/s,31.88 KPa
14229,Nanotribometer DragonSkin10,P,DragonSkin10,510,31.88,10,15,51,"Seq.ID: 51
510mN
31.88KPa",N,N,1.423460969,1.423677942,0.051818814,0.027418622,510 mN,10 mm/s,31.88 KPa
14230,Nanotribometer DragonSkin10,P,DragonSkin10,510,31.88,10,16,51,"Seq.ID: 51
510mN
31.88KPa",N,N,1.424083604,1.423545621,0.051332632,0.027122211,510 mN,10 mm/s,31.88 KPa
14231,Nanotribometer DragonSkin10,P,DragonSkin10,510,31.88,10,17,51,"Seq.ID: 51
510mN
31.88KPa",N,N,1.425403927,1.425162818,0.051188033,0.027118171,510 mN,10 mm/s,31.88 KPa
14232,Nanotribometer DragonSkin10,P,DragonSkin10,510,31.88,10,18,51,"Seq.ID: 51
510mN
31.88KPa",N,N,1.426415674,1.426218351,0.051225336,0.027098398,510 mN,10 mm/s,31.88 KPa
14233,Nanotribometer DragonSkin10,P,DragonSkin10,510,31.88,10,19,51,"Seq.ID: 51
510mN
31.88KPa",N,N,1.426850527,1.426785578,0.05111665,0.027064264,510 mN,10 mm/s,31.88 KPa
14234,Nanotribometer DragonSkin10,P,DragonSkin10,510,31.88,10,20,51,"Seq.ID: 51
510mN
31.88KPa",N,N,1.427454904,1.427083933,0.050703027,0.026885577,510 mN,10 mm/s,31.88 KPa
14235,Nanotribometer DragonSkin10,P,DragonSkin10,510,31.88,10,21,51,"Seq.ID: 51
510mN
31.88KPa",N,N,1.428236637,1.428126167,0.050519926,0.026666559,510 mN,10 mm/s,31.88 KPa
14236,Nanotribometer DragonSkin10,P,DragonSkin10,510,31.88,10,22,51,"Seq.ID: 51
510mN
31.88KPa",N,N,1.429800682,1.429675647,0.05117496,0.027147076,510 mN,10 mm/s,31.88 KPa
14237,Nanotribometer DragonSkin10,P,DragonSkin10,510,31.88,10,23,51,"Seq.ID: 51
510mN
31.88KPa",N,N,1.43030735,1.430044385,0.050686493,0.026884692,510 mN,10 mm/s,31.88 KPa
14238,Nanotribometer DragonSkin10,P,DragonSkin10,510,31.88,10,24,51,"Seq.ID: 51
510mN
31.88KPa",N,N,1.431977434,1.431400516,0.051207735,0.027301902,510 mN,10 mm/s,31.88 KPa
14239,Nanotribometer DragonSkin10,P,DragonSkin10,510,31.88,10,25,51,"Seq.ID: 51
510mN
31.88KPa",N,N,1.432598704,1.432462275,0.050734471,0.027111416,510 mN,10 mm/s,31.88 KPa
14240,Nanotribometer DragonSkin10,P,DragonSkin10,510,31.88,10,26,51,"Seq.ID: 51
510mN
31.88KPa",N,N,1.432344465,1.432341354,0.050419615,0.026683073,510 mN,10 mm/s,31.88 KPa
14241,Nanotribometer DragonSkin10,P,DragonSkin10,510,31.88,10,27,51,"Seq.ID: 51
510mN
31.88KPa",N,N,1.433642069,1.43363134,0.050727955,0.027199658,510 mN,10 mm/s,31.88 KPa
14242,Nanotribometer DragonSkin10,P,DragonSkin10,510,31.88,10,28,51,"Seq.ID: 51
510mN
31.88KPa",N,N,1.433865917,1.433581666,0.048778717,0.026631317,510 mN,10 mm/s,31.88 KPa
14243,Nanotribometer DragonSkin10,P,DragonSkin10,510,31.88,10,29,51,"Seq.ID: 51
510mN
31.88KPa",N,N,1.435243209,1.434438433,0.049156347,0.026139858,510 mN,10 mm/s,31.88 KPa
14244,Nanotribometer DragonSkin10,P,DragonSkin10,510,31.88,10,30,51,"Seq.ID: 51
510mN
31.88KPa",N,N,1.434347939,1.434397482,0.049078989,0.02540765,510 mN,10 mm/s,31.88 KPa
14245,Nanotribometer DragonSkin10,P,DragonSkin10,510,31.88,10,31,51,"Seq.ID: 51
510mN
31.88KPa",N,N,1.435950733,1.440467179,0.053483157,0.025058806,510 mN,10 mm/s,31.88 KPa
14246,Nanotribometer DragonSkin10,P,DragonSkin10,520,32.5,10,1,52,"Seq.ID: 52
520mN
32.5KPa",N,N,0.999936581,1.30883556,0.463840361,0.037180003,520 mN,10 mm/s,32.5 KPa
14247,Nanotribometer DragonSkin10,P,DragonSkin10,520,32.5,10,2,52,"Seq.ID: 52
520mN
32.5KPa",N,N,1.359863715,1.323992379,0.046533171,0.050940568,520 mN,10 mm/s,32.5 KPa
14248,Nanotribometer DragonSkin10,P,DragonSkin10,520,32.5,10,3,52,"Seq.ID: 52
520mN
32.5KPa",N,N,1.381738543,1.377534094,0.048582943,0.028492761,520 mN,10 mm/s,32.5 KPa
14249,Nanotribometer DragonSkin10,P,DragonSkin10,520,32.5,10,4,52,"Seq.ID: 52
520mN
32.5KPa",N,N,1.389158371,1.387992727,0.050313074,0.027377217,520 mN,10 mm/s,32.5 KPa
14250,Nanotribometer DragonSkin10,P,DragonSkin10,520,32.5,10,5,52,"Seq.ID: 52
520mN
32.5KPa",N,N,1.394956783,1.394097614,0.049864747,0.027670259,520 mN,10 mm/s,32.5 KPa
14251,Nanotribometer DragonSkin10,P,DragonSkin10,520,32.5,10,6,52,"Seq.ID: 52
520mN
32.5KPa",N,N,1.39901988,1.397414754,0.049888242,0.027070415,520 mN,10 mm/s,32.5 KPa
14252,Nanotribometer DragonSkin10,P,DragonSkin10,520,32.5,10,7,52,"Seq.ID: 52
520mN
32.5KPa",N,N,1.400616592,1.400117919,0.049285546,0.026399772,520 mN,10 mm/s,32.5 KPa
14253,Nanotribometer DragonSkin10,P,DragonSkin10,520,32.5,10,8,52,"Seq.ID: 52
520mN
32.5KPa",N,N,1.403043404,1.402326102,0.049492378,0.026300347,520 mN,10 mm/s,32.5 KPa
14254,Nanotribometer DragonSkin10,P,DragonSkin10,520,32.5,10,9,52,"Seq.ID: 52
520mN
32.5KPa",N,N,1.40504314,1.404727475,0.050042028,0.026522743,520 mN,10 mm/s,32.5 KPa
14255,Nanotribometer DragonSkin10,P,DragonSkin10,520,32.5,10,10,52,"Seq.ID: 52
520mN
32.5KPa",N,N,1.40720943,1.406870284,0.048861411,0.02639716,520 mN,10 mm/s,32.5 KPa
14256,Nanotribometer DragonSkin10,P,DragonSkin10,520,32.5,10,11,52,"Seq.ID: 52
520mN
32.5KPa",N,N,1.409210091,1.408960892,0.048770934,0.026251462,520 mN,10 mm/s,32.5 KPa
14257,Nanotribometer DragonSkin10,P,DragonSkin10,520,32.5,10,12,52,"Seq.ID: 52
520mN
32.5KPa",N,N,1.410879117,1.409923954,0.048716721,0.02621862,520 mN,10 mm/s,32.5 KPa
14258,Nanotribometer DragonSkin10,P,DragonSkin10,520,32.5,10,13,52,"Seq.ID: 52
520mN
32.5KPa",N,N,1.41259295,1.412279751,0.04905042,0.026061907,520 mN,10 mm/s,32.5 KPa
14259,Nanotribometer DragonSkin10,P,DragonSkin10,520,32.5,10,14,52,"Seq.ID: 52
520mN
32.5KPa",N,N,1.413530371,1.413707216,0.049873477,0.026482057,520 mN,10 mm/s,32.5 KPa
14260,Nanotribometer DragonSkin10,P,DragonSkin10,520,32.5,10,15,52,"Seq.ID: 52
520mN
32.5KPa",N,N,1.414977742,1.414137671,0.049209577,0.026288134,520 mN,10 mm/s,32.5 KPa
14261,Nanotribometer DragonSkin10,P,DragonSkin10,520,32.5,10,16,52,"Seq.ID: 52
520mN
32.5KPa",N,N,1.414730042,1.414592491,0.047669564,0.02499279,520 mN,10 mm/s,32.5 KPa
14262,Nanotribometer DragonSkin10,P,DragonSkin10,520,32.5,10,17,52,"Seq.ID: 52
520mN
32.5KPa",N,N,1.415229097,1.414884029,0.047468462,0.024638021,520 mN,10 mm/s,32.5 KPa
14263,Nanotribometer DragonSkin10,P,DragonSkin10,520,32.5,10,18,52,"Seq.ID: 52
520mN
32.5KPa",N,N,1.415935117,1.415905099,0.047426723,0.024740746,520 mN,10 mm/s,32.5 KPa
14264,Nanotribometer DragonSkin10,P,DragonSkin10,520,32.5,10,19,52,"Seq.ID: 52
520mN
32.5KPa",N,N,1.415042508,1.415147461,0.047812741,0.024910279,520 mN,10 mm/s,32.5 KPa
14265,Nanotribometer DragonSkin10,P,DragonSkin10,520,32.5,10,20,52,"Seq.ID: 52
520mN
32.5KPa",N,N,1.415204948,1.415010271,0.047290875,0.025016118,520 mN,10 mm/s,32.5 KPa
14266,Nanotribometer DragonSkin10,P,DragonSkin10,520,32.5,10,21,52,"Seq.ID: 52
520mN
32.5KPa",N,N,1.415556834,1.415821866,0.048237529,0.025529807,520 mN,10 mm/s,32.5 KPa
14267,Nanotribometer DragonSkin10,P,DragonSkin10,520,32.5,10,22,52,"Seq.ID: 52
520mN
32.5KPa",N,N,1.416957263,1.416880125,0.049032204,0.026089709,520 mN,10 mm/s,32.5 KPa
14268,Nanotribometer DragonSkin10,P,DragonSkin10,520,32.5,10,23,52,"Seq.ID: 52
520mN
32.5KPa",N,N,1.417644861,1.418006759,0.050126399,0.02668273,520 mN,10 mm/s,32.5 KPa
14269,Nanotribometer DragonSkin10,P,DragonSkin10,520,32.5,10,24,52,"Seq.ID: 52
520mN
32.5KPa",N,N,1.418402454,1.418015776,0.049293823,0.026662399,520 mN,10 mm/s,32.5 KPa
14270,Nanotribometer DragonSkin10,P,DragonSkin10,520,32.5,10,25,52,"Seq.ID: 52
520mN
32.5KPa",N,N,1.421141187,1.419687706,0.049104044,0.02619088,520 mN,10 mm/s,32.5 KPa
14271,Nanotribometer DragonSkin10,P,DragonSkin10,520,32.5,10,26,52,"Seq.ID: 52
520mN
32.5KPa",N,N,1.421200222,1.421524491,0.049345016,0.025598047,520 mN,10 mm/s,32.5 KPa
14272,Nanotribometer DragonSkin10,P,DragonSkin10,520,32.5,10,27,52,"Seq.ID: 52
520mN
32.5KPa",N,N,1.42201567,1.421563239,0.048207975,0.025716884,520 mN,10 mm/s,32.5 KPa
14273,Nanotribometer DragonSkin10,P,DragonSkin10,520,32.5,10,28,52,"Seq.ID: 52
520mN
32.5KPa",N,N,1.422460496,1.422415537,0.048862296,0.025829838,520 mN,10 mm/s,32.5 KPa
14274,Nanotribometer DragonSkin10,P,DragonSkin10,520,32.5,10,29,52,"Seq.ID: 52
520mN
32.5KPa",N,N,1.423864233,1.423641021,0.048767003,0.026078594,520 mN,10 mm/s,32.5 KPa
14275,Nanotribometer DragonSkin10,P,DragonSkin10,520,32.5,10,30,52,"Seq.ID: 52
520mN
32.5KPa",N,N,1.424333923,1.424562626,0.049528653,0.02630015,520 mN,10 mm/s,32.5 KPa
14276,Nanotribometer DragonSkin10,P,DragonSkin10,520,32.5,10,31,52,"Seq.ID: 52
520mN
32.5KPa",N,N,1.424367614,1.428775798,0.052548675,0.025109777,520 mN,10 mm/s,32.5 KPa
14277,Nanotribometer DragonSkin10,P,DragonSkin10,530,33.12,10,1,53,"Seq.ID: 53
530mN
33.12KPa",N,N,0.999559394,1.303578372,0.441661284,0.034742552,530 mN,10 mm/s,33.12 KPa
14278,Nanotribometer DragonSkin10,P,DragonSkin10,530,33.12,10,2,53,"Seq.ID: 53
530mN
33.12KPa",N,N,1.34914341,1.315801464,0.04753305,0.048059759,530 mN,10 mm/s,33.12 KPa
14279,Nanotribometer DragonSkin10,P,DragonSkin10,530,33.12,10,3,53,"Seq.ID: 53
530mN
33.12KPa",N,N,1.370074004,1.365955542,0.047646714,0.028664734,530 mN,10 mm/s,33.12 KPa
14280,Nanotribometer DragonSkin10,P,DragonSkin10,530,33.12,10,4,53,"Seq.ID: 53
530mN
33.12KPa",N,N,1.378632776,1.376479054,0.047799307,0.026700664,530 mN,10 mm/s,33.12 KPa
14281,Nanotribometer DragonSkin10,P,DragonSkin10,530,33.12,10,5,53,"Seq.ID: 53
530mN
33.12KPa",N,N,1.383191845,1.381539773,0.047174723,0.025600466,530 mN,10 mm/s,33.12 KPa
14282,Nanotribometer DragonSkin10,P,DragonSkin10,530,33.12,10,6,53,"Seq.ID: 53
530mN
33.12KPa",N,N,1.387576213,1.386758411,0.047551947,0.025317209,530 mN,10 mm/s,33.12 KPa
14283,Nanotribometer DragonSkin10,P,DragonSkin10,530,33.12,10,7,53,"Seq.ID: 53
530mN
33.12KPa",N,N,1.390124014,1.38920516,0.047092033,0.024951749,530 mN,10 mm/s,33.12 KPa
14284,Nanotribometer DragonSkin10,P,DragonSkin10,530,33.12,10,8,53,"Seq.ID: 53
530mN
33.12KPa",N,N,1.3921761,1.391892538,0.048212488,0.025195725,530 mN,10 mm/s,33.12 KPa
14285,Nanotribometer DragonSkin10,P,DragonSkin10,530,33.12,10,9,53,"Seq.ID: 53
530mN
33.12KPa",N,N,1.394511265,1.393739672,0.047221397,0.024953675,530 mN,10 mm/s,33.12 KPa
14286,Nanotribometer DragonSkin10,P,DragonSkin10,530,33.12,10,10,53,"Seq.ID: 53
530mN
33.12KPa",N,N,1.396949305,1.396506745,0.047432456,0.025087446,530 mN,10 mm/s,33.12 KPa
14287,Nanotribometer DragonSkin10,P,DragonSkin10,530,33.12,10,11,53,"Seq.ID: 53
530mN
33.12KPa",N,N,1.397765177,1.397550626,0.047782851,0.024940828,530 mN,10 mm/s,33.12 KPa
14288,Nanotribometer DragonSkin10,P,DragonSkin10,530,33.12,10,12,53,"Seq.ID: 53
530mN
33.12KPa",N,N,1.398713863,1.398251511,0.04775946,0.025027066,530 mN,10 mm/s,33.12 KPa
14289,Nanotribometer DragonSkin10,P,DragonSkin10,530,33.12,10,13,53,"Seq.ID: 53
530mN
33.12KPa",N,N,1.400762123,1.400669165,0.048752089,0.025600562,530 mN,10 mm/s,33.12 KPa
14290,Nanotribometer DragonSkin10,P,DragonSkin10,530,33.12,10,14,53,"Seq.ID: 53
530mN
33.12KPa",N,N,1.402706931,1.402219304,0.048722216,0.025826,530 mN,10 mm/s,33.12 KPa
14291,Nanotribometer DragonSkin10,P,DragonSkin10,530,33.12,10,15,53,"Seq.ID: 53
530mN
33.12KPa",N,N,1.4042017,1.404020609,0.049087137,0.02614297,530 mN,10 mm/s,33.12 KPa
14292,Nanotribometer DragonSkin10,P,DragonSkin10,530,33.12,10,16,53,"Seq.ID: 53
530mN
33.12KPa",N,N,1.405263153,1.404986428,0.048988497,0.025962397,530 mN,10 mm/s,33.12 KPa
14293,Nanotribometer DragonSkin10,P,DragonSkin10,530,33.12,10,17,53,"Seq.ID: 53
530mN
33.12KPa",N,N,1.406060559,1.406042355,0.049139146,0.02588807,530 mN,10 mm/s,33.12 KPa
14294,Nanotribometer DragonSkin10,P,DragonSkin10,530,33.12,10,18,53,"Seq.ID: 53
530mN
33.12KPa",N,N,1.40624991,1.405855461,0.048220538,0.025590104,530 mN,10 mm/s,33.12 KPa
14295,Nanotribometer DragonSkin10,P,DragonSkin10,530,33.12,10,19,53,"Seq.ID: 53
530mN
33.12KPa",N,N,1.407568304,1.407056325,0.048542105,0.025460962,530 mN,10 mm/s,33.12 KPa
14296,Nanotribometer DragonSkin10,P,DragonSkin10,530,33.12,10,20,53,"Seq.ID: 53
530mN
33.12KPa",N,N,1.409229006,1.408987415,0.048740731,0.025753586,530 mN,10 mm/s,33.12 KPa
14297,Nanotribometer DragonSkin10,P,DragonSkin10,530,33.12,10,21,53,"Seq.ID: 53
530mN
33.12KPa",N,N,1.409325185,1.409339049,0.048549787,0.025340638,530 mN,10 mm/s,33.12 KPa
14298,Nanotribometer DragonSkin10,P,DragonSkin10,530,33.12,10,22,53,"Seq.ID: 53
530mN
33.12KPa",N,N,1.410759363,1.41039591,0.048790316,0.025888534,530 mN,10 mm/s,33.12 KPa
14299,Nanotribometer DragonSkin10,P,DragonSkin10,530,33.12,10,23,53,"Seq.ID: 53
530mN
33.12KPa",N,N,1.411049951,1.411047115,0.048708271,0.025737028,530 mN,10 mm/s,33.12 KPa
14300,Nanotribometer DragonSkin10,P,DragonSkin10,530,33.12,10,24,53,"Seq.ID: 53
530mN
33.12KPa",N,N,1.412382975,1.412013036,0.049270647,0.026086914,530 mN,10 mm/s,33.12 KPa
14301,Nanotribometer DragonSkin10,P,DragonSkin10,530,33.12,10,25,53,"Seq.ID: 53
530mN
33.12KPa",N,N,1.413040799,1.412835492,0.048528645,0.025825608,530 mN,10 mm/s,33.12 KPa
14302,Nanotribometer DragonSkin10,P,DragonSkin10,530,33.12,10,26,53,"Seq.ID: 53
530mN
33.12KPa",N,N,1.413180379,1.413082408,0.049021343,0.025541966,530 mN,10 mm/s,33.12 KPa
14303,Nanotribometer DragonSkin10,P,DragonSkin10,530,33.12,10,27,53,"Seq.ID: 53
530mN
33.12KPa",N,N,1.414817469,1.414222744,0.048713908,0.025722032,530 mN,10 mm/s,33.12 KPa
14304,Nanotribometer DragonSkin10,P,DragonSkin10,530,33.12,10,28,53,"Seq.ID: 53
530mN
33.12KPa",N,N,1.415675232,1.415325851,0.048030444,0.025484656,530 mN,10 mm/s,33.12 KPa
14305,Nanotribometer DragonSkin10,P,DragonSkin10,530,33.12,10,29,53,"Seq.ID: 53
530mN
33.12KPa",N,N,1.416211346,1.416161307,0.048319872,0.025300368,530 mN,10 mm/s,33.12 KPa
14306,Nanotribometer DragonSkin10,P,DragonSkin10,530,33.12,10,30,53,"Seq.ID: 53
530mN
33.12KPa",N,N,1.417183339,1.416974448,0.047854718,0.025268887,530 mN,10 mm/s,33.12 KPa
14307,Nanotribometer DragonSkin10,P,DragonSkin10,530,33.12,10,31,53,"Seq.ID: 53
530mN
33.12KPa",N,N,1.416812152,1.421950502,0.051972654,0.024218755,530 mN,10 mm/s,33.12 KPa
14308,Nanotribometer DragonSkin10,P,DragonSkin10,540,33.75,10,1,54,"Seq.ID: 54
540mN
33.75KPa",N,N,0.966018877,1.293609439,0.453485811,0.035787509,540 mN,10 mm/s,33.75 KPa
14309,Nanotribometer DragonSkin10,P,DragonSkin10,540,33.75,10,2,54,"Seq.ID: 54
540mN
33.75KPa",N,N,1.340790985,1.306054023,0.045669487,0.049198288,540 mN,10 mm/s,33.75 KPa
14310,Nanotribometer DragonSkin10,P,DragonSkin10,540,33.75,10,3,54,"Seq.ID: 54
540mN
33.75KPa",N,N,1.361472957,1.357295395,0.046566457,0.027812899,540 mN,10 mm/s,33.75 KPa
14311,Nanotribometer DragonSkin10,P,DragonSkin10,540,33.75,10,4,54,"Seq.ID: 54
540mN
33.75KPa",N,N,1.369590018,1.367570784,0.047010633,0.025874462,540 mN,10 mm/s,33.75 KPa
14312,Nanotribometer DragonSkin10,P,DragonSkin10,540,33.75,10,5,54,"Seq.ID: 54
540mN
33.75KPa",N,N,1.374871779,1.373333972,0.046455503,0.025227435,540 mN,10 mm/s,33.75 KPa
14313,Nanotribometer DragonSkin10,P,DragonSkin10,540,33.75,10,6,54,"Seq.ID: 54
540mN
33.75KPa",N,N,1.378708198,1.378007806,0.046893605,0.025058753,540 mN,10 mm/s,33.75 KPa
14314,Nanotribometer DragonSkin10,P,DragonSkin10,540,33.75,10,7,54,"Seq.ID: 54
540mN
33.75KPa",N,N,1.381419811,1.380531601,0.046887406,0.024927368,540 mN,10 mm/s,33.75 KPa
14315,Nanotribometer DragonSkin10,P,DragonSkin10,540,33.75,10,8,54,"Seq.ID: 54
540mN
33.75KPa",N,N,1.384208775,1.38353447,0.046997494,0.024704887,540 mN,10 mm/s,33.75 KPa
14316,Nanotribometer DragonSkin10,P,DragonSkin10,540,33.75,10,9,54,"Seq.ID: 54
540mN
33.75KPa",N,N,1.386304895,1.38594274,0.046937504,0.024818373,540 mN,10 mm/s,33.75 KPa
