Repository: tolstoys19/Friction-Measurements-Between-PLA-and-Silicone

# Friction-Measurements-Between-PLA-and-Silicone

In here we provide a dataset with measurements for friction between:

1. DragonSkin10-PLA
2. Smooth-on Sil 950-PLA

File: CoF-Measurements.csv (part 8 of 19)
,DataName,StaticPartner,Material,NominalLoad,H.pressure,MaxLinSpeed,CycleID,SequenceID,SequenceName,Omit,Loaded,CoF.mean,CoF.SMA.mean,CoF.sd,CoF.SMA.sd,NominalLoad.label,MaxLinSpeed.label,H.pressure.label
14317,Nanotribometer DragonSkin10,P,DragonSkin10,540,33.75,10,10,54,"Seq.ID: 54
540mN
33.75KPa",N,N,1.387626674,1.386819997,0.045926444,0.024216256,540 mN,10 mm/s,33.75 KPa
14318,Nanotribometer DragonSkin10,P,DragonSkin10,540,33.75,10,11,54,"Seq.ID: 54
540mN
33.75KPa",N,N,1.389774443,1.389426777,0.047111289,0.024427308,540 mN,10 mm/s,33.75 KPa
14319,Nanotribometer DragonSkin10,P,DragonSkin10,540,33.75,10,12,54,"Seq.ID: 54
540mN
33.75KPa",N,N,1.390875789,1.390462434,0.046940157,0.024514046,540 mN,10 mm/s,33.75 KPa
14320,Nanotribometer DragonSkin10,P,DragonSkin10,540,33.75,10,13,54,"Seq.ID: 54
540mN
33.75KPa",N,N,1.392423951,1.392313564,0.047505089,0.024704143,540 mN,10 mm/s,33.75 KPa
14321,Nanotribometer DragonSkin10,P,DragonSkin10,540,33.75,10,14,54,"Seq.ID: 54
540mN
33.75KPa",N,N,1.393877876,1.393274424,0.04703695,0.024701005,540 mN,10 mm/s,33.75 KPa
14322,Nanotribometer DragonSkin10,P,DragonSkin10,540,33.75,10,15,54,"Seq.ID: 54
540mN
33.75KPa",N,N,1.393466888,1.393586697,0.047146159,0.02430043,540 mN,10 mm/s,33.75 KPa
14323,Nanotribometer DragonSkin10,P,DragonSkin10,540,33.75,10,16,54,"Seq.ID: 54
540mN
33.75KPa",N,N,1.395634556,1.39542547,0.04772542,0.025044128,540 mN,10 mm/s,33.75 KPa
14324,Nanotribometer DragonSkin10,P,DragonSkin10,540,33.75,10,17,54,"Seq.ID: 54
540mN
33.75KPa",N,N,1.396467032,1.396071807,0.0469655,0.024810157,540 mN,10 mm/s,33.75 KPa
14325,Nanotribometer DragonSkin10,P,DragonSkin10,540,33.75,10,18,54,"Seq.ID: 54
540mN
33.75KPa",N,N,1.397930567,1.397565283,0.04711283,0.024715802,540 mN,10 mm/s,33.75 KPa
14326,Nanotribometer DragonSkin10,P,DragonSkin10,540,33.75,10,19,54,"Seq.ID: 54
540mN
33.75KPa",N,N,1.398589223,1.398264679,0.046811657,0.024315254,540 mN,10 mm/s,33.75 KPa
14327,Nanotribometer DragonSkin10,P,DragonSkin10,540,33.75,10,20,54,"Seq.ID: 54
540mN
33.75KPa",N,N,1.399449394,1.399273724,0.047609262,0.024525026,540 mN,10 mm/s,33.75 KPa
14328,Nanotribometer DragonSkin10,P,DragonSkin10,540,33.75,10,21,54,"Seq.ID: 54
540mN
33.75KPa",N,N,1.400531163,1.400286824,0.047426763,0.024740385,540 mN,10 mm/s,33.75 KPa
14329,Nanotribometer DragonSkin10,P,DragonSkin10,540,33.75,10,22,54,"Seq.ID: 54
540mN
33.75KPa",N,N,1.400964522,1.400895477,0.047816649,0.024887395,540 mN,10 mm/s,33.75 KPa
14330,Nanotribometer DragonSkin10,P,DragonSkin10,540,33.75,10,23,54,"Seq.ID: 54
540mN
33.75KPa",N,N,1.401489681,1.401352776,0.047628221,0.02479389,540 mN,10 mm/s,33.75 KPa
14331,Nanotribometer DragonSkin10,P,DragonSkin10,540,33.75,10,24,54,"Seq.ID: 54
540mN
33.75KPa",N,N,1.402299345,1.402020363,0.047652198,0.024610814,540 mN,10 mm/s,33.75 KPa
14332,Nanotribometer DragonSkin10,P,DragonSkin10,540,33.75,10,25,54,"Seq.ID: 54
540mN
33.75KPa",N,N,1.403269278,1.402990789,0.047819398,0.02488038,540 mN,10 mm/s,33.75 KPa
14333,Nanotribometer DragonSkin10,P,DragonSkin10,540,33.75,10,26,54,"Seq.ID: 54
540mN
33.75KPa",N,N,1.404334492,1.40412018,0.047211788,0.02456292,540 mN,10 mm/s,33.75 KPa
14334,Nanotribometer DragonSkin10,P,DragonSkin10,540,33.75,10,27,54,"Seq.ID: 54
540mN
33.75KPa",N,N,1.404908978,1.404931824,0.047754913,0.024723308,540 mN,10 mm/s,33.75 KPa
14335,Nanotribometer DragonSkin10,P,DragonSkin10,540,33.75,10,28,54,"Seq.ID: 54
540mN
33.75KPa",N,N,1.404941823,1.404722092,0.047522203,0.024584137,540 mN,10 mm/s,33.75 KPa
14336,Nanotribometer DragonSkin10,P,DragonSkin10,540,33.75,10,29,54,"Seq.ID: 54
540mN
33.75KPa",N,N,1.405776845,1.405720974,0.047539,0.024716143,540 mN,10 mm/s,33.75 KPa
14337,Nanotribometer DragonSkin10,P,DragonSkin10,540,33.75,10,30,54,"Seq.ID: 54
540mN
33.75KPa",N,N,1.40554481,1.40531591,0.047306833,0.024565602,540 mN,10 mm/s,33.75 KPa
14338,Nanotribometer DragonSkin10,P,DragonSkin10,540,33.75,10,31,54,"Seq.ID: 54
540mN
33.75KPa",N,N,1.406416235,1.41147874,0.051255785,0.024043237,540 mN,10 mm/s,33.75 KPa
14339,Nanotribometer DragonSkin10,P,DragonSkin10,550,34.38,10,1,55,"Seq.ID: 55
550mN
34.38KPa",N,N,0.966186362,1.286515829,0.445371944,0.035122034,550 mN,10 mm/s,34.38 KPa
14340,Nanotribometer DragonSkin10,P,DragonSkin10,550,34.38,10,2,55,"Seq.ID: 55
550mN
34.38KPa",N,N,1.332109393,1.297872807,0.045384341,0.047851917,550 mN,10 mm/s,34.38 KPa
14341,Nanotribometer DragonSkin10,P,DragonSkin10,550,34.38,10,3,55,"Seq.ID: 55
550mN
34.38KPa",N,N,1.352547609,1.348117945,0.045795397,0.026964297,550 mN,10 mm/s,34.38 KPa
14342,Nanotribometer DragonSkin10,P,DragonSkin10,550,34.38,10,4,55,"Seq.ID: 55
550mN
34.38KPa",N,N,1.360020759,1.358745254,0.04611665,0.025023928,550 mN,10 mm/s,34.38 KPa
14343,Nanotribometer DragonSkin10,P,DragonSkin10,550,34.38,10,5,55,"Seq.ID: 55
550mN
34.38KPa",N,N,1.366246683,1.364418819,0.046140987,0.024987742,550 mN,10 mm/s,34.38 KPa
14344,Nanotribometer DragonSkin10,P,DragonSkin10,550,34.38,10,6,55,"Seq.ID: 55
550mN
34.38KPa",N,N,1.370246511,1.369300639,0.046625951,0.024846325,550 mN,10 mm/s,34.38 KPa
14345,Nanotribometer DragonSkin10,P,DragonSkin10,550,34.38,10,7,55,"Seq.ID: 55
550mN
34.38KPa",N,N,1.373284338,1.372653743,0.046923661,0.024612408,550 mN,10 mm/s,34.38 KPa
14346,Nanotribometer DragonSkin10,P,DragonSkin10,550,34.38,10,8,55,"Seq.ID: 55
550mN
34.38KPa",N,N,1.375382868,1.374100045,0.045797552,0.023971436,550 mN,10 mm/s,34.38 KPa
14347,Nanotribometer DragonSkin10,P,DragonSkin10,550,34.38,10,9,55,"Seq.ID: 55
550mN
34.38KPa",N,N,1.378239616,1.377941204,0.046349089,0.024341174,550 mN,10 mm/s,34.38 KPa
14348,Nanotribometer DragonSkin10,P,DragonSkin10,550,34.38,10,10,55,"Seq.ID: 55
550mN
34.38KPa",N,N,1.378713305,1.378659665,0.046265502,0.024008763,550 mN,10 mm/s,34.38 KPa
14349,Nanotribometer DragonSkin10,P,DragonSkin10,550,34.38,10,11,55,"Seq.ID: 55
550mN
34.38KPa",N,N,1.381199763,1.380705684,0.046247785,0.024464658,550 mN,10 mm/s,34.38 KPa
14350,Nanotribometer DragonSkin10,P,DragonSkin10,550,34.38,10,12,55,"Seq.ID: 55
550mN
34.38KPa",N,N,1.381928444,1.381512126,0.046319169,0.024118224,550 mN,10 mm/s,34.38 KPa
14351,Nanotribometer DragonSkin10,P,DragonSkin10,550,34.38,10,13,55,"Seq.ID: 55
550mN
34.38KPa",N,N,1.382460726,1.382505761,0.046601367,0.024203905,550 mN,10 mm/s,34.38 KPa
14352,Nanotribometer DragonSkin10,P,DragonSkin10,550,34.38,10,14,55,"Seq.ID: 55
550mN
34.38KPa",N,N,1.384281656,1.383624961,0.046666667,0.024398041,550 mN,10 mm/s,34.38 KPa
14353,Nanotribometer DragonSkin10,P,DragonSkin10,550,34.38,10,15,55,"Seq.ID: 55
550mN
34.38KPa",N,N,1.385792255,1.385545076,0.046700433,0.024331336,550 mN,10 mm/s,34.38 KPa
14354,Nanotribometer DragonSkin10,P,DragonSkin10,550,34.38,10,16,55,"Seq.ID: 55
550mN
34.38KPa",N,N,1.387718745,1.387129276,0.046218203,0.024365532,550 mN,10 mm/s,34.38 KPa
14355,Nanotribometer DragonSkin10,P,DragonSkin10,550,34.38,10,17,55,"Seq.ID: 55
550mN
34.38KPa",N,N,1.388198524,1.388090107,0.046469278,0.024249791,550 mN,10 mm/s,34.38 KPa
14356,Nanotribometer DragonSkin10,P,DragonSkin10,550,34.38,10,18,55,"Seq.ID: 55
550mN
34.38KPa",N,N,1.388066173,1.388406522,0.046606893,0.024184903,550 mN,10 mm/s,34.38 KPa
14357,Nanotribometer DragonSkin10,P,DragonSkin10,550,34.38,10,19,55,"Seq.ID: 55
550mN
34.38KPa",N,N,1.389072189,1.388713637,0.04678306,0.0245267,550 mN,10 mm/s,34.38 KPa
14358,Nanotribometer DragonSkin10,P,DragonSkin10,550,34.38,10,20,55,"Seq.ID: 55
550mN
34.38KPa",N,N,1.389563366,1.389107579,0.045857941,0.024003985,550 mN,10 mm/s,34.38 KPa
14359,Nanotribometer DragonSkin10,P,DragonSkin10,550,34.38,10,21,55,"Seq.ID: 55
550mN
34.38KPa",N,N,1.39073428,1.390665906,0.046657735,0.024261773,550 mN,10 mm/s,34.38 KPa
14360,Nanotribometer DragonSkin10,P,DragonSkin10,550,34.38,10,22,55,"Seq.ID: 55
550mN
34.38KPa",N,N,1.39038975,1.390803396,0.047029538,0.024510325,550 mN,10 mm/s,34.38 KPa
14361,Nanotribometer DragonSkin10,P,DragonSkin10,550,34.38,10,23,55,"Seq.ID: 55
550mN
34.38KPa",N,N,1.391610865,1.390846801,0.046450845,0.024509447,550 mN,10 mm/s,34.38 KPa
14362,Nanotribometer DragonSkin10,P,DragonSkin10,550,34.38,10,24,55,"Seq.ID: 55
550mN
34.38KPa",N,N,1.393407239,1.392981877,0.046106456,0.024216162,550 mN,10 mm/s,34.38 KPa
14363,Nanotribometer DragonSkin10,P,DragonSkin10,550,34.38,10,25,55,"Seq.ID: 55
550mN
34.38KPa",N,N,1.393660492,1.393531634,0.04619577,0.023983458,550 mN,10 mm/s,34.38 KPa
14364,Nanotribometer DragonSkin10,P,DragonSkin10,550,34.38,10,26,55,"Seq.ID: 55
550mN
34.38KPa",N,N,1.394567146,1.394510883,0.045986204,0.024125538,550 mN,10 mm/s,34.38 KPa
14365,Nanotribometer DragonSkin10,P,DragonSkin10,550,34.38,10,27,55,"Seq.ID: 55
550mN
34.38KPa",N,N,1.394809979,1.394744442,0.046746745,0.024193549,550 mN,10 mm/s,34.38 KPa
14366,Nanotribometer DragonSkin10,P,DragonSkin10,550,34.38,10,28,55,"Seq.ID: 55
550mN
34.38KPa",N,N,1.395107437,1.394798164,0.046798302,0.0244169,550 mN,10 mm/s,34.38 KPa
14367,Nanotribometer DragonSkin10,P,DragonSkin10,550,34.38,10,29,55,"Seq.ID: 55
550mN
34.38KPa",N,N,1.395455728,1.395752491,0.046688709,0.024404133,550 mN,10 mm/s,34.38 KPa
14368,Nanotribometer DragonSkin10,P,DragonSkin10,550,34.38,10,30,55,"Seq.ID: 55
550mN
34.38KPa",N,N,1.396153707,1.395945262,0.04659797,0.02449141,550 mN,10 mm/s,34.38 KPa
14369,Nanotribometer DragonSkin10,P,DragonSkin10,550,34.38,10,31,55,"Seq.ID: 55
550mN
34.38KPa",N,N,1.395034417,1.400421672,0.050141773,0.02343297,550 mN,10 mm/s,34.38 KPa
14370,Nanotribometer DragonSkin10,P,DragonSkin10,560,35,10,1,56,"Seq.ID: 56
560mN
35KPa",N,N,0.924818937,1.272169664,0.458243077,0.036325209,560 mN,10 mm/s,35 KPa
14371,Nanotribometer DragonSkin10,P,DragonSkin10,560,35,10,2,56,"Seq.ID: 56
560mN
35KPa",N,N,1.322417917,1.285488515,0.045753471,0.049645665,560 mN,10 mm/s,35 KPa
14372,Nanotribometer DragonSkin10,P,DragonSkin10,560,35,10,3,56,"Seq.ID: 56
560mN
35KPa",N,N,1.342608295,1.338312704,0.045391635,0.027115971,560 mN,10 mm/s,35 KPa
14373,Nanotribometer DragonSkin10,P,DragonSkin10,560,35,10,4,56,"Seq.ID: 56
560mN
35KPa",N,N,1.351132578,1.348932282,0.046544756,0.025456214,560 mN,10 mm/s,35 KPa
14374,Nanotribometer DragonSkin10,P,DragonSkin10,560,35,10,5,56,"Seq.ID: 56
560mN
35KPa",N,N,1.355893189,1.355057922,0.046451706,0.025042919,560 mN,10 mm/s,35 KPa
14375,Nanotribometer DragonSkin10,P,DragonSkin10,560,35,10,6,56,"Seq.ID: 56
560mN
35KPa",N,N,1.359873947,1.358554513,0.046495134,0.024746675,560 mN,10 mm/s,35 KPa
14376,Nanotribometer DragonSkin10,P,DragonSkin10,560,35,10,7,56,"Seq.ID: 56
560mN
35KPa",N,N,1.362810113,1.362200069,0.046665152,0.024617278,560 mN,10 mm/s,35 KPa
14377,Nanotribometer DragonSkin10,P,DragonSkin10,560,35,10,8,56,"Seq.ID: 56
560mN
35KPa",N,N,1.364450098,1.363879821,0.046570293,0.024204909,560 mN,10 mm/s,35 KPa
14378,Nanotribometer DragonSkin10,P,DragonSkin10,560,35,10,9,56,"Seq.ID: 56
560mN
35KPa",N,N,1.36709227,1.366024561,0.045984284,0.024123596,560 mN,10 mm/s,35 KPa
14379,Nanotribometer DragonSkin10,P,DragonSkin10,560,35,10,10,56,"Seq.ID: 56
560mN
35KPa",N,N,1.368224549,1.368220027,0.046197394,0.023872465,560 mN,10 mm/s,35 KPa
14380,Nanotribometer DragonSkin10,P,DragonSkin10,560,35,10,11,56,"Seq.ID: 56
560mN
35KPa",N,N,1.371005784,1.370515694,0.046935302,0.02449268,560 mN,10 mm/s,35 KPa
14381,Nanotribometer DragonSkin10,P,DragonSkin10,560,35,10,12,56,"Seq.ID: 56
560mN
35KPa",N,N,1.37189748,1.371273899,0.046392818,0.024163491,560 mN,10 mm/s,35 KPa
14382,Nanotribometer DragonSkin10,P,DragonSkin10,560,35,10,13,56,"Seq.ID: 56
560mN
35KPa",N,N,1.373123859,1.373226424,0.047339408,0.024563032,560 mN,10 mm/s,35 KPa
14383,Nanotribometer DragonSkin10,P,DragonSkin10,560,35,10,14,56,"Seq.ID: 56
560mN
35KPa",N,N,1.374741007,1.374302958,0.046885571,0.02468232,560 mN,10 mm/s,35 KPa
14384,Nanotribometer DragonSkin10,P,DragonSkin10,560,35,10,15,56,"Seq.ID: 56
560mN
35KPa",N,N,1.376171546,1.37571912,0.047020232,0.024517857,560 mN,10 mm/s,35 KPa
14385,Nanotribometer DragonSkin10,P,DragonSkin10,560,35,10,16,56,"Seq.ID: 56
560mN
35KPa",N,N,1.377257649,1.377528314,0.047727286,0.024739104,560 mN,10 mm/s,35 KPa
14386,Nanotribometer DragonSkin10,P,DragonSkin10,560,35,10,17,56,"Seq.ID: 56
560mN
35KPa",N,N,1.3777386,1.377279269,0.046972604,0.024604209,560 mN,10 mm/s,35 KPa
14387,Nanotribometer DragonSkin10,P,DragonSkin10,560,35,10,18,56,"Seq.ID: 56
560mN
35KPa",N,N,1.379523475,1.378940972,0.047119645,0.024730872,560 mN,10 mm/s,35 KPa
14388,Nanotribometer DragonSkin10,P,DragonSkin10,560,35,10,19,56,"Seq.ID: 56
560mN
35KPa",N,N,1.380183112,1.380112822,0.047300938,0.024521134,560 mN,10 mm/s,35 KPa
14389,Nanotribometer DragonSkin10,P,DragonSkin10,560,35,10,20,56,"Seq.ID: 56
560mN
35KPa",N,N,1.381285286,1.380855681,0.047261106,0.024566921,560 mN,10 mm/s,35 KPa
14390,Nanotribometer DragonSkin10,P,DragonSkin10,560,35,10,21,56,"Seq.ID: 56
560mN
35KPa",N,N,1.381827431,1.381744688,0.046927086,0.024261226,560 mN,10 mm/s,35 KPa
14391,Nanotribometer DragonSkin10,P,DragonSkin10,560,35,10,22,56,"Seq.ID: 56
560mN
35KPa",N,N,1.382473761,1.382490435,0.047326812,0.02447445,560 mN,10 mm/s,35 KPa
14392,Nanotribometer DragonSkin10,P,DragonSkin10,560,35,10,23,56,"Seq.ID: 56
560mN
35KPa",N,N,1.383306455,1.383153473,0.046998928,0.024596233,560 mN,10 mm/s,35 KPa
14393,Nanotribometer DragonSkin10,P,DragonSkin10,560,35,10,24,56,"Seq.ID: 56
560mN
35KPa",N,N,1.384086917,1.383676721,0.046750841,0.02447307,560 mN,10 mm/s,35 KPa
14394,Nanotribometer DragonSkin10,P,DragonSkin10,560,35,10,25,56,"Seq.ID: 56
560mN
35KPa",N,N,1.384082118,1.38436003,0.04713356,0.024498614,560 mN,10 mm/s,35 KPa
14395,Nanotribometer DragonSkin10,P,DragonSkin10,560,35,10,26,56,"Seq.ID: 56
560mN
35KPa",N,N,1.384611606,1.38437919,0.047045778,0.024547856,560 mN,10 mm/s,35 KPa
14396,Nanotribometer DragonSkin10,P,DragonSkin10,560,35,10,27,56,"Seq.ID: 56
560mN
35KPa",N,N,1.385945364,1.38534341,0.046803749,0.024550338,560 mN,10 mm/s,35 KPa
14397,Nanotribometer DragonSkin10,P,DragonSkin10,560,35,10,28,56,"Seq.ID: 56
560mN
35KPa",N,N,1.386015886,1.386266258,0.047054651,0.024418537,560 mN,10 mm/s,35 KPa
14398,Nanotribometer DragonSkin10,P,DragonSkin10,560,35,10,29,56,"Seq.ID: 56
560mN
35KPa",N,N,1.387170137,1.386876742,0.046953485,0.02450573,560 mN,10 mm/s,35 KPa
14399,Nanotribometer DragonSkin10,P,DragonSkin10,560,35,10,30,56,"Seq.ID: 56
560mN
35KPa",N,N,1.387637409,1.387648685,0.046404196,0.024264464,560 mN,10 mm/s,35 KPa
14400,Nanotribometer DragonSkin10,P,DragonSkin10,560,35,10,31,56,"Seq.ID: 56
560mN
35KPa",N,N,1.386888402,1.391771527,0.049554857,0.023209942,560 mN,10 mm/s,35 KPa
14401,Nanotribometer DragonSkin10,P,DragonSkin10,570,35.62,10,1,57,"Seq.ID: 57
570mN
35.62KPa",N,N,0.920280742,1.26915388,0.445290988,0.034789164,570 mN,10 mm/s,35.62 KPa
14402,Nanotribometer DragonSkin10,P,DragonSkin10,570,35.62,10,2,57,"Seq.ID: 57
570mN
35.62KPa",N,N,1.315693752,1.280472377,0.045625037,0.048099958,570 mN,10 mm/s,35.62 KPa
14403,Nanotribometer DragonSkin10,P,DragonSkin10,570,35.62,10,3,57,"Seq.ID: 57
570mN
35.62KPa",N,N,1.335486826,1.330939846,0.044906113,0.026596485,570 mN,10 mm/s,35.62 KPa
14404,Nanotribometer DragonSkin10,P,DragonSkin10,570,35.62,10,4,57,"Seq.ID: 57
570mN
35.62KPa",N,N,1.343802757,1.341988753,0.045275204,0.024859116,570 mN,10 mm/s,35.62 KPa
14405,Nanotribometer DragonSkin10,P,DragonSkin10,570,35.62,10,5,57,"Seq.ID: 57
570mN
35.62KPa",N,N,1.348414478,1.347363234,0.046093475,0.024393593,570 mN,10 mm/s,35.62 KPa
14406,Nanotribometer DragonSkin10,P,DragonSkin10,570,35.62,10,6,57,"Seq.ID: 57
570mN
35.62KPa",N,N,1.352698758,1.351566279,0.045707341,0.024245994,570 mN,10 mm/s,35.62 KPa
14407,Nanotribometer DragonSkin10,P,DragonSkin10,570,35.62,10,7,57,"Seq.ID: 57
570mN
35.62KPa",N,N,1.354789457,1.353809581,0.044695396,0.023206602,570 mN,10 mm/s,35.62 KPa
14408,Nanotribometer DragonSkin10,P,DragonSkin10,570,35.62,10,8,57,"Seq.ID: 57
570mN
35.62KPa",N,N,1.357662173,1.357136126,0.045363458,0.023427168,570 mN,10 mm/s,35.62 KPa
14409,Nanotribometer DragonSkin10,P,DragonSkin10,570,35.62,10,9,57,"Seq.ID: 57
570mN
35.62KPa",N,N,1.359586435,1.35898007,0.045365156,0.023549323,570 mN,10 mm/s,35.62 KPa
14410,Nanotribometer DragonSkin10,P,DragonSkin10,570,35.62,10,10,57,"Seq.ID: 57
570mN
35.62KPa",N,N,1.361447763,1.361213559,0.045843276,0.02370992,570 mN,10 mm/s,35.62 KPa
14411,Nanotribometer DragonSkin10,P,DragonSkin10,570,35.62,10,11,57,"Seq.ID: 57
570mN
35.62KPa",N,N,1.362833604,1.36226976,0.045893054,0.023642097,570 mN,10 mm/s,35.62 KPa
14412,Nanotribometer DragonSkin10,P,DragonSkin10,570,35.62,10,12,57,"Seq.ID: 57
570mN
35.62KPa",N,N,1.365283804,1.364759882,0.045929182,0.023730615,570 mN,10 mm/s,35.62 KPa
14413,Nanotribometer DragonSkin10,P,DragonSkin10,570,35.62,10,13,57,"Seq.ID: 57
570mN
35.62KPa",N,N,1.366192987,1.366079759,0.046037961,0.023734511,570 mN,10 mm/s,35.62 KPa
14414,Nanotribometer DragonSkin10,P,DragonSkin10,570,35.62,10,14,57,"Seq.ID: 57
570mN
35.62KPa",N,N,1.366798058,1.366568175,0.046242548,0.023716873,570 mN,10 mm/s,35.62 KPa
14415,Nanotribometer DragonSkin10,P,DragonSkin10,570,35.62,10,15,57,"Seq.ID: 57
570mN
35.62KPa",N,N,1.368032694,1.367661086,0.046259218,0.02365159,570 mN,10 mm/s,35.62 KPa
14416,Nanotribometer DragonSkin10,P,DragonSkin10,570,35.62,10,16,57,"Seq.ID: 57
570mN
35.62KPa",N,N,1.36800014,1.367996436,0.046035624,0.023497987,570 mN,10 mm/s,35.62 KPa
14417,Nanotribometer DragonSkin10,P,DragonSkin10,570,35.62,10,17,57,"Seq.ID: 57
570mN
35.62KPa",N,N,1.369166673,1.369061493,0.046145766,0.023843406,570 mN,10 mm/s,35.62 KPa
14418,Nanotribometer DragonSkin10,P,DragonSkin10,570,35.62,10,18,57,"Seq.ID: 57
570mN
35.62KPa",N,N,1.370121751,1.369891072,0.046739579,0.023858667,570 mN,10 mm/s,35.62 KPa
14419,Nanotribometer DragonSkin10,P,DragonSkin10,570,35.62,10,19,57,"Seq.ID: 57
570mN
35.62KPa",N,N,1.371857335,1.371396409,0.046492022,0.024206546,570 mN,10 mm/s,35.62 KPa
14420,Nanotribometer DragonSkin10,P,DragonSkin10,570,35.62,10,20,57,"Seq.ID: 57
570mN
35.62KPa",N,N,1.372989574,1.372454676,0.046535133,0.023945381,570 mN,10 mm/s,35.62 KPa
14421,Nanotribometer DragonSkin10,P,DragonSkin10,570,35.62,10,21,57,"Seq.ID: 57
570mN
35.62KPa",N,N,1.37330416,1.373570083,0.046588807,0.023808407,570 mN,10 mm/s,35.62 KPa
14422,Nanotribometer DragonSkin10,P,DragonSkin10,570,35.62,10,22,57,"Seq.ID: 57
570mN
35.62KPa",N,N,1.37430584,1.373967322,0.04649738,0.024033959,570 mN,10 mm/s,35.62 KPa
14423,Nanotribometer DragonSkin10,P,DragonSkin10,570,35.62,10,23,57,"Seq.ID: 57
570mN
35.62KPa",N,N,1.375170845,1.374728556,0.046115928,0.023745965,570 mN,10 mm/s,35.62 KPa
14424,Nanotribometer DragonSkin10,P,DragonSkin10,570,35.62,10,24,57,"Seq.ID: 57
570mN
35.62KPa",N,N,1.37580435,1.375504475,0.045393932,0.023457509,570 mN,10 mm/s,35.62 KPa
14425,Nanotribometer DragonSkin10,P,DragonSkin10,570,35.62,10,25,57,"Seq.ID: 57
570mN
35.62KPa",N,N,1.376893236,1.37662337,0.045782548,0.023391162,570 mN,10 mm/s,35.62 KPa
14426,Nanotribometer DragonSkin10,P,DragonSkin10,570,35.62,10,26,57,"Seq.ID: 57
570mN
35.62KPa",N,N,1.376846175,1.377098636,0.046033755,0.023627675,570 mN,10 mm/s,35.62 KPa
14427,Nanotribometer DragonSkin10,P,DragonSkin10,570,35.62,10,27,57,"Seq.ID: 57
570mN
35.62KPa",N,N,1.376763937,1.376930036,0.046910038,0.023896123,570 mN,10 mm/s,35.62 KPa
14428,Nanotribometer DragonSkin10,P,DragonSkin10,570,35.62,10,28,57,"Seq.ID: 57
570mN
35.62KPa",N,N,1.378391962,1.377768406,0.047152649,0.024266435,570 mN,10 mm/s,35.62 KPa
14429,Nanotribometer DragonSkin10,P,DragonSkin10,570,35.62,10,29,57,"Seq.ID: 57
570mN
35.62KPa",N,N,1.378610777,1.378648863,0.046813853,0.024068628,570 mN,10 mm/s,35.62 KPa
14430,Nanotribometer DragonSkin10,P,DragonSkin10,570,35.62,10,30,57,"Seq.ID: 57
570mN
35.62KPa",N,N,1.379351786,1.379221995,0.046599269,0.023938213,570 mN,10 mm/s,35.62 KPa
14431,Nanotribometer DragonSkin10,P,DragonSkin10,570,35.62,10,31,57,"Seq.ID: 57
570mN
35.62KPa",N,N,1.378730799,1.383902173,0.049238419,0.023041911,570 mN,10 mm/s,35.62 KPa
14432,Nanotribometer DragonSkin10,P,DragonSkin10,580,36.25,10,1,58,"Seq.ID: 58
580mN
36.25KPa",N,N,0.870520471,1.257690773,0.462231518,0.037015187,580 mN,10 mm/s,36.25 KPa
14433,Nanotribometer DragonSkin10,P,DragonSkin10,580,36.25,10,2,58,"Seq.ID: 58
580mN
36.25KPa",N,N,1.308083499,1.26949432,0.043990784,0.051225954,580 mN,10 mm/s,36.25 KPa
14434,Nanotribometer DragonSkin10,P,DragonSkin10,580,36.25,10,3,58,"Seq.ID: 58
580mN
36.25KPa",N,N,1.327555548,1.323124467,0.044860917,0.025938329,580 mN,10 mm/s,36.25 KPa
14435,Nanotribometer DragonSkin10,P,DragonSkin10,580,36.25,10,4,58,"Seq.ID: 58
580mN
36.25KPa",N,N,1.336494457,1.334483791,0.04521695,0.024489822,580 mN,10 mm/s,36.25 KPa
14436,Nanotribometer DragonSkin10,P,DragonSkin10,580,36.25,10,5,58,"Seq.ID: 58
580mN
36.25KPa",N,N,1.34237824,1.341435279,0.046185211,0.024533522,580 mN,10 mm/s,36.25 KPa
14437,Nanotribometer DragonSkin10,P,DragonSkin10,580,36.25,10,6,58,"Seq.ID: 58
580mN
36.25KPa",N,N,1.346060959,1.344792007,0.04577584,0.024113583,580 mN,10 mm/s,36.25 KPa
14438,Nanotribometer DragonSkin10,P,DragonSkin10,580,36.25,10,7,58,"Seq.ID: 58
580mN
36.25KPa",N,N,1.348664201,1.347991305,0.045431951,0.02377296,580 mN,10 mm/s,36.25 KPa
14439,Nanotribometer DragonSkin10,P,DragonSkin10,580,36.25,10,8,58,"Seq.ID: 58
580mN
36.25KPa",N,N,1.350921776,1.350077167,0.044141998,0.022951606,580 mN,10 mm/s,36.25 KPa
14440,Nanotribometer DragonSkin10,P,DragonSkin10,580,36.25,10,9,58,"Seq.ID: 58
580mN
36.25KPa",N,N,1.3533919,1.352508648,0.044427394,0.022780782,580 mN,10 mm/s,36.25 KPa
14441,Nanotribometer DragonSkin10,P,DragonSkin10,580,36.25,10,10,58,"Seq.ID: 58
580mN
36.25KPa",N,N,1.354924885,1.3548927,0.045579369,0.02315617,580 mN,10 mm/s,36.25 KPa
14442,Nanotribometer DragonSkin10,P,DragonSkin10,580,36.25,10,11,58,"Seq.ID: 58
580mN
36.25KPa",N,N,1.356392287,1.355998873,0.045480498,0.023444619,580 mN,10 mm/s,36.25 KPa
14443,Nanotribometer DragonSkin10,P,DragonSkin10,580,36.25,10,12,58,"Seq.ID: 58
580mN
36.25KPa",N,N,1.357758039,1.357313375,0.045846564,0.023586221,580 mN,10 mm/s,36.25 KPa
14444,Nanotribometer DragonSkin10,P,DragonSkin10,580,36.25,10,13,58,"Seq.ID: 58
580mN
36.25KPa",N,N,1.358721524,1.359032022,0.046461239,0.024041024,580 mN,10 mm/s,36.25 KPa
14445,Nanotribometer DragonSkin10,P,DragonSkin10,580,36.25,10,14,58,"Seq.ID: 58
580mN
36.25KPa",N,N,1.360543374,1.359676319,0.046276709,0.024038031,580 mN,10 mm/s,36.25 KPa
14446,Nanotribometer DragonSkin10,P,DragonSkin10,580,36.25,10,15,58,"Seq.ID: 58
580mN
36.25KPa",N,N,1.362191609,1.362043072,0.0460116,0.023988382,580 mN,10 mm/s,36.25 KPa
14447,Nanotribometer DragonSkin10,P,DragonSkin10,580,36.25,10,16,58,"Seq.ID: 58
580mN
36.25KPa",N,N,1.362858696,1.362606233,0.045558525,0.023641037,580 mN,10 mm/s,36.25 KPa
14448,Nanotribometer DragonSkin10,P,DragonSkin10,580,36.25,10,17,58,"Seq.ID: 58
580mN
36.25KPa",N,N,1.36398162,1.363449651,0.045403472,0.023620193,580 mN,10 mm/s,36.25 KPa
14449,Nanotribometer DragonSkin10,P,DragonSkin10,580,36.25,10,18,58,"Seq.ID: 58
580mN
36.25KPa",N,N,1.364693557,1.364810685,0.04555505,0.023594007,580 mN,10 mm/s,36.25 KPa
14450,Nanotribometer DragonSkin10,P,DragonSkin10,580,36.25,10,19,58,"Seq.ID: 58
580mN
36.25KPa",N,N,1.366224427,1.365565009,0.045592479,0.023789362,580 mN,10 mm/s,36.25 KPa
14451,Nanotribometer DragonSkin10,P,DragonSkin10,580,36.25,10,20,58,"Seq.ID: 58
580mN
36.25KPa",N,N,1.366702635,1.366704131,0.045765705,0.02358018,580 mN,10 mm/s,36.25 KPa
14452,Nanotribometer DragonSkin10,P,DragonSkin10,580,36.25,10,21,58,"Seq.ID: 58
580mN
36.25KPa",N,N,1.367051253,1.3668751,0.046230092,0.023612731,580 mN,10 mm/s,36.25 KPa
14453,Nanotribometer DragonSkin10,P,DragonSkin10,580,36.25,10,22,58,"Seq.ID: 58
580mN
36.25KPa",N,N,1.367768209,1.367452361,0.046295306,0.023871568,580 mN,10 mm/s,36.25 KPa
14454,Nanotribometer DragonSkin10,P,DragonSkin10,580,36.25,10,23,58,"Seq.ID: 58
580mN
36.25KPa",N,N,1.367883608,1.36824146,0.046124726,0.023793941,580 mN,10 mm/s,36.25 KPa
14455,Nanotribometer DragonSkin10,P,DragonSkin10,580,36.25,10,24,58,"Seq.ID: 58
580mN
36.25KPa",N,N,1.368675573,1.368572734,0.04635875,0.024064013,580 mN,10 mm/s,36.25 KPa
14456,Nanotribometer DragonSkin10,P,DragonSkin10,580,36.25,10,25,58,"Seq.ID: 58
580mN
36.25KPa",N,N,1.369531239,1.369093503,0.045718161,0.023976246,580 mN,10 mm/s,36.25 KPa
14457,Nanotribometer DragonSkin10,P,DragonSkin10,580,36.25,10,26,58,"Seq.ID: 58
580mN
36.25KPa",N,N,1.369885288,1.369584543,0.046251483,0.023734235,580 mN,10 mm/s,36.25 KPa
14458,Nanotribometer DragonSkin10,P,DragonSkin10,580,36.25,10,27,58,"Seq.ID: 58
580mN
36.25KPa",N,N,1.370435838,1.370371068,0.046146244,0.023631427,580 mN,10 mm/s,36.25 KPa
14459,Nanotribometer DragonSkin10,P,DragonSkin10,580,36.25,10,28,58,"Seq.ID: 58
580mN
36.25KPa",N,N,1.371147882,1.371009196,0.046387621,0.023842963,580 mN,10 mm/s,36.25 KPa
14460,Nanotribometer DragonSkin10,P,DragonSkin10,580,36.25,10,29,58,"Seq.ID: 58
580mN
36.25KPa",N,N,1.371001849,1.37076318,0.045498317,0.023591783,580 mN,10 mm/s,36.25 KPa
14461,Nanotribometer DragonSkin10,P,DragonSkin10,580,36.25,10,30,58,"Seq.ID: 58
580mN
36.25KPa",N,N,1.37050979,1.371196428,0.045922366,0.023802411,580 mN,10 mm/s,36.25 KPa
14462,Nanotribometer DragonSkin10,P,DragonSkin10,580,36.25,10,31,58,"Seq.ID: 58
580mN
36.25KPa",N,N,1.37036881,1.375160242,0.048142926,0.023035998,580 mN,10 mm/s,36.25 KPa
14463,Nanotribometer DragonSkin10,P,DragonSkin10,590,36.88,10,1,59,"Seq.ID: 59
590mN
36.88KPa",N,N,0.867862909,1.257778577,0.441009448,0.033063321,590 mN,10 mm/s,36.88 KPa
14464,Nanotribometer DragonSkin10,P,DragonSkin10,590,36.88,10,2,59,"Seq.ID: 59
590mN
36.88KPa",N,N,1.300279901,1.265299506,0.04352713,0.046190036,590 mN,10 mm/s,36.88 KPa
14465,Nanotribometer DragonSkin10,P,DragonSkin10,590,36.88,10,3,59,"Seq.ID: 59
590mN
36.88KPa",N,N,1.319942074,1.31528192,0.043546555,0.025635212,590 mN,10 mm/s,36.88 KPa
14466,Nanotribometer DragonSkin10,P,DragonSkin10,590,36.88,10,4,59,"Seq.ID: 59
590mN
36.88KPa",N,N,1.328204676,1.326105432,0.043640127,0.023741884,590 mN,10 mm/s,36.88 KPa
14467,Nanotribometer DragonSkin10,P,DragonSkin10,590,36.88,10,5,59,"Seq.ID: 59
590mN
36.88KPa",N,N,1.332697887,1.331902686,0.04357366,0.023039645,590 mN,10 mm/s,36.88 KPa
14468,Nanotribometer DragonSkin10,P,DragonSkin10,590,36.88,10,6,59,"Seq.ID: 59
590mN
36.88KPa",N,N,1.336711186,1.335578723,0.043680475,0.023031586,590 mN,10 mm/s,36.88 KPa
14469,Nanotribometer DragonSkin10,P,DragonSkin10,590,36.88,10,7,59,"Seq.ID: 59
590mN
36.88KPa",N,N,1.339293629,1.338841598,0.043498421,0.022943734,590 mN,10 mm/s,36.88 KPa
14470,Nanotribometer DragonSkin10,P,DragonSkin10,590,36.88,10,8,59,"Seq.ID: 59
590mN
36.88KPa",N,N,1.341237013,1.3406053,0.04340802,0.022718399,590 mN,10 mm/s,36.88 KPa
14471,Nanotribometer DragonSkin10,P,DragonSkin10,590,36.88,10,9,59,"Seq.ID: 59
590mN
36.88KPa",N,N,1.343113153,1.342349731,0.042841641,0.022500013,590 mN,10 mm/s,36.88 KPa
14472,Nanotribometer DragonSkin10,P,DragonSkin10,590,36.88,10,10,59,"Seq.ID: 59
590mN
36.88KPa",N,N,1.344950703,1.344261821,0.042915873,0.022311783,590 mN,10 mm/s,36.88 KPa
14473,Nanotribometer DragonSkin10,P,DragonSkin10,590,36.88,10,11,59,"Seq.ID: 59
590mN
36.88KPa",N,N,1.346416231,1.34604815,0.043130809,0.022308196,590 mN,10 mm/s,36.88 KPa
14474,Nanotribometer DragonSkin10,P,DragonSkin10,590,36.88,10,12,59,"Seq.ID: 59
590mN
36.88KPa",N,N,1.348204031,1.348113086,0.043905895,0.022921675,590 mN,10 mm/s,36.88 KPa
14475,Nanotribometer DragonSkin10,P,DragonSkin10,590,36.88,10,13,59,"Seq.ID: 59
590mN
36.88KPa",N,N,1.349808975,1.349704461,0.045050698,0.023479515,590 mN,10 mm/s,36.88 KPa
14476,Nanotribometer DragonSkin10,P,DragonSkin10,590,36.88,10,14,59,"Seq.ID: 59
590mN
36.88KPa",N,N,1.350710783,1.350063721,0.044041682,0.023271004,590 mN,10 mm/s,36.88 KPa
14477,Nanotribometer DragonSkin10,P,DragonSkin10,590,36.88,10,15,59,"Seq.ID: 59
590mN
36.88KPa",N,N,1.351562253,1.351727718,0.044873213,0.023305229,590 mN,10 mm/s,36.88 KPa
14478,Nanotribometer DragonSkin10,P,DragonSkin10,590,36.88,10,16,59,"Seq.ID: 59
590mN
36.88KPa",N,N,1.352985222,1.352303683,0.044164388,0.023163215,590 mN,10 mm/s,36.88 KPa
14479,Nanotribometer DragonSkin10,P,DragonSkin10,590,36.88,10,17,59,"Seq.ID: 59
590mN
36.88KPa",N,N,1.353542572,1.353687411,0.044430778,0.02301481,590 mN,10 mm/s,36.88 KPa
14480,Nanotribometer DragonSkin10,P,DragonSkin10,590,36.88,10,18,59,"Seq.ID: 59
590mN
36.88KPa",N,N,1.354446027,1.354097502,0.044537118,0.023280652,590 mN,10 mm/s,36.88 KPa
14481,Nanotribometer DragonSkin10,P,DragonSkin10,590,36.88,10,19,59,"Seq.ID: 59
590mN
36.88KPa",N,N,1.354820942,1.354750236,0.04422432,0.02297971,590 mN,10 mm/s,36.88 KPa
14482,Nanotribometer DragonSkin10,P,DragonSkin10,590,36.88,10,20,59,"Seq.ID: 59
590mN
36.88KPa",N,N,1.356122088,1.355814397,0.044966001,0.023342995,590 mN,10 mm/s,36.88 KPa
14483,Nanotribometer DragonSkin10,P,DragonSkin10,590,36.88,10,21,59,"Seq.ID: 59
590mN
36.88KPa",N,N,1.356536852,1.3567229,0.045131967,0.02356197,590 mN,10 mm/s,36.88 KPa
14484,Nanotribometer DragonSkin10,P,DragonSkin10,590,36.88,10,22,59,"Seq.ID: 59
590mN
36.88KPa",N,N,1.35742986,1.357076039,0.044700581,0.023685311,590 mN,10 mm/s,36.88 KPa
14485,Nanotribometer DragonSkin10,P,DragonSkin10,590,36.88,10,23,59,"Seq.ID: 59
590mN
36.88KPa",N,N,1.358048739,1.357928228,0.044983055,0.023589188,590 mN,10 mm/s,36.88 KPa
14486,Nanotribometer DragonSkin10,P,DragonSkin10,590,36.88,10,24,59,"Seq.ID: 59
590mN
36.88KPa",N,N,1.358816819,1.358388387,0.044698952,0.023548909,590 mN,10 mm/s,36.88 KPa
14487,Nanotribometer DragonSkin10,P,DragonSkin10,590,36.88,10,25,59,"Seq.ID: 59
590mN
36.88KPa",N,N,1.359332957,1.359335962,0.044625283,0.023428968,590 mN,10 mm/s,36.88 KPa
14488,Nanotribometer DragonSkin10,P,DragonSkin10,590,36.88,10,26,59,"Seq.ID: 59
590mN
36.88KPa",N,N,1.359607872,1.359224296,0.044142957,0.023038781,590 mN,10 mm/s,36.88 KPa
14489,Nanotribometer DragonSkin10,P,DragonSkin10,590,36.88,10,27,59,"Seq.ID: 59
590mN
36.88KPa",N,N,1.360011709,1.360057359,0.044667382,0.02307936,590 mN,10 mm/s,36.88 KPa
14490,Nanotribometer DragonSkin10,P,DragonSkin10,590,36.88,10,28,59,"Seq.ID: 59
590mN
36.88KPa",N,N,1.361299801,1.360555385,0.044478012,0.022952174,590 mN,10 mm/s,36.88 KPa
14491,Nanotribometer DragonSkin10,P,DragonSkin10,590,36.88,10,29,59,"Seq.ID: 59
590mN
36.88KPa",N,N,1.360621374,1.36099737,0.044274887,0.022747583,590 mN,10 mm/s,36.88 KPa
14492,Nanotribometer DragonSkin10,P,DragonSkin10,590,36.88,10,30,59,"Seq.ID: 59
590mN
36.88KPa",N,N,1.361628413,1.361685953,0.044377175,0.023074997,590 mN,10 mm/s,36.88 KPa
14493,Nanotribometer DragonSkin10,P,DragonSkin10,590,36.88,10,31,59,"Seq.ID: 59
590mN
36.88KPa",N,N,1.359924626,1.365262755,0.047556489,0.022146177,590 mN,10 mm/s,36.88 KPa
14494,Nanotribometer DragonSkin10,P,DragonSkin10,600,37.5,10,1,60,"Seq.ID: 60
600mN
37.5KPa",N,N,0.800547029,1.247401603,0.445550385,0.034261226,600 mN,10 mm/s,37.5 KPa
14495,Nanotribometer DragonSkin10,P,DragonSkin10,600,37.5,10,2,60,"Seq.ID: 60
600mN
37.5KPa",N,N,1.292528987,1.254649418,0.042333027,0.048397514,600 mN,10 mm/s,37.5 KPa
14496,Nanotribometer DragonSkin10,P,DragonSkin10,600,37.5,10,3,60,"Seq.ID: 60
600mN
37.5KPa",N,N,1.312480749,1.30759614,0.042671716,0.02504889,600 mN,10 mm/s,37.5 KPa
14497,Nanotribometer DragonSkin10,P,DragonSkin10,600,37.5,10,4,60,"Seq.ID: 60
600mN
37.5KPa",N,N,1.320317845,1.318866454,0.043294055,0.023225842,600 mN,10 mm/s,37.5 KPa
14498,Nanotribometer DragonSkin10,P,DragonSkin10,600,37.5,10,5,60,"Seq.ID: 60
600mN
37.5KPa",N,N,1.324919086,1.323710811,0.043701681,0.023155301,600 mN,10 mm/s,37.5 KPa
14499,Nanotribometer DragonSkin10,P,DragonSkin10,600,37.5,10,6,60,"Seq.ID: 60
600mN
37.5KPa",N,N,1.328988775,1.328181521,0.043973977,0.023176669,600 mN,10 mm/s,37.5 KPa
14500,Nanotribometer DragonSkin10,P,DragonSkin10,600,37.5,10,7,60,"Seq.ID: 60
600mN
37.5KPa",N,N,1.3312128,1.330605472,0.043817732,0.022823244,600 mN,10 mm/s,37.5 KPa
14501,Nanotribometer DragonSkin10,P,DragonSkin10,600,37.5,10,8,60,"Seq.ID: 60
600mN
37.5KPa",N,N,1.333779027,1.333051077,0.042943904,0.022612386,600 mN,10 mm/s,37.5 KPa
14502,Nanotribometer DragonSkin10,P,DragonSkin10,600,37.5,10,9,60,"Seq.ID: 60
600mN
37.5KPa",N,N,1.335244649,1.334713465,0.043884299,0.022457903,600 mN,10 mm/s,37.5 KPa
14503,Nanotribometer DragonSkin10,P,DragonSkin10,600,37.5,10,10,60,"Seq.ID: 60
600mN
37.5KPa",N,N,1.336368978,1.335986398,0.043870162,0.022655841,600 mN,10 mm/s,37.5 KPa
14504,Nanotribometer DragonSkin10,P,DragonSkin10,600,37.5,10,11,60,"Seq.ID: 60
600mN
37.5KPa",N,N,1.337788551,1.337675448,0.044232887,0.022896945,600 mN,10 mm/s,37.5 KPa
14505,Nanotribometer DragonSkin10,P,DragonSkin10,600,37.5,10,12,60,"Seq.ID: 60
600mN
37.5KPa",N,N,1.33979888,1.339659606,0.045271739,0.023525439,600 mN,10 mm/s,37.5 KPa
14506,Nanotribometer DragonSkin10,P,DragonSkin10,600,37.5,10,13,60,"Seq.ID: 60
600mN
37.5KPa",N,N,1.340983249,1.340424855,0.044855761,0.023337153,600 mN,10 mm/s,37.5 KPa
14507,Nanotribometer DragonSkin10,P,DragonSkin10,600,37.5,10,14,60,"Seq.ID: 60
600mN
37.5KPa",N,N,1.342762689,1.342537761,0.045104618,0.023543687,600 mN,10 mm/s,37.5 KPa
14508,Nanotribometer DragonSkin10,P,DragonSkin10,600,37.5,10,15,60,"Seq.ID: 60
600mN
37.5KPa",N,N,1.343586298,1.34372104,0.044861123,0.023541446,600 mN,10 mm/s,37.5 KPa
14509,Nanotribometer DragonSkin10,P,DragonSkin10,600,37.5,10,16,60,"Seq.ID: 60
600mN
37.5KPa",N,N,1.344702425,1.3441796,0.04499204,0.023551906,600 mN,10 mm/s,37.5 KPa
14510,Nanotribometer DragonSkin10,P,DragonSkin10,600,37.5,10,17,60,"Seq.ID: 60
600mN
37.5KPa",N,N,1.345435035,1.345058433,0.044468876,0.023094781,600 mN,10 mm/s,37.5 KPa
14511,Nanotribometer DragonSkin10,P,DragonSkin10,600,37.5,10,18,60,"Seq.ID: 60
600mN
37.5KPa",N,N,1.345651391,1.345463534,0.044408681,0.022857087,600 mN,10 mm/s,37.5 KPa
14512,Nanotribometer DragonSkin10,P,DragonSkin10,600,37.5,10,19,60,"Seq.ID: 60
600mN
37.5KPa",N,N,1.346313449,1.346257597,0.044556055,0.023042808,600 mN,10 mm/s,37.5 KPa
14513,Nanotribometer DragonSkin10,P,DragonSkin10,600,37.5,10,20,60,"Seq.ID: 60
600mN
37.5KPa",N,N,1.346937961,1.346665045,0.044519079,0.023002603,600 mN,10 mm/s,37.5 KPa
14514,Nanotribometer DragonSkin10,P,DragonSkin10,600,37.5,10,21,60,"Seq.ID: 60
600mN
37.5KPa",N,N,1.348202309,1.348099222,0.045351212,0.023522649,600 mN,10 mm/s,37.5 KPa
14515,Nanotribometer DragonSkin10,P,DragonSkin10,600,37.5,10,22,60,"Seq.ID: 60
600mN
37.5KPa",N,N,1.34992785,1.349409846,0.04583044,0.023667147,600 mN,10 mm/s,37.5 KPa
14516,Nanotribometer DragonSkin10,P,DragonSkin10,600,37.5,10,23,60,"Seq.ID: 60
600mN
37.5KPa",N,N,1.34968804,1.349671342,0.044920303,0.023296099,600 mN,10 mm/s,37.5 KPa
14517,Nanotribometer DragonSkin10,P,DragonSkin10,600,37.5,10,24,60,"Seq.ID: 60
600mN
37.5KPa",N,N,1.350318935,1.350184874,0.044396178,0.022890196,600 mN,10 mm/s,37.5 KPa
14518,Nanotribometer DragonSkin10,P,DragonSkin10,600,37.5,10,25,60,"Seq.ID: 60
600mN
37.5KPa",N,N,1.351426508,1.350915687,0.043914745,0.022809458,600 mN,10 mm/s,37.5 KPa
14519,Nanotribometer DragonSkin10,P,DragonSkin10,600,37.5,10,26,60,"Seq.ID: 60
600mN
37.5KPa",N,N,1.350913538,1.351049772,0.043982481,0.02255765,600 mN,10 mm/s,37.5 KPa
14520,Nanotribometer DragonSkin10,P,DragonSkin10,600,37.5,10,27,60,"Seq.ID: 60
600mN
37.5KPa",N,N,1.351410268,1.350966234,0.043998686,0.022579629,600 mN,10 mm/s,37.5 KPa
14521,Nanotribometer DragonSkin10,P,DragonSkin10,600,37.5,10,28,60,"Seq.ID: 60
600mN
37.5KPa",N,N,1.351744499,1.352103992,0.044603952,0.022812287,600 mN,10 mm/s,37.5 KPa
14522,Nanotribometer DragonSkin10,P,DragonSkin10,600,37.5,10,29,60,"Seq.ID: 60
600mN
37.5KPa",N,N,1.352211558,1.352057346,0.044817098,0.022864914,600 mN,10 mm/s,37.5 KPa
14523,Nanotribometer DragonSkin10,P,DragonSkin10,600,37.5,10,30,60,"Seq.ID: 60
600mN
37.5KPa",N,N,1.352440606,1.352657222,0.044891533,0.023261808,600 mN,10 mm/s,37.5 KPa
14524,Nanotribometer DragonSkin10,P,DragonSkin10,600,37.5,10,31,60,"Seq.ID: 60
600mN
37.5KPa",N,N,1.351687963,1.356049338,0.046585774,0.022350751,600 mN,10 mm/s,37.5 KPa
14525,Nanotribometer DragonSkin10,P,DragonSkin10,610,38.12,10,1,61,"Seq.ID: 61
610mN
38.12KPa",N,N,0.738632194,1.241989073,0.443400129,0.034179302,610 mN,10 mm/s,38.12 KPa
14526,Nanotribometer DragonSkin10,P,DragonSkin10,610,38.12,10,2,61,"Seq.ID: 61
610mN
38.12KPa",N,N,1.282783132,1.244619942,0.043063977,0.049576575,610 mN,10 mm/s,38.12 KPa
14527,Nanotribometer DragonSkin10,P,DragonSkin10,610,38.12,10,3,61,"Seq.ID: 61
610mN
38.12KPa",N,N,1.302758368,1.298499991,0.042431506,0.024480213,610 mN,10 mm/s,38.12 KPa
14528,Nanotribometer DragonSkin10,P,DragonSkin10,610,38.12,10,4,61,"Seq.ID: 61
610mN
38.12KPa",N,N,1.310725366,1.308750665,0.043377553,0.023045199,610 mN,10 mm/s,38.12 KPa
14529,Nanotribometer DragonSkin10,P,DragonSkin10,610,38.12,10,5,61,"Seq.ID: 61
610mN
38.12KPa",N,N,1.314807721,1.314278544,0.043913406,0.022848141,610 mN,10 mm/s,38.12 KPa
14530,Nanotribometer DragonSkin10,P,DragonSkin10,610,38.12,10,6,61,"Seq.ID: 61
610mN
38.12KPa",N,N,1.318932429,1.317780378,0.043718425,0.023014458,610 mN,10 mm/s,38.12 KPa
14531,Nanotribometer DragonSkin10,P,DragonSkin10,610,38.12,10,7,61,"Seq.ID: 61
610mN
38.12KPa",N,N,1.322235287,1.321291505,0.042823857,0.022899012,610 mN,10 mm/s,38.12 KPa
14532,Nanotribometer DragonSkin10,P,DragonSkin10,610,38.12,10,8,61,"Seq.ID: 61
610mN
38.12KPa",N,N,1.324350495,1.32414988,0.043934519,0.022730131,610 mN,10 mm/s,38.12 KPa
14533,Nanotribometer DragonSkin10,P,DragonSkin10,610,38.12,10,9,61,"Seq.ID: 61
610mN
38.12KPa",N,N,1.326527302,1.325642599,0.04349396,0.022764941,610 mN,10 mm/s,38.12 KPa
14534,Nanotribometer DragonSkin10,P,DragonSkin10,610,38.12,10,10,61,"Seq.ID: 61
610mN
38.12KPa",N,N,1.32740582,1.3274304,0.043893111,0.02258497,610 mN,10 mm/s,38.12 KPa
14535,Nanotribometer DragonSkin10,P,DragonSkin10,610,38.12,10,11,61,"Seq.ID: 61
610mN
38.12KPa",N,N,1.329488307,1.328631476,0.043294431,0.022639529,610 mN,10 mm/s,38.12 KPa
14536,Nanotribometer DragonSkin10,P,DragonSkin10,610,38.12,10,12,61,"Seq.ID: 61
610mN
38.12KPa",N,N,1.330249581,1.330372172,0.044399633,0.023122717,610 mN,10 mm/s,38.12 KPa
14537,Nanotribometer DragonSkin10,P,DragonSkin10,610,38.12,10,13,61,"Seq.ID: 61
610mN
38.12KPa",N,N,1.330941256,1.331210229,0.045015965,0.02343702,610 mN,10 mm/s,38.12 KPa
14538,Nanotribometer DragonSkin10,P,DragonSkin10,610,38.12,10,14,61,"Seq.ID: 61
610mN
38.12KPa",N,N,1.331474609,1.331231165,0.044410997,0.023363915,610 mN,10 mm/s,38.12 KPa
14539,Nanotribometer DragonSkin10,P,DragonSkin10,610,38.12,10,15,61,"Seq.ID: 61
610mN
38.12KPa",N,N,1.332674534,1.332166891,0.043854736,0.023272844,610 mN,10 mm/s,38.12 KPa
14540,Nanotribometer DragonSkin10,P,DragonSkin10,610,38.12,10,16,61,"Seq.ID: 61
610mN
38.12KPa",N,N,1.333670775,1.333219897,0.044397471,0.023059009,610 mN,10 mm/s,38.12 KPa
14541,Nanotribometer DragonSkin10,P,DragonSkin10,610,38.12,10,17,61,"Seq.ID: 61
610mN
38.12KPa",N,N,1.333682409,1.333867567,0.044544367,0.023004722,610 mN,10 mm/s,38.12 KPa
14542,Nanotribometer DragonSkin10,P,DragonSkin10,610,38.12,10,18,61,"Seq.ID: 61
610mN
38.12KPa",N,N,1.335033785,1.334880209,0.044091513,0.023251219,610 mN,10 mm/s,38.12 KPa
14543,Nanotribometer DragonSkin10,P,DragonSkin10,610,38.12,10,19,61,"Seq.ID: 61
610mN
38.12KPa",N,N,1.335324912,1.334910726,0.04393067,0.023083019,610 mN,10 mm/s,38.12 KPa
14544,Nanotribometer DragonSkin10,P,DragonSkin10,610,38.12,10,20,61,"Seq.ID: 61
610mN
38.12KPa",N,N,1.335917276,1.335834798,0.044075536,0.023003095,610 mN,10 mm/s,38.12 KPa
14545,Nanotribometer DragonSkin10,P,DragonSkin10,610,38.12,10,21,61,"Seq.ID: 61
610mN
38.12KPa",N,N,1.336507897,1.336202122,0.044644211,0.023178366,610 mN,10 mm/s,38.12 KPa
14546,Nanotribometer DragonSkin10,P,DragonSkin10,610,38.12,10,22,61,"Seq.ID: 61
610mN
38.12KPa",N,N,1.337023079,1.337207116,0.044943614,0.023489774,610 mN,10 mm/s,38.12 KPa
14547,Nanotribometer DragonSkin10,P,DragonSkin10,610,38.12,10,23,61,"Seq.ID: 61
610mN
38.12KPa",N,N,1.337494906,1.337027027,0.044645645,0.023148626,610 mN,10 mm/s,38.12 KPa
14548,Nanotribometer DragonSkin10,P,DragonSkin10,610,38.12,10,24,61,"Seq.ID: 61
610mN
38.12KPa",N,N,1.337887586,1.337859761,0.043616102,0.022965466,610 mN,10 mm/s,38.12 KPa
14549,Nanotribometer DragonSkin10,P,DragonSkin10,610,38.12,10,25,61,"Seq.ID: 61
610mN
38.12KPa",N,N,1.338215809,1.337959953,0.043479894,0.022840948,610 mN,10 mm/s,38.12 KPa
14550,Nanotribometer DragonSkin10,P,DragonSkin10,610,38.12,10,26,61,"Seq.ID: 61
610mN
38.12KPa",N,N,1.338546648,1.338204893,0.043397832,0.022531828,610 mN,10 mm/s,38.12 KPa
