Repository: tolstoys19/Friction-Measurements-Between-PLA-and-Silicone

# Friction-Measurements-Between-PLA-and-Silicone

In here we provide a dataset with measurements for friction between:

1. DragonSkin10-PLA
2. Smooth-on Sil 950-PLA

File: CoF-Measurements.csv (part 9 of 19)
,DataName,StaticPartner,Material,NominalLoad,H.pressure,MaxLinSpeed,CycleID,SequenceID,SequenceName,Omit,Loaded,CoF.mean,CoF.SMA.mean,CoF.sd,CoF.SMA.sd,NominalLoad.label,MaxLinSpeed.label,H.pressure.label
14551,Nanotribometer DragonSkin10,P,DragonSkin10,610,38.12,10,27,61,"Seq.ID: 61
610mN
38.12KPa",N,N,1.337918369,1.338402937,0.043964195,0.022634172,610 mN,10 mm/s,38.12 KPa
14552,Nanotribometer DragonSkin10,P,DragonSkin10,610,38.12,10,28,61,"Seq.ID: 61
610mN
38.12KPa",N,N,1.338662981,1.338420537,0.044380538,0.023260715,610 mN,10 mm/s,38.12 KPa
14553,Nanotribometer DragonSkin10,P,DragonSkin10,610,38.12,10,29,61,"Seq.ID: 61
610mN
38.12KPa",N,N,1.338466513,1.338620563,0.044097965,0.023035054,610 mN,10 mm/s,38.12 KPa
14554,Nanotribometer DragonSkin10,P,DragonSkin10,610,38.12,10,30,61,"Seq.ID: 61
610mN
38.12KPa",N,N,1.339033165,1.338838927,0.044046523,0.023124487,610 mN,10 mm/s,38.12 KPa
14555,Nanotribometer DragonSkin10,P,DragonSkin10,610,38.12,10,31,61,"Seq.ID: 61
610mN
38.12KPa",N,N,1.33828802,1.342916092,0.045865468,0.022297647,610 mN,10 mm/s,38.12 KPa
14556,Nanotribometer DragonSkin10,P,DragonSkin10,620,38.75,10,1,62,"Seq.ID: 62
620mN
38.75KPa",N,N,0.683430795,1.236402599,0.427418225,0.030747715,620 mN,10 mm/s,38.75 KPa
14557,Nanotribometer DragonSkin10,P,DragonSkin10,620,38.75,10,2,62,"Seq.ID: 62
620mN
38.75KPa",N,N,1.268083985,1.233917084,0.044472595,0.047230457,620 mN,10 mm/s,38.75 KPa
14558,Nanotribometer DragonSkin10,P,DragonSkin10,620,38.75,10,3,62,"Seq.ID: 62
620mN
38.75KPa",N,N,1.290548475,1.286297067,0.041514339,0.024917294,620 mN,10 mm/s,38.75 KPa
14559,Nanotribometer DragonSkin10,P,DragonSkin10,620,38.75,10,4,62,"Seq.ID: 62
620mN
38.75KPa",N,N,1.298008773,1.296114295,0.042220116,0.02284876,620 mN,10 mm/s,38.75 KPa
14560,Nanotribometer DragonSkin10,P,DragonSkin10,620,38.75,10,5,62,"Seq.ID: 62
620mN
38.75KPa",N,N,1.303239599,1.302231694,0.043080586,0.022729371,620 mN,10 mm/s,38.75 KPa
14561,Nanotribometer DragonSkin10,P,DragonSkin10,620,38.75,10,6,62,"Seq.ID: 62
620mN
38.75KPa",N,N,1.306631871,1.305937843,0.042619648,0.022960344,620 mN,10 mm/s,38.75 KPa
14562,Nanotribometer DragonSkin10,P,DragonSkin10,620,38.75,10,7,62,"Seq.ID: 62
620mN
38.75KPa",N,N,1.309569756,1.308612576,0.042591049,0.022816073,620 mN,10 mm/s,38.75 KPa
14563,Nanotribometer DragonSkin10,P,DragonSkin10,620,38.75,10,8,62,"Seq.ID: 62
620mN
38.75KPa",N,N,1.311867074,1.311110832,0.042322408,0.02238394,620 mN,10 mm/s,38.75 KPa
14564,Nanotribometer DragonSkin10,P,DragonSkin10,620,38.75,10,9,62,"Seq.ID: 62
620mN
38.75KPa",N,N,1.314122753,1.313539435,0.04270846,0.022414251,620 mN,10 mm/s,38.75 KPa
14565,Nanotribometer DragonSkin10,P,DragonSkin10,620,38.75,10,10,62,"Seq.ID: 62
620mN
38.75KPa",N,N,1.315133886,1.315094864,0.043010376,0.022396243,620 mN,10 mm/s,38.75 KPa
14566,Nanotribometer DragonSkin10,P,DragonSkin10,620,38.75,10,11,62,"Seq.ID: 62
620mN
38.75KPa",N,N,1.316942468,1.31650125,0.043481457,0.022860147,620 mN,10 mm/s,38.75 KPa
14567,Nanotribometer DragonSkin10,P,DragonSkin10,620,38.75,10,12,62,"Seq.ID: 62
620mN
38.75KPa",N,N,1.317671582,1.317621321,0.043555916,0.022804244,620 mN,10 mm/s,38.75 KPa
14568,Nanotribometer DragonSkin10,P,DragonSkin10,620,38.75,10,13,62,"Seq.ID: 62
620mN
38.75KPa",N,N,1.318942832,1.318769548,0.043911029,0.023032653,620 mN,10 mm/s,38.75 KPa
14569,Nanotribometer DragonSkin10,P,DragonSkin10,620,38.75,10,14,62,"Seq.ID: 62
620mN
38.75KPa",N,N,1.320829331,1.32017795,0.043287008,0.023228796,620 mN,10 mm/s,38.75 KPa
14570,Nanotribometer DragonSkin10,P,DragonSkin10,620,38.75,10,15,62,"Seq.ID: 62
620mN
38.75KPa",N,N,1.321315446,1.321213856,0.043394141,0.022755668,620 mN,10 mm/s,38.75 KPa
14571,Nanotribometer DragonSkin10,P,DragonSkin10,620,38.75,10,16,62,"Seq.ID: 62
620mN
38.75KPa",N,N,1.321727022,1.321612994,0.043718111,0.022781116,620 mN,10 mm/s,38.75 KPa
14572,Nanotribometer DragonSkin10,P,DragonSkin10,620,38.75,10,17,62,"Seq.ID: 62
620mN
38.75KPa",N,N,1.323583073,1.322992123,0.043302306,0.022903387,620 mN,10 mm/s,38.75 KPa
14573,Nanotribometer DragonSkin10,P,DragonSkin10,620,38.75,10,18,62,"Seq.ID: 62
620mN
38.75KPa",N,N,1.324306327,1.324008257,0.043105883,0.022781199,620 mN,10 mm/s,38.75 KPa
14574,Nanotribometer DragonSkin10,P,DragonSkin10,620,38.75,10,19,62,"Seq.ID: 62
620mN
38.75KPa",N,N,1.324581889,1.324839003,0.04312983,0.022651669,620 mN,10 mm/s,38.75 KPa
14575,Nanotribometer DragonSkin10,P,DragonSkin10,620,38.75,10,20,62,"Seq.ID: 62
620mN
38.75KPa",N,N,1.325180401,1.32493655,0.043031616,0.022667719,620 mN,10 mm/s,38.75 KPa
14576,Nanotribometer DragonSkin10,P,DragonSkin10,620,38.75,10,21,62,"Seq.ID: 62
620mN
38.75KPa",N,N,1.327164948,1.326589649,0.042806924,0.022951106,620 mN,10 mm/s,38.75 KPa
14577,Nanotribometer DragonSkin10,P,DragonSkin10,620,38.75,10,22,62,"Seq.ID: 62
620mN
38.75KPa",N,N,1.327355552,1.327421516,0.043327999,0.022643465,620 mN,10 mm/s,38.75 KPa
14578,Nanotribometer DragonSkin10,P,DragonSkin10,620,38.75,10,23,62,"Seq.ID: 62
620mN
38.75KPa",N,N,1.328161723,1.327889538,0.043529457,0.022960356,620 mN,10 mm/s,38.75 KPa
14579,Nanotribometer DragonSkin10,P,DragonSkin10,620,38.75,10,24,62,"Seq.ID: 62
620mN
38.75KPa",N,N,1.328321664,1.328124777,0.043269248,0.022728649,620 mN,10 mm/s,38.75 KPa
14580,Nanotribometer DragonSkin10,P,DragonSkin10,620,38.75,10,25,62,"Seq.ID: 62
620mN
38.75KPa",N,N,1.328544551,1.328916159,0.044042924,0.023083941,620 mN,10 mm/s,38.75 KPa
14581,Nanotribometer DragonSkin10,P,DragonSkin10,620,38.75,10,26,62,"Seq.ID: 62
620mN
38.75KPa",N,N,1.328928593,1.328551038,0.042586044,0.022908621,620 mN,10 mm/s,38.75 KPa
14582,Nanotribometer DragonSkin10,P,DragonSkin10,620,38.75,10,27,62,"Seq.ID: 62
620mN
38.75KPa",N,N,1.329202506,1.328813563,0.042896141,0.022617607,620 mN,10 mm/s,38.75 KPa
14583,Nanotribometer DragonSkin10,P,DragonSkin10,620,38.75,10,28,62,"Seq.ID: 62
620mN
38.75KPa",N,N,1.329102426,1.329585648,0.043763319,0.022921076,620 mN,10 mm/s,38.75 KPa
14584,Nanotribometer DragonSkin10,P,DragonSkin10,620,38.75,10,29,62,"Seq.ID: 62
620mN
38.75KPa",N,N,1.329038841,1.328725079,0.043458014,0.022794124,620 mN,10 mm/s,38.75 KPa
14585,Nanotribometer DragonSkin10,P,DragonSkin10,620,38.75,10,30,62,"Seq.ID: 62
620mN
38.75KPa",N,N,1.329068126,1.32889988,0.043163047,0.02276662,620 mN,10 mm/s,38.75 KPa
14586,Nanotribometer DragonSkin10,P,DragonSkin10,620,38.75,10,31,62,"Seq.ID: 62
620mN
38.75KPa",N,N,1.327686077,1.331773118,0.044529053,0.021816678,620 mN,10 mm/s,38.75 KPa
14587,Nanotribometer DragonSkin10,P,DragonSkin10,630,39.38,10,1,63,"Seq.ID: 63
630mN
39.38KPa",N,N,0.560871921,1.226323775,0.416180734,0.032160647,630 mN,10 mm/s,39.38 KPa
14588,Nanotribometer DragonSkin10,P,DragonSkin10,630,39.38,10,2,63,"Seq.ID: 63
630mN
39.38KPa",N,N,1.257527207,1.220706317,0.044943417,0.049937931,630 mN,10 mm/s,39.38 KPa
14589,Nanotribometer DragonSkin10,P,DragonSkin10,630,39.38,10,3,63,"Seq.ID: 63
630mN
39.38KPa",N,N,1.281356649,1.277013683,0.04156854,0.024533507,630 mN,10 mm/s,39.38 KPa
14590,Nanotribometer DragonSkin10,P,DragonSkin10,630,39.38,10,4,63,"Seq.ID: 63
630mN
39.38KPa",N,N,1.288446345,1.287379536,0.042336129,0.023025343,630 mN,10 mm/s,39.38 KPa
14591,Nanotribometer DragonSkin10,P,DragonSkin10,630,39.38,10,5,63,"Seq.ID: 63
630mN
39.38KPa",N,N,1.293425353,1.292288304,0.043034394,0.023233177,630 mN,10 mm/s,39.38 KPa
14592,Nanotribometer DragonSkin10,P,DragonSkin10,630,39.38,10,6,63,"Seq.ID: 63
630mN
39.38KPa",N,N,1.296785747,1.296086698,0.042969587,0.023207335,630 mN,10 mm/s,39.38 KPa
14593,Nanotribometer DragonSkin10,P,DragonSkin10,630,39.38,10,7,63,"Seq.ID: 63
630mN
39.38KPa",N,N,1.299684374,1.298626002,0.042324591,0.022904566,630 mN,10 mm/s,39.38 KPa
14594,Nanotribometer DragonSkin10,P,DragonSkin10,630,39.38,10,8,63,"Seq.ID: 63
630mN
39.38KPa",N,N,1.301431321,1.30077753,0.042157079,0.022436678,630 mN,10 mm/s,39.38 KPa
14595,Nanotribometer DragonSkin10,P,DragonSkin10,630,39.38,10,9,63,"Seq.ID: 63
630mN
39.38KPa",N,N,1.303001258,1.302487598,0.041727172,0.022008485,630 mN,10 mm/s,39.38 KPa
14596,Nanotribometer DragonSkin10,P,DragonSkin10,630,39.38,10,10,63,"Seq.ID: 63
630mN
39.38KPa",N,N,1.303838247,1.303689172,0.041628366,0.021884594,630 mN,10 mm/s,39.38 KPa
14597,Nanotribometer DragonSkin10,P,DragonSkin10,630,39.38,10,11,63,"Seq.ID: 63
630mN
39.38KPa",N,N,1.30485192,1.304454861,0.042637136,0.022307691,630 mN,10 mm/s,39.38 KPa
14598,Nanotribometer DragonSkin10,P,DragonSkin10,630,39.38,10,12,63,"Seq.ID: 63
630mN
39.38KPa",N,N,1.305738665,1.305790833,0.042922943,0.022656008,630 mN,10 mm/s,39.38 KPa
14599,Nanotribometer DragonSkin10,P,DragonSkin10,630,39.38,10,13,63,"Seq.ID: 63
630mN
39.38KPa",N,N,1.307119546,1.307229985,0.043478866,0.023193308,630 mN,10 mm/s,39.38 KPa
14600,Nanotribometer DragonSkin10,P,DragonSkin10,630,39.38,10,14,63,"Seq.ID: 63
630mN
39.38KPa",N,N,1.308768734,1.308266692,0.043612885,0.023392867,630 mN,10 mm/s,39.38 KPa
14601,Nanotribometer DragonSkin10,P,DragonSkin10,630,39.38,10,15,63,"Seq.ID: 63
630mN
39.38KPa",N,N,1.308761627,1.308706848,0.042754799,0.022916934,630 mN,10 mm/s,39.38 KPa
14602,Nanotribometer DragonSkin10,P,DragonSkin10,630,39.38,10,16,63,"Seq.ID: 63
630mN
39.38KPa",N,N,1.309417522,1.309127239,0.042953913,0.022820371,630 mN,10 mm/s,39.38 KPa
14603,Nanotribometer DragonSkin10,P,DragonSkin10,630,39.38,10,17,63,"Seq.ID: 63
630mN
39.38KPa",N,N,1.310522056,1.309914127,0.042933487,0.022683764,630 mN,10 mm/s,39.38 KPa
14604,Nanotribometer DragonSkin10,P,DragonSkin10,630,39.38,10,18,63,"Seq.ID: 63
630mN
39.38KPa",N,N,1.311060429,1.311228035,0.042883111,0.022436787,630 mN,10 mm/s,39.38 KPa
14605,Nanotribometer DragonSkin10,P,DragonSkin10,630,39.38,10,19,63,"Seq.ID: 63
630mN
39.38KPa",N,N,1.312153446,1.311795573,0.042566191,0.022669706,630 mN,10 mm/s,39.38 KPa
14606,Nanotribometer DragonSkin10,P,DragonSkin10,630,39.38,10,20,63,"Seq.ID: 63
630mN
39.38KPa",N,N,1.312525566,1.312498427,0.043023635,0.023049109,630 mN,10 mm/s,39.38 KPa
14607,Nanotribometer DragonSkin10,P,DragonSkin10,630,39.38,10,21,63,"Seq.ID: 63
630mN
39.38KPa",N,N,1.31411814,1.313795284,0.04355314,0.023280988,630 mN,10 mm/s,39.38 KPa
14608,Nanotribometer DragonSkin10,P,DragonSkin10,630,39.38,10,22,63,"Seq.ID: 63
630mN
39.38KPa",N,N,1.314749877,1.31473423,0.043436315,0.023184869,630 mN,10 mm/s,39.38 KPa
14609,Nanotribometer DragonSkin10,P,DragonSkin10,630,39.38,10,23,63,"Seq.ID: 63
630mN
39.38KPa",N,N,1.315474774,1.315095414,0.043434088,0.023008811,630 mN,10 mm/s,39.38 KPa
14610,Nanotribometer DragonSkin10,P,DragonSkin10,630,39.38,10,24,63,"Seq.ID: 63
630mN
39.38KPa",N,N,1.315972634,1.315909489,0.043175936,0.022896065,630 mN,10 mm/s,39.38 KPa
14611,Nanotribometer DragonSkin10,P,DragonSkin10,630,39.38,10,25,63,"Seq.ID: 63
630mN
39.38KPa",N,N,1.315433681,1.315353969,0.041973106,0.022416032,630 mN,10 mm/s,39.38 KPa
14612,Nanotribometer DragonSkin10,P,DragonSkin10,630,39.38,10,26,63,"Seq.ID: 63
630mN
39.38KPa",N,N,1.315444072,1.31523973,0.041958613,0.022255531,630 mN,10 mm/s,39.38 KPa
14613,Nanotribometer DragonSkin10,P,DragonSkin10,630,39.38,10,27,63,"Seq.ID: 63
630mN
39.38KPa",N,N,1.315623803,1.315341088,0.042304768,0.022130589,630 mN,10 mm/s,39.38 KPa
14614,Nanotribometer DragonSkin10,P,DragonSkin10,630,39.38,10,28,63,"Seq.ID: 63
630mN
39.38KPa",N,N,1.315830986,1.316026809,0.043306685,0.022749625,630 mN,10 mm/s,39.38 KPa
14615,Nanotribometer DragonSkin10,P,DragonSkin10,630,39.38,10,29,63,"Seq.ID: 63
630mN
39.38KPa",N,N,1.315193271,1.315386806,0.043304099,0.022673089,630 mN,10 mm/s,39.38 KPa
14616,Nanotribometer DragonSkin10,P,DragonSkin10,630,39.38,10,30,63,"Seq.ID: 63
630mN
39.38KPa",N,N,1.316341722,1.31648378,0.043850782,0.023321435,630 mN,10 mm/s,39.38 KPa
14617,Nanotribometer DragonSkin10,P,DragonSkin10,630,39.38,10,31,63,"Seq.ID: 63
630mN
39.38KPa",N,N,1.315635356,1.319047431,0.045168874,0.022529326,630 mN,10 mm/s,39.38 KPa
14618,Nanotribometer DragonSkin10,P,DragonSkin10,640,40,10,1,64,"Seq.ID: 64
640mN
40KPa",N,N,0.524532151,1.215591421,0.405653974,0.030867623,640 mN,10 mm/s,40 KPa
14619,Nanotribometer DragonSkin10,P,DragonSkin10,640,40,10,2,64,"Seq.ID: 64
640mN
40KPa",N,N,1.24710333,1.211770402,0.044354316,0.048677579,640 mN,10 mm/s,40 KPa
14620,Nanotribometer DragonSkin10,P,DragonSkin10,640,40,10,3,64,"Seq.ID: 64
640mN
40KPa",N,N,1.268864704,1.264932942,0.040489138,0.024018754,640 mN,10 mm/s,40 KPa
14621,Nanotribometer DragonSkin10,P,DragonSkin10,640,40,10,4,64,"Seq.ID: 64
640mN
40KPa",N,N,1.275266336,1.273442619,0.040244244,0.021944337,640 mN,10 mm/s,40 KPa
14622,Nanotribometer DragonSkin10,P,DragonSkin10,640,40,10,5,64,"Seq.ID: 64
640mN
40KPa",N,N,1.280831135,1.279827453,0.041644227,0.022021676,640 mN,10 mm/s,40 KPa
14623,Nanotribometer DragonSkin10,P,DragonSkin10,640,40,10,6,64,"Seq.ID: 64
640mN
40KPa",N,N,1.284060142,1.283462851,0.04168836,0.022462175,640 mN,10 mm/s,40 KPa
14624,Nanotribometer DragonSkin10,P,DragonSkin10,640,40,10,7,64,"Seq.ID: 64
640mN
40KPa",N,N,1.287221195,1.286355067,0.041447058,0.022616285,640 mN,10 mm/s,40 KPa
14625,Nanotribometer DragonSkin10,P,DragonSkin10,640,40,10,8,64,"Seq.ID: 64
640mN
40KPa",N,N,1.28968083,1.289175563,0.042521868,0.022623542,640 mN,10 mm/s,40 KPa
14626,Nanotribometer DragonSkin10,P,DragonSkin10,640,40,10,9,64,"Seq.ID: 64
640mN
40KPa",N,N,1.29103594,1.290980196,0.043316597,0.023139612,640 mN,10 mm/s,40 KPa
14627,Nanotribometer DragonSkin10,P,DragonSkin10,640,40,10,10,64,"Seq.ID: 64
640mN
40KPa",N,N,1.2920241,1.291791852,0.043371629,0.023096806,640 mN,10 mm/s,40 KPa
14628,Nanotribometer DragonSkin10,P,DragonSkin10,640,40,10,11,64,"Seq.ID: 64
640mN
40KPa",N,N,1.294171631,1.293587262,0.0432363,0.023362823,640 mN,10 mm/s,40 KPa
14629,Nanotribometer DragonSkin10,P,DragonSkin10,640,40,10,12,64,"Seq.ID: 64
640mN
40KPa",N,N,1.294531805,1.294598603,0.04282535,0.023011665,640 mN,10 mm/s,40 KPa
14630,Nanotribometer DragonSkin10,P,DragonSkin10,640,40,10,13,64,"Seq.ID: 64
640mN
40KPa",N,N,1.29549222,1.294785363,0.042364968,0.022627461,640 mN,10 mm/s,40 KPa
14631,Nanotribometer DragonSkin10,P,DragonSkin10,640,40,10,14,64,"Seq.ID: 64
640mN
40KPa",N,N,1.29597286,1.295835912,0.0417241,0.022113157,640 mN,10 mm/s,40 KPa
14632,Nanotribometer DragonSkin10,P,DragonSkin10,640,40,10,15,64,"Seq.ID: 64
640mN
40KPa",N,N,1.29712665,1.296871814,0.04226527,0.022327897,640 mN,10 mm/s,40 KPa
14633,Nanotribometer DragonSkin10,P,DragonSkin10,640,40,10,16,64,"Seq.ID: 64
640mN
40KPa",N,N,1.297539154,1.297426576,0.04239153,0.022723771,640 mN,10 mm/s,40 KPa
14634,Nanotribometer DragonSkin10,P,DragonSkin10,640,40,10,17,64,"Seq.ID: 64
640mN
40KPa",N,N,1.297580813,1.297413978,0.042793792,0.022636349,640 mN,10 mm/s,40 KPa
14635,Nanotribometer DragonSkin10,P,DragonSkin10,640,40,10,18,64,"Seq.ID: 64
640mN
40KPa",N,N,1.298586652,1.298553915,0.043545477,0.023110135,640 mN,10 mm/s,40 KPa
14636,Nanotribometer DragonSkin10,P,DragonSkin10,640,40,10,19,64,"Seq.ID: 64
640mN
40KPa",N,N,1.299000235,1.299166651,0.043607007,0.023404295,640 mN,10 mm/s,40 KPa
14637,Nanotribometer DragonSkin10,P,DragonSkin10,640,40,10,20,64,"Seq.ID: 64
640mN
40KPa",N,N,1.30009933,1.299636293,0.043155379,0.023455053,640 mN,10 mm/s,40 KPa
14638,Nanotribometer DragonSkin10,P,DragonSkin10,640,40,10,21,64,"Seq.ID: 64
640mN
40KPa",N,N,1.2994905,1.299502286,0.042432137,0.022705814,640 mN,10 mm/s,40 KPa
14639,Nanotribometer DragonSkin10,P,DragonSkin10,640,40,10,22,64,"Seq.ID: 64
640mN
40KPa",N,N,1.300145152,1.299814007,0.042164452,0.022483693,640 mN,10 mm/s,40 KPa
14640,Nanotribometer DragonSkin10,P,DragonSkin10,640,40,10,23,64,"Seq.ID: 64
640mN
40KPa",N,N,1.299712452,1.299773943,0.041885058,0.021974344,640 mN,10 mm/s,40 KPa
14641,Nanotribometer DragonSkin10,P,DragonSkin10,640,40,10,24,64,"Seq.ID: 64
640mN
40KPa",N,N,1.300271868,1.300250818,0.042457605,0.02242784,640 mN,10 mm/s,40 KPa
14642,Nanotribometer DragonSkin10,P,DragonSkin10,640,40,10,25,64,"Seq.ID: 64
640mN
40KPa",N,N,1.300774973,1.300285056,0.041783477,0.022362308,640 mN,10 mm/s,40 KPa
14643,Nanotribometer DragonSkin10,P,DragonSkin10,640,40,10,26,64,"Seq.ID: 64
640mN
40KPa",N,N,1.301161501,1.301543227,0.04285808,0.022875605,640 mN,10 mm/s,40 KPa
14644,Nanotribometer DragonSkin10,P,DragonSkin10,640,40,10,27,64,"Seq.ID: 64
640mN
40KPa",N,N,1.30107137,1.30112168,0.043156578,0.023041829,640 mN,10 mm/s,40 KPa
14645,Nanotribometer DragonSkin10,P,DragonSkin10,640,40,10,28,64,"Seq.ID: 64
640mN
40KPa",N,N,1.301592929,1.301627628,0.043206984,0.023132378,640 mN,10 mm/s,40 KPa
14646,Nanotribometer DragonSkin10,P,DragonSkin10,640,40,10,29,64,"Seq.ID: 64
640mN
40KPa",N,N,1.302138601,1.301758444,0.042513536,0.022939255,640 mN,10 mm/s,40 KPa
14647,Nanotribometer DragonSkin10,P,DragonSkin10,640,40,10,30,64,"Seq.ID: 64
640mN
40KPa",N,N,1.30254468,1.302462628,0.042598795,0.022655476,640 mN,10 mm/s,40 KPa
14648,Nanotribometer DragonSkin10,P,DragonSkin10,640,40,10,31,64,"Seq.ID: 64
640mN
40KPa",N,N,1.301711851,1.304796258,0.042975123,0.021777149,640 mN,10 mm/s,40 KPa
14649,Nanotribometer DragonSkin10,P,DragonSkin10,650,40.62,10,1,65,"Seq.ID: 65
650mN
40.62KPa",N,N,0.352644556,1.217327493,0.322402207,0.026223462,650 mN,10 mm/s,40.62 KPa
14650,Nanotribometer DragonSkin10,P,DragonSkin10,650,40.62,10,2,65,"Seq.ID: 65
650mN
40.62KPa",N,N,1.229914208,1.200970981,0.054722402,0.044227395,650 mN,10 mm/s,40.62 KPa
14651,Nanotribometer DragonSkin10,P,DragonSkin10,650,40.62,10,3,65,"Seq.ID: 65
650mN
40.62KPa",N,N,1.255829623,1.252485219,0.039370134,0.022968974,650 mN,10 mm/s,40.62 KPa
14652,Nanotribometer DragonSkin10,P,DragonSkin10,650,40.62,10,4,65,"Seq.ID: 65
650mN
40.62KPa",N,N,1.263039606,1.261703497,0.041092181,0.022210755,650 mN,10 mm/s,40.62 KPa
14653,Nanotribometer DragonSkin10,P,DragonSkin10,650,40.62,10,5,65,"Seq.ID: 65
650mN
40.62KPa",N,N,1.268065186,1.267228936,0.041893328,0.022626843,650 mN,10 mm/s,40.62 KPa
14654,Nanotribometer DragonSkin10,P,DragonSkin10,650,40.62,10,6,65,"Seq.ID: 65
650mN
40.62KPa",N,N,1.271849662,1.270824587,0.04233613,0.023158936,650 mN,10 mm/s,40.62 KPa
14655,Nanotribometer DragonSkin10,P,DragonSkin10,650,40.62,10,7,65,"Seq.ID: 65
650mN
40.62KPa",N,N,1.273946854,1.273412103,0.042426837,0.023006417,650 mN,10 mm/s,40.62 KPa
14656,Nanotribometer DragonSkin10,P,DragonSkin10,650,40.62,10,8,65,"Seq.ID: 65
650mN
40.62KPa",N,N,1.276063758,1.27558126,0.042512739,0.022992425,650 mN,10 mm/s,40.62 KPa
14657,Nanotribometer DragonSkin10,P,DragonSkin10,650,40.62,10,9,65,"Seq.ID: 65
650mN
40.62KPa",N,N,1.277914834,1.277374202,0.04200233,0.022660656,650 mN,10 mm/s,40.62 KPa
14658,Nanotribometer DragonSkin10,P,DragonSkin10,650,40.62,10,10,65,"Seq.ID: 65
650mN
40.62KPa",N,N,1.27948955,1.278954235,0.041981989,0.022427391,650 mN,10 mm/s,40.62 KPa
14659,Nanotribometer DragonSkin10,P,DragonSkin10,650,40.62,10,11,65,"Seq.ID: 65
650mN
40.62KPa",N,N,1.280205945,1.280121077,0.042548525,0.022570113,650 mN,10 mm/s,40.62 KPa
14660,Nanotribometer DragonSkin10,P,DragonSkin10,650,40.62,10,12,65,"Seq.ID: 65
650mN
40.62KPa",N,N,1.281045878,1.280817324,0.042935121,0.022988894,650 mN,10 mm/s,40.62 KPa
14661,Nanotribometer DragonSkin10,P,DragonSkin10,650,40.62,10,13,65,"Seq.ID: 65
650mN
40.62KPa",N,N,1.282140611,1.282225254,0.043282643,0.023177922,650 mN,10 mm/s,40.62 KPa
14662,Nanotribometer DragonSkin10,P,DragonSkin10,650,40.62,10,14,65,"Seq.ID: 65
650mN
40.62KPa",N,N,1.283595923,1.283545799,0.043974615,0.023818367,650 mN,10 mm/s,40.62 KPa
14663,Nanotribometer DragonSkin10,P,DragonSkin10,650,40.62,10,15,65,"Seq.ID: 65
650mN
40.62KPa",N,N,1.284124372,1.283601418,0.043105659,0.023436643,650 mN,10 mm/s,40.62 KPa
14664,Nanotribometer DragonSkin10,P,DragonSkin10,650,40.62,10,16,65,"Seq.ID: 65
650mN
40.62KPa",N,N,1.285343546,1.285104051,0.043359104,0.023262411,650 mN,10 mm/s,40.62 KPa
14665,Nanotribometer DragonSkin10,P,DragonSkin10,650,40.62,10,17,65,"Seq.ID: 65
650mN
40.62KPa",N,N,1.285630919,1.285357162,0.04244183,0.022656847,650 mN,10 mm/s,40.62 KPa
14666,Nanotribometer DragonSkin10,P,DragonSkin10,650,40.62,10,18,65,"Seq.ID: 65
650mN
40.62KPa",N,N,1.285642419,1.285300265,0.041662807,0.022256386,650 mN,10 mm/s,40.62 KPa
14667,Nanotribometer DragonSkin10,P,DragonSkin10,650,40.62,10,19,65,"Seq.ID: 65
650mN
40.62KPa",N,N,1.285708838,1.285640387,0.04237902,0.022404725,650 mN,10 mm/s,40.62 KPa
14668,Nanotribometer DragonSkin10,P,DragonSkin10,650,40.62,10,20,65,"Seq.ID: 65
650mN
40.62KPa",N,N,1.285892406,1.286142882,0.043041844,0.022872167,650 mN,10 mm/s,40.62 KPa
14669,Nanotribometer DragonSkin10,P,DragonSkin10,650,40.62,10,21,65,"Seq.ID: 65
650mN
40.62KPa",N,N,1.286873664,1.286862271,0.043205318,0.023375818,650 mN,10 mm/s,40.62 KPa
14670,Nanotribometer DragonSkin10,P,DragonSkin10,650,40.62,10,22,65,"Seq.ID: 65
650mN
40.62KPa",N,N,1.287097475,1.28701077,0.043883995,0.023506626,650 mN,10 mm/s,40.62 KPa
14671,Nanotribometer DragonSkin10,P,DragonSkin10,650,40.62,10,23,65,"Seq.ID: 65
650mN
40.62KPa",N,N,1.288005325,1.287728527,0.043431164,0.023715719,650 mN,10 mm/s,40.62 KPa
14672,Nanotribometer DragonSkin10,P,DragonSkin10,650,40.62,10,24,65,"Seq.ID: 65
650mN
40.62KPa",N,N,1.288034919,1.288227212,0.044030075,0.023491219,650 mN,10 mm/s,40.62 KPa
14673,Nanotribometer DragonSkin10,P,DragonSkin10,650,40.62,10,25,65,"Seq.ID: 65
650mN
40.62KPa",N,N,1.288155514,1.288010244,0.043485688,0.023457879,650 mN,10 mm/s,40.62 KPa
14674,Nanotribometer DragonSkin10,P,DragonSkin10,650,40.62,10,26,65,"Seq.ID: 65
650mN
40.62KPa",N,N,1.288467513,1.288300771,0.042878668,0.023250163,650 mN,10 mm/s,40.62 KPa
14675,Nanotribometer DragonSkin10,P,DragonSkin10,650,40.62,10,27,65,"Seq.ID: 65
650mN
40.62KPa",N,N,1.288660311,1.288321779,0.042754958,0.023025885,650 mN,10 mm/s,40.62 KPa
14676,Nanotribometer DragonSkin10,P,DragonSkin10,650,40.62,10,28,65,"Seq.ID: 65
650mN
40.62KPa",N,N,1.288847188,1.288857703,0.042370027,0.022729305,650 mN,10 mm/s,40.62 KPa
14677,Nanotribometer DragonSkin10,P,DragonSkin10,650,40.62,10,29,65,"Seq.ID: 65
650mN
40.62KPa",N,N,1.288587647,1.288708098,0.043101846,0.022866701,650 mN,10 mm/s,40.62 KPa
14678,Nanotribometer DragonSkin10,P,DragonSkin10,650,40.62,10,30,65,"Seq.ID: 65
650mN
40.62KPa",N,N,1.28913984,1.289005447,0.043112638,0.023223854,650 mN,10 mm/s,40.62 KPa
14679,Nanotribometer DragonSkin10,P,DragonSkin10,650,40.62,10,31,65,"Seq.ID: 65
650mN
40.62KPa",N,N,1.289279922,1.291458139,0.044440605,0.022804921,650 mN,10 mm/s,40.62 KPa
14680,Nanotribometer DragonSkin10,P,DragonSkin10,660,41.25,10,1,66,"Seq.ID: 66
660mN
41.25KPa",N,N,0.34522317,1.208203505,0.301964887,0.023023068,660 mN,10 mm/s,41.25 KPa
14681,Nanotribometer DragonSkin10,P,DragonSkin10,660,41.25,10,2,66,"Seq.ID: 66
660mN
41.25KPa",N,N,1.21930715,1.194917133,0.057770913,0.039918332,660 mN,10 mm/s,41.25 KPa
14682,Nanotribometer DragonSkin10,P,DragonSkin10,660,41.25,10,3,66,"Seq.ID: 66
660mN
41.25KPa",N,N,1.244367553,1.240741474,0.041930165,0.023566063,660 mN,10 mm/s,41.25 KPa
14683,Nanotribometer DragonSkin10,P,DragonSkin10,660,41.25,10,4,66,"Seq.ID: 66
660mN
41.25KPa",N,N,1.251119748,1.249879587,0.041838135,0.022168009,660 mN,10 mm/s,41.25 KPa
14684,Nanotribometer DragonSkin10,P,DragonSkin10,660,41.25,10,5,66,"Seq.ID: 66
660mN
41.25KPa",N,N,1.256845372,1.25550669,0.042085728,0.02237193,660 mN,10 mm/s,41.25 KPa
14685,Nanotribometer DragonSkin10,P,DragonSkin10,660,41.25,10,6,66,"Seq.ID: 66
660mN
41.25KPa",N,N,1.260262489,1.259494151,0.042232014,0.02245543,660 mN,10 mm/s,41.25 KPa
14686,Nanotribometer DragonSkin10,P,DragonSkin10,660,41.25,10,7,66,"Seq.ID: 66
660mN
41.25KPa",N,N,1.263291762,1.262537838,0.042322392,0.022667729,660 mN,10 mm/s,41.25 KPa
14687,Nanotribometer DragonSkin10,P,DragonSkin10,660,41.25,10,8,66,"Seq.ID: 66
660mN
41.25KPa",N,N,1.265552738,1.265000002,0.042552766,0.022756019,660 mN,10 mm/s,41.25 KPa
14688,Nanotribometer DragonSkin10,P,DragonSkin10,660,41.25,10,9,66,"Seq.ID: 66
660mN
41.25KPa",N,N,1.266970092,1.26640266,0.042462822,0.0225348,660 mN,10 mm/s,41.25 KPa
14689,Nanotribometer DragonSkin10,P,DragonSkin10,660,41.25,10,10,66,"Seq.ID: 66
660mN
41.25KPa",N,N,1.26825098,1.268117655,0.04356834,0.023032431,660 mN,10 mm/s,41.25 KPa
14690,Nanotribometer DragonSkin10,P,DragonSkin10,660,41.25,10,11,66,"Seq.ID: 66
660mN
41.25KPa",N,N,1.269665648,1.269733292,0.044336713,0.023546731,660 mN,10 mm/s,41.25 KPa
14691,Nanotribometer DragonSkin10,P,DragonSkin10,660,41.25,10,12,66,"Seq.ID: 66
660mN
41.25KPa",N,N,1.271229642,1.270734118,0.044268067,0.023784008,660 mN,10 mm/s,41.25 KPa
14692,Nanotribometer DragonSkin10,P,DragonSkin10,660,41.25,10,13,66,"Seq.ID: 66
660mN
41.25KPa",N,N,1.271613003,1.27191065,0.04502138,0.023744766,660 mN,10 mm/s,41.25 KPa
14693,Nanotribometer DragonSkin10,P,DragonSkin10,660,41.25,10,14,66,"Seq.ID: 66
660mN
41.25KPa",N,N,1.271065642,1.271001211,0.044006671,0.023547794,660 mN,10 mm/s,41.25 KPa
14694,Nanotribometer DragonSkin10,P,DragonSkin10,660,41.25,10,15,66,"Seq.ID: 66
660mN
41.25KPa",N,N,1.272374777,1.271744643,0.043788669,0.023577028,660 mN,10 mm/s,41.25 KPa
14695,Nanotribometer DragonSkin10,P,DragonSkin10,660,41.25,10,16,66,"Seq.ID: 66
660mN
41.25KPa",N,N,1.272034085,1.272140373,0.043884468,0.022927491,660 mN,10 mm/s,41.25 KPa
14696,Nanotribometer DragonSkin10,P,DragonSkin10,660,41.25,10,17,66,"Seq.ID: 66
660mN
41.25KPa",N,N,1.27269359,1.272388415,0.043418196,0.023063004,660 mN,10 mm/s,41.25 KPa
14697,Nanotribometer DragonSkin10,P,DragonSkin10,660,41.25,10,18,66,"Seq.ID: 66
660mN
41.25KPa",N,N,1.27366994,1.273729477,0.043880549,0.023236968,660 mN,10 mm/s,41.25 KPa
14698,Nanotribometer DragonSkin10,P,DragonSkin10,660,41.25,10,19,66,"Seq.ID: 66
660mN
41.25KPa",N,N,1.274660805,1.274299285,0.043493957,0.023519843,660 mN,10 mm/s,41.25 KPa
14699,Nanotribometer DragonSkin10,P,DragonSkin10,660,41.25,10,20,66,"Seq.ID: 66
660mN
41.25KPa",N,N,1.275008035,1.274980314,0.044131183,0.023761848,660 mN,10 mm/s,41.25 KPa
14700,Nanotribometer DragonSkin10,P,DragonSkin10,660,41.25,10,21,66,"Seq.ID: 66
660mN
41.25KPa",N,N,1.275063062,1.275102096,0.044462288,0.023724781,660 mN,10 mm/s,41.25 KPa
14701,Nanotribometer DragonSkin10,P,DragonSkin10,660,41.25,10,22,66,"Seq.ID: 66
660mN
41.25KPa",N,N,1.275672236,1.275440099,0.044153391,0.023647109,660 mN,10 mm/s,41.25 KPa
14702,Nanotribometer DragonSkin10,P,DragonSkin10,660,41.25,10,23,66,"Seq.ID: 66
660mN
41.25KPa",N,N,1.27556926,1.275564773,0.044016529,0.023608907,660 mN,10 mm/s,41.25 KPa
14703,Nanotribometer DragonSkin10,P,DragonSkin10,660,41.25,10,24,66,"Seq.ID: 66
660mN
41.25KPa",N,N,1.276456203,1.275813836,0.043171192,0.023325367,660 mN,10 mm/s,41.25 KPa
14704,Nanotribometer DragonSkin10,P,DragonSkin10,660,41.25,10,25,66,"Seq.ID: 66
660mN
41.25KPa",N,N,1.276270037,1.276583236,0.043692123,0.02296047,660 mN,10 mm/s,41.25 KPa
14705,Nanotribometer DragonSkin10,P,DragonSkin10,660,41.25,10,26,66,"Seq.ID: 66
660mN
41.25KPa",N,N,1.276828702,1.276632024,0.04323832,0.023153784,660 mN,10 mm/s,41.25 KPa
14706,Nanotribometer DragonSkin10,P,DragonSkin10,660,41.25,10,27,66,"Seq.ID: 66
660mN
41.25KPa",N,N,1.277054031,1.27694579,0.043129768,0.023040689,660 mN,10 mm/s,41.25 KPa
14707,Nanotribometer DragonSkin10,P,DragonSkin10,660,41.25,10,28,66,"Seq.ID: 66
660mN
41.25KPa",N,N,1.277564086,1.277451621,0.043390671,0.023275346,660 mN,10 mm/s,41.25 KPa
14708,Nanotribometer DragonSkin10,P,DragonSkin10,660,41.25,10,29,66,"Seq.ID: 66
660mN
41.25KPa",N,N,1.278145346,1.278192282,0.043995124,0.02354521,660 mN,10 mm/s,41.25 KPa
14709,Nanotribometer DragonSkin10,P,DragonSkin10,660,41.25,10,30,66,"Seq.ID: 66
660mN
41.25KPa",N,N,1.278193232,1.278276063,0.044627195,0.023781567,660 mN,10 mm/s,41.25 KPa
14710,Nanotribometer DragonSkin10,P,DragonSkin10,660,41.25,10,31,66,"Seq.ID: 66
660mN
41.25KPa",N,N,1.277992131,1.280078113,0.045275153,0.023375143,660 mN,10 mm/s,41.25 KPa
14711,Nanotribometer DragonSkin10,P,DragonSkin10,670,41.88,10,1,67,"Seq.ID: 67
670mN
41.88KPa",N,N,0.137913522,1.202549488,0.179689074,0.021860683,670 mN,10 mm/s,41.88 KPa
14712,Nanotribometer DragonSkin10,P,DragonSkin10,670,41.88,10,2,67,"Seq.ID: 67
670mN
41.88KPa",N,N,1.203894926,1.18148899,0.088972571,0.043995348,670 mN,10 mm/s,41.88 KPa
14713,Nanotribometer DragonSkin10,P,DragonSkin10,670,41.88,10,3,67,"Seq.ID: 67
670mN
41.88KPa",N,N,1.235520553,1.232079363,0.042676094,0.022259697,670 mN,10 mm/s,41.88 KPa
14714,Nanotribometer DragonSkin10,P,DragonSkin10,670,41.88,10,4,67,"Seq.ID: 67
670mN
41.88KPa",N,N,1.242520105,1.241316009,0.043998329,0.021462759,670 mN,10 mm/s,41.88 KPa
14715,Nanotribometer DragonSkin10,P,DragonSkin10,670,41.88,10,5,67,"Seq.ID: 67
670mN
41.88KPa",N,N,1.247551064,1.246605606,0.044542662,0.022106315,670 mN,10 mm/s,41.88 KPa
14716,Nanotribometer DragonSkin10,P,DragonSkin10,670,41.88,10,6,67,"Seq.ID: 67
670mN
41.88KPa",N,N,1.250773802,1.250058288,0.044457623,0.022309186,670 mN,10 mm/s,41.88 KPa
14717,Nanotribometer DragonSkin10,P,DragonSkin10,670,41.88,10,7,67,"Seq.ID: 67
670mN
41.88KPa",N,N,1.253119625,1.252028198,0.04343915,0.0217562,670 mN,10 mm/s,41.88 KPa
14718,Nanotribometer DragonSkin10,P,DragonSkin10,670,41.88,10,8,67,"Seq.ID: 67
670mN
41.88KPa",N,N,1.255074548,1.25443369,0.042978904,0.021607187,670 mN,10 mm/s,41.88 KPa
14719,Nanotribometer DragonSkin10,P,DragonSkin10,670,41.88,10,9,67,"Seq.ID: 67
670mN
41.88KPa",N,N,1.256673041,1.256342806,0.043627669,0.021760529,670 mN,10 mm/s,41.88 KPa
14720,Nanotribometer DragonSkin10,P,DragonSkin10,670,41.88,10,10,67,"Seq.ID: 67
670mN
41.88KPa",N,N,1.258121424,1.258225866,0.045552253,0.022753952,670 mN,10 mm/s,41.88 KPa
14721,Nanotribometer DragonSkin10,P,DragonSkin10,670,41.88,10,11,67,"Seq.ID: 67
670mN
41.88KPa",N,N,1.259062441,1.258981196,0.04513321,0.023173186,670 mN,10 mm/s,41.88 KPa
14722,Nanotribometer DragonSkin10,P,DragonSkin10,670,41.88,10,12,67,"Seq.ID: 67
670mN
41.88KPa",N,N,1.260071289,1.259967161,0.045997047,0.023345738,670 mN,10 mm/s,41.88 KPa
14723,Nanotribometer DragonSkin10,P,DragonSkin10,670,41.88,10,13,67,"Seq.ID: 67
670mN
41.88KPa",N,N,1.26091278,1.260731675,0.045189824,0.023226138,670 mN,10 mm/s,41.88 KPa
14724,Nanotribometer DragonSkin10,P,DragonSkin10,670,41.88,10,14,67,"Seq.ID: 67
670mN
41.88KPa",N,N,1.261917715,1.261446703,0.044626988,0.0229433,670 mN,10 mm/s,41.88 KPa
14725,Nanotribometer DragonSkin10,P,DragonSkin10,670,41.88,10,15,67,"Seq.ID: 67
670mN
41.88KPa",N,N,1.26208082,1.26222105,0.044287919,0.022630606,670 mN,10 mm/s,41.88 KPa
14726,Nanotribometer DragonSkin10,P,DragonSkin10,670,41.88,10,16,67,"Seq.ID: 67
670mN
41.88KPa",N,N,1.262516012,1.262095876,0.043668719,0.022434462,670 mN,10 mm/s,41.88 KPa
14727,Nanotribometer DragonSkin10,P,DragonSkin10,670,41.88,10,17,67,"Seq.ID: 67
670mN
41.88KPa",N,N,1.263080698,1.262935178,0.044358924,0.022484709,670 mN,10 mm/s,41.88 KPa
14728,Nanotribometer DragonSkin10,P,DragonSkin10,670,41.88,10,18,67,"Seq.ID: 67
670mN
41.88KPa",N,N,1.263567525,1.263132978,0.043654676,0.022552223,670 mN,10 mm/s,41.88 KPa
14729,Nanotribometer DragonSkin10,P,DragonSkin10,670,41.88,10,19,67,"Seq.ID: 67
670mN
41.88KPa",N,N,1.264212927,1.264147236,0.044328153,0.022489592,670 mN,10 mm/s,41.88 KPa
14730,Nanotribometer DragonSkin10,P,DragonSkin10,670,41.88,10,20,67,"Seq.ID: 67
670mN
41.88KPa",N,N,1.265361546,1.26523981,0.044831293,0.023141358,670 mN,10 mm/s,41.88 KPa
14731,Nanotribometer DragonSkin10,P,DragonSkin10,670,41.88,10,21,67,"Seq.ID: 67
670mN
41.88KPa",N,N,1.265091697,1.26540862,0.044641019,0.022972416,670 mN,10 mm/s,41.88 KPa
14732,Nanotribometer DragonSkin10,P,DragonSkin10,670,41.88,10,22,67,"Seq.ID: 67
670mN
41.88KPa",N,N,1.266181097,1.265614512,0.044578743,0.023040544,670 mN,10 mm/s,41.88 KPa
14733,Nanotribometer DragonSkin10,P,DragonSkin10,670,41.88,10,23,67,"Seq.ID: 67
670mN
41.88KPa",N,N,1.266014511,1.266228239,0.044358801,0.02271595,670 mN,10 mm/s,41.88 KPa
14734,Nanotribometer DragonSkin10,P,DragonSkin10,670,41.88,10,24,67,"Seq.ID: 67
670mN
41.88KPa",N,N,1.266998647,1.266572138,0.044282715,0.02280349,670 mN,10 mm/s,41.88 KPa
14735,Nanotribometer DragonSkin10,P,DragonSkin10,670,41.88,10,25,67,"Seq.ID: 67
670mN
41.88KPa",N,N,1.266349003,1.266567069,0.043879344,0.022321548,670 mN,10 mm/s,41.88 KPa
14736,Nanotribometer DragonSkin10,P,DragonSkin10,670,41.88,10,26,67,"Seq.ID: 67
670mN
41.88KPa",N,N,1.266669967,1.266488193,0.04355773,0.022397732,670 mN,10 mm/s,41.88 KPa
14737,Nanotribometer DragonSkin10,P,DragonSkin10,670,41.88,10,27,67,"Seq.ID: 67
670mN
41.88KPa",N,N,1.267060705,1.266659639,0.043677225,0.022409231,670 mN,10 mm/s,41.88 KPa
14738,Nanotribometer DragonSkin10,P,DragonSkin10,670,41.88,10,28,67,"Seq.ID: 67
670mN
41.88KPa",N,N,1.266417104,1.267049724,0.044372694,0.022545423,670 mN,10 mm/s,41.88 KPa
14739,Nanotribometer DragonSkin10,P,DragonSkin10,670,41.88,10,29,67,"Seq.ID: 67
670mN
41.88KPa",N,N,1.267657005,1.267204363,0.044598672,0.023122992,670 mN,10 mm/s,41.88 KPa
14740,Nanotribometer DragonSkin10,P,DragonSkin10,670,41.88,10,30,67,"Seq.ID: 67
670mN
41.88KPa",N,N,1.268023965,1.26793357,0.044404338,0.022988007,670 mN,10 mm/s,41.88 KPa
14741,Nanotribometer DragonSkin10,P,DragonSkin10,670,41.88,10,31,67,"Seq.ID: 67
670mN
41.88KPa",N,N,1.267014531,1.268882507,0.044940491,0.022351663,670 mN,10 mm/s,41.88 KPa
14742,Nanotribometer DragonSkin10,P,DragonSkin10,680,42.5,10,1,68,"Seq.ID: 68
680mN
42.5KPa",N,N,0.003074129,1.208835325,0.000471748,0.013073538,680 mN,10 mm/s,42.5 KPa
14743,Nanotribometer DragonSkin10,P,DragonSkin10,680,42.5,10,2,68,"Seq.ID: 68
680mN
42.5KPa",N,N,1.179011194,1.171692145,0.140103564,0.03994948,680 mN,10 mm/s,42.5 KPa
14744,Nanotribometer DragonSkin10,P,DragonSkin10,680,42.5,10,3,68,"Seq.ID: 68
680mN
42.5KPa",N,N,1.225309096,1.222304036,0.044087364,0.02190029,680 mN,10 mm/s,42.5 KPa
14745,Nanotribometer DragonSkin10,P,DragonSkin10,680,42.5,10,4,68,"Seq.ID: 68
680mN
42.5KPa",N,N,1.231682109,1.230708198,0.04639538,0.021069035,680 mN,10 mm/s,42.5 KPa
14746,Nanotribometer DragonSkin10,P,DragonSkin10,680,42.5,10,5,68,"Seq.ID: 68
680mN
42.5KPa",N,N,1.23674107,1.235564373,0.045957798,0.02147823,680 mN,10 mm/s,42.5 KPa
14747,Nanotribometer DragonSkin10,P,DragonSkin10,680,42.5,10,6,68,"Seq.ID: 68
680mN
42.5KPa",N,N,1.239425857,1.238494424,0.045836567,0.021259964,680 mN,10 mm/s,42.5 KPa
14748,Nanotribometer DragonSkin10,P,DragonSkin10,680,42.5,10,7,68,"Seq.ID: 68
680mN
42.5KPa",N,N,1.241926766,1.241407918,0.045954137,0.021480732,680 mN,10 mm/s,42.5 KPa
14749,Nanotribometer DragonSkin10,P,DragonSkin10,680,42.5,10,8,68,"Seq.ID: 68
680mN
42.5KPa",N,N,1.244437135,1.24375535,0.046479965,0.021750712,680 mN,10 mm/s,42.5 KPa
14750,Nanotribometer DragonSkin10,P,DragonSkin10,680,42.5,10,9,68,"Seq.ID: 68
680mN
42.5KPa",N,N,1.245373528,1.245435717,0.046790063,0.02175683,680 mN,10 mm/s,42.5 KPa
14751,Nanotribometer DragonSkin10,P,DragonSkin10,680,42.5,10,10,68,"Seq.ID: 68
680mN
42.5KPa",N,N,1.247327062,1.246893966,0.047119997,0.02225611,680 mN,10 mm/s,42.5 KPa
14752,Nanotribometer DragonSkin10,P,DragonSkin10,680,42.5,10,11,68,"Seq.ID: 68
680mN
42.5KPa",N,N,1.248444826,1.248500847,0.047902676,0.022597463,680 mN,10 mm/s,42.5 KPa
14753,Nanotribometer DragonSkin10,P,DragonSkin10,680,42.5,10,12,68,"Seq.ID: 68
680mN
42.5KPa",N,N,1.248867621,1.248798559,0.047541883,0.02276278,680 mN,10 mm/s,42.5 KPa
14754,Nanotribometer DragonSkin10,P,DragonSkin10,680,42.5,10,13,68,"Seq.ID: 68
680mN
42.5KPa",N,N,1.249314771,1.249173803,0.047731019,0.022543959,680 mN,10 mm/s,42.5 KPa
14755,Nanotribometer DragonSkin10,P,DragonSkin10,680,42.5,10,14,68,"Seq.ID: 68
680mN
42.5KPa",N,N,1.249664877,1.249495366,0.046885106,0.022546942,680 mN,10 mm/s,42.5 KPa
14756,Nanotribometer DragonSkin10,P,DragonSkin10,680,42.5,10,15,68,"Seq.ID: 68
680mN
42.5KPa",N,N,1.249671088,1.249390244,0.045891129,0.022166838,680 mN,10 mm/s,42.5 KPa
14757,Nanotribometer DragonSkin10,P,DragonSkin10,680,42.5,10,16,68,"Seq.ID: 68
680mN
42.5KPa",N,N,1.249937578,1.249965116,0.046682546,0.022071021,680 mN,10 mm/s,42.5 KPa
14758,Nanotribometer DragonSkin10,P,DragonSkin10,680,42.5,10,17,68,"Seq.ID: 68
680mN
42.5KPa",N,N,1.250927097,1.250603937,0.046321175,0.022213842,680 mN,10 mm/s,42.5 KPa
14759,Nanotribometer DragonSkin10,P,DragonSkin10,680,42.5,10,18,68,"Seq.ID: 68
680mN
42.5KPa",N,N,1.251248282,1.251273019,0.046866735,0.022279102,680 mN,10 mm/s,42.5 KPa
14760,Nanotribometer DragonSkin10,P,DragonSkin10,680,42.5,10,19,68,"Seq.ID: 68
680mN
42.5KPa",N,N,1.251752863,1.251644965,0.046496543,0.022204556,680 mN,10 mm/s,42.5 KPa
14761,Nanotribometer DragonSkin10,P,DragonSkin10,680,42.5,10,20,68,"Seq.ID: 68
680mN
42.5KPa",N,N,1.252737962,1.252482423,0.046423455,0.022444014,680 mN,10 mm/s,42.5 KPa
14762,Nanotribometer DragonSkin10,P,DragonSkin10,680,42.5,10,21,68,"Seq.ID: 68
680mN
42.5KPa",N,N,1.252709977,1.252866073,0.047164235,0.022828661,680 mN,10 mm/s,42.5 KPa
14763,Nanotribometer DragonSkin10,P,DragonSkin10,680,42.5,10,22,68,"Seq.ID: 68
680mN
42.5KPa",N,N,1.253011907,1.253150363,0.046811988,0.022642291,680 mN,10 mm/s,42.5 KPa
14764,Nanotribometer DragonSkin10,P,DragonSkin10,680,42.5,10,23,68,"Seq.ID: 68
680mN
42.5KPa",N,N,1.253549807,1.253039179,0.046170302,0.022349418,680 mN,10 mm/s,42.5 KPa
14765,Nanotribometer DragonSkin10,P,DragonSkin10,680,42.5,10,24,68,"Seq.ID: 68
680mN
42.5KPa",N,N,1.25324531,1.253079232,0.045716172,0.022018813,680 mN,10 mm/s,42.5 KPa
14766,Nanotribometer DragonSkin10,P,DragonSkin10,680,42.5,10,25,68,"Seq.ID: 68
680mN
42.5KPa",N,N,1.253895599,1.25408784,0.046545167,0.022301627,680 mN,10 mm/s,42.5 KPa
14767,Nanotribometer DragonSkin10,P,DragonSkin10,680,42.5,10,26,68,"Seq.ID: 68
680mN
42.5KPa",N,N,1.254560908,1.254278515,0.046550557,0.022520335,680 mN,10 mm/s,42.5 KPa
14768,Nanotribometer DragonSkin10,P,DragonSkin10,680,42.5,10,27,68,"Seq.ID: 68
680mN
42.5KPa",N,N,1.254213574,1.254574094,0.046938175,0.022862333,680 mN,10 mm/s,42.5 KPa
14769,Nanotribometer DragonSkin10,P,DragonSkin10,680,42.5,10,28,68,"Seq.ID: 68
680mN
42.5KPa",N,N,1.254579001,1.254648223,0.047313496,0.023283732,680 mN,10 mm/s,42.5 KPa
14770,Nanotribometer DragonSkin10,P,DragonSkin10,680,42.5,10,29,68,"Seq.ID: 68
680mN
42.5KPa",N,N,1.254719751,1.254617655,0.04709883,0.023242445,680 mN,10 mm/s,42.5 KPa
14771,Nanotribometer DragonSkin10,P,DragonSkin10,680,42.5,10,30,68,"Seq.ID: 68
680mN
42.5KPa",N,N,1.255146503,1.254860943,0.046608653,0.023001703,680 mN,10 mm/s,42.5 KPa
14772,Nanotribometer DragonSkin10,P,DragonSkin10,680,42.5,10,31,68,"Seq.ID: 68
680mN
42.5KPa",N,N,1.255483678,1.255827525,0.046582636,0.022292847,680 mN,10 mm/s,42.5 KPa
14773,Nanotribometer DragonSkin10,P,DragonSkin10,690,43.12,10,1,69,"Seq.ID: 69
690mN
43.12KPa",N,N,1.264958237,1.210204719,0.004473524,8.94219756220223e-05,690 mN,10 mm/s,43.12 KPa
14774,Nanotribometer DragonSkin10,P,DragonSkin10,690,43.12,10,2,69,"Seq.ID: 69
690mN
43.12KPa",N,N,1.152941876,1.165094602,0.20443673,0.040029976,690 mN,10 mm/s,43.12 KPa
14775,Nanotribometer DragonSkin10,P,DragonSkin10,690,43.12,10,3,69,"Seq.ID: 69
690mN
43.12KPa",N,N,1.2159571,1.21407251,0.045947422,0.022586981,690 mN,10 mm/s,43.12 KPa
14776,Nanotribometer DragonSkin10,P,DragonSkin10,690,43.12,10,4,69,"Seq.ID: 69
690mN
43.12KPa",N,N,1.222641536,1.221252568,0.048287492,0.022602539,690 mN,10 mm/s,43.12 KPa
14777,Nanotribometer DragonSkin10,P,DragonSkin10,690,43.12,10,5,69,"Seq.ID: 69
690mN
43.12KPa",N,N,1.226418701,1.226069284,0.050178854,0.023173718,690 mN,10 mm/s,43.12 KPa
14778,Nanotribometer DragonSkin10,P,DragonSkin10,690,43.12,10,6,69,"Seq.ID: 69
690mN
43.12KPa",N,N,1.230705232,1.229576407,0.049453114,0.02387445,690 mN,10 mm/s,43.12 KPa
14779,Nanotribometer DragonSkin10,P,DragonSkin10,690,43.12,10,7,69,"Seq.ID: 69
690mN
43.12KPa",N,N,1.233287669,1.232372119,0.048838789,0.023051911,690 mN,10 mm/s,43.12 KPa
14780,Nanotribometer DragonSkin10,P,DragonSkin10,690,43.12,10,8,69,"Seq.ID: 69
690mN
43.12KPa",N,N,1.234294784,1.233794698,0.047993864,0.022737436,690 mN,10 mm/s,43.12 KPa
14781,Nanotribometer DragonSkin10,P,DragonSkin10,690,43.12,10,9,69,"Seq.ID: 69
690mN
43.12KPa",N,N,1.235243556,1.235134747,0.048477031,0.022419988,690 mN,10 mm/s,43.12 KPa
14782,Nanotribometer DragonSkin10,P,DragonSkin10,690,43.12,10,10,69,"Seq.ID: 69
690mN
43.12KPa",N,N,1.2357757,1.235766836,0.048862039,0.022437219,690 mN,10 mm/s,43.12 KPa
14783,Nanotribometer DragonSkin10,P,DragonSkin10,690,43.12,10,11,69,"Seq.ID: 69
690mN
43.12KPa",N,N,1.236998687,1.236564245,0.048404009,0.022855228,690 mN,10 mm/s,43.12 KPa
14784,Nanotribometer DragonSkin10,P,DragonSkin10,690,43.12,10,12,69,"Seq.ID: 69
690mN
43.12KPa",N,N,1.238091923,1.238035081,0.0494929,0.023141209,690 mN,10 mm/s,43.12 KPa
