Repository: tolstoys19/Friction-Measurements-Between-PLA-and-Silicone

# Friction-Measurements-Between-PLA-and-Silicone

In here we provide a dataset with measurements for friction between:

1. DragonSkin10-PLA
2. Smooth-on Sil 950-PLA

File: CoF-Measurements.csv (part 10 of 19)
,DataName,StaticPartner,Material,NominalLoad,H.pressure,MaxLinSpeed,CycleID,SequenceID,SequenceName,Omit,Loaded,CoF.mean,CoF.SMA.mean,CoF.sd,CoF.SMA.sd,NominalLoad.label,MaxLinSpeed.label,H.pressure.label
14785,Nanotribometer DragonSkin10,P,DragonSkin10,690,43.12,10,13,69,"Seq.ID: 69
690mN
43.12KPa",N,N,1.23877223,1.238776624,0.050020575,0.023427593,690 mN,10 mm/s,43.12 KPa
14786,Nanotribometer DragonSkin10,P,DragonSkin10,690,43.12,10,14,69,"Seq.ID: 69
690mN
43.12KPa",N,N,1.239584484,1.239329081,0.049849584,0.023549175,690 mN,10 mm/s,43.12 KPa
14787,Nanotribometer DragonSkin10,P,DragonSkin10,690,43.12,10,15,69,"Seq.ID: 69
690mN
43.12KPa",N,N,1.239814591,1.240032942,0.050396646,0.023667937,690 mN,10 mm/s,43.12 KPa
14788,Nanotribometer DragonSkin10,P,DragonSkin10,690,43.12,10,16,69,"Seq.ID: 69
690mN
43.12KPa",N,N,1.239768157,1.239504153,0.049346626,0.023517829,690 mN,10 mm/s,43.12 KPa
14789,Nanotribometer DragonSkin10,P,DragonSkin10,690,43.12,10,17,69,"Seq.ID: 69
690mN
43.12KPa",N,N,1.239153047,1.239129635,0.048612357,0.022921262,690 mN,10 mm/s,43.12 KPa
14790,Nanotribometer DragonSkin10,P,DragonSkin10,690,43.12,10,18,69,"Seq.ID: 69
690mN
43.12KPa",N,N,1.240217577,1.239514307,0.047765358,0.022362329,690 mN,10 mm/s,43.12 KPa
14791,Nanotribometer DragonSkin10,P,DragonSkin10,690,43.12,10,19,69,"Seq.ID: 69
690mN
43.12KPa",N,N,1.240886521,1.240819414,0.04797932,0.022182036,690 mN,10 mm/s,43.12 KPa
14792,Nanotribometer DragonSkin10,P,DragonSkin10,690,43.12,10,20,69,"Seq.ID: 69
690mN
43.12KPa",N,N,1.241046334,1.240716639,0.047684339,0.022245764,690 mN,10 mm/s,43.12 KPa
14793,Nanotribometer DragonSkin10,P,DragonSkin10,690,43.12,10,21,69,"Seq.ID: 69
690mN
43.12KPa",N,N,1.241561605,1.24186482,0.048319762,0.022690011,690 mN,10 mm/s,43.12 KPa
14794,Nanotribometer DragonSkin10,P,DragonSkin10,690,43.12,10,22,69,"Seq.ID: 69
690mN
43.12KPa",N,N,1.242064158,1.242067243,0.04937027,0.023147463,690 mN,10 mm/s,43.12 KPa
14795,Nanotribometer DragonSkin10,P,DragonSkin10,690,43.12,10,23,69,"Seq.ID: 69
690mN
43.12KPa",N,N,1.242821984,1.242613691,0.049333198,0.023464357,690 mN,10 mm/s,43.12 KPa
14796,Nanotribometer DragonSkin10,P,DragonSkin10,690,43.12,10,24,69,"Seq.ID: 69
690mN
43.12KPa",N,N,1.243359321,1.243183718,0.049356844,0.02328202,690 mN,10 mm/s,43.12 KPa
14797,Nanotribometer DragonSkin10,P,DragonSkin10,690,43.12,10,25,69,"Seq.ID: 69
690mN
43.12KPa",N,N,1.243661931,1.243648426,0.049041182,0.023087708,690 mN,10 mm/s,43.12 KPa
14798,Nanotribometer DragonSkin10,P,DragonSkin10,690,43.12,10,26,69,"Seq.ID: 69
690mN
43.12KPa",N,N,1.243772102,1.243724234,0.04827915,0.02266096,690 mN,10 mm/s,43.12 KPa
14799,Nanotribometer DragonSkin10,P,DragonSkin10,690,43.12,10,27,69,"Seq.ID: 69
690mN
43.12KPa",N,N,1.243787608,1.243280107,0.047683492,0.022270226,690 mN,10 mm/s,43.12 KPa
14800,Nanotribometer DragonSkin10,P,DragonSkin10,690,43.12,10,28,69,"Seq.ID: 69
690mN
43.12KPa",N,N,1.243623589,1.243743475,0.047894909,0.022339883,690 mN,10 mm/s,43.12 KPa
14801,Nanotribometer DragonSkin10,P,DragonSkin10,690,43.12,10,29,69,"Seq.ID: 69
690mN
43.12KPa",N,N,1.244096813,1.243962791,0.047846547,0.022628847,690 mN,10 mm/s,43.12 KPa
14802,Nanotribometer DragonSkin10,P,DragonSkin10,690,43.12,10,30,69,"Seq.ID: 69
690mN
43.12KPa",N,N,1.243607205,1.243857595,0.048660134,0.022411143,690 mN,10 mm/s,43.12 KPa
14803,Nanotribometer DragonSkin10,P,DragonSkin10,690,43.12,10,31,69,"Seq.ID: 69
690mN
43.12KPa",N,N,1.244661515,1.244494501,0.048540653,0.022940331,690 mN,10 mm/s,43.12 KPa
14804,Nanotribometer DragonSkin10,P,DragonSkin10,700,43.75,10,1,70,"Seq.ID: 70
700mN
43.75KPa",N,N,1.298058941,1.201268561,0.028622505,0.006557875,700 mN,10 mm/s,43.75 KPa
14805,Nanotribometer DragonSkin10,P,DragonSkin10,700,43.75,10,2,70,"Seq.ID: 70
700mN
43.75KPa",N,N,1.148959291,1.161970957,0.189239601,0.03288079,700 mN,10 mm/s,43.75 KPa
14806,Nanotribometer DragonSkin10,P,DragonSkin10,700,43.75,10,3,70,"Seq.ID: 70
700mN
43.75KPa",N,N,1.20810028,1.206820213,0.050481856,0.025020744,700 mN,10 mm/s,43.75 KPa
14807,Nanotribometer DragonSkin10,P,DragonSkin10,700,43.75,10,4,70,"Seq.ID: 70
700mN
43.75KPa",N,N,1.214046254,1.212682161,0.051926853,0.024900864,700 mN,10 mm/s,43.75 KPa
14808,Nanotribometer DragonSkin10,P,DragonSkin10,700,43.75,10,5,70,"Seq.ID: 70
700mN
43.75KPa",N,N,1.217978027,1.216974551,0.052072609,0.024503069,700 mN,10 mm/s,43.75 KPa
14809,Nanotribometer DragonSkin10,P,DragonSkin10,700,43.75,10,6,70,"Seq.ID: 70
700mN
43.75KPa",N,N,1.22026557,1.219365292,0.051025405,0.024207624,700 mN,10 mm/s,43.75 KPa
14810,Nanotribometer DragonSkin10,P,DragonSkin10,700,43.75,10,7,70,"Seq.ID: 70
700mN
43.75KPa",N,N,1.222261543,1.221249349,0.050073673,0.023842625,700 mN,10 mm/s,43.75 KPa
14811,Nanotribometer DragonSkin10,P,DragonSkin10,700,43.75,10,8,70,"Seq.ID: 70
700mN
43.75KPa",N,N,1.22419068,1.223960197,0.051227287,0.023958463,700 mN,10 mm/s,43.75 KPa
14812,Nanotribometer DragonSkin10,P,DragonSkin10,700,43.75,10,9,70,"Seq.ID: 70
700mN
43.75KPa",N,N,1.224800135,1.225075599,0.052073111,0.024503422,700 mN,10 mm/s,43.75 KPa
14813,Nanotribometer DragonSkin10,P,DragonSkin10,700,43.75,10,10,70,"Seq.ID: 70
700mN
43.75KPa",N,N,1.226060796,1.226041649,0.052996607,0.025326852,700 mN,10 mm/s,43.75 KPa
14814,Nanotribometer DragonSkin10,P,DragonSkin10,700,43.75,10,11,70,"Seq.ID: 70
700mN
43.75KPa",N,N,1.227379392,1.227217366,0.053435643,0.025790755,700 mN,10 mm/s,43.75 KPa
14815,Nanotribometer DragonSkin10,P,DragonSkin10,700,43.75,10,12,70,"Seq.ID: 70
700mN
43.75KPa",N,N,1.228750584,1.228593742,0.053592433,0.025644005,700 mN,10 mm/s,43.75 KPa
14816,Nanotribometer DragonSkin10,P,DragonSkin10,700,43.75,10,13,70,"Seq.ID: 70
700mN
43.75KPa",N,N,1.22959803,1.229127485,0.052815408,0.025422663,700 mN,10 mm/s,43.75 KPa
14817,Nanotribometer DragonSkin10,P,DragonSkin10,700,43.75,10,14,70,"Seq.ID: 70
700mN
43.75KPa",N,N,1.229896634,1.229697975,0.052279425,0.024799283,700 mN,10 mm/s,43.75 KPa
14818,Nanotribometer DragonSkin10,P,DragonSkin10,700,43.75,10,15,70,"Seq.ID: 70
700mN
43.75KPa",N,N,1.230877006,1.230312065,0.050958938,0.024356917,700 mN,10 mm/s,43.75 KPa
16523,Nanotribometer Smooth-on Sil 950,P,Smooth-on Sil 950,10,0.62,10,2,1,"Seq.ID: 01
10mN
0.62KPa",N,N,1.043756469,1.020612077,0.060323038,0.016976629,10 mN,10 mm/s,0.62 KPa
16524,Nanotribometer Smooth-on Sil 950,P,Smooth-on Sil 950,10,0.62,10,3,1,"Seq.ID: 01
10mN
0.62KPa",N,N,1.049137713,1.044318113,0.075851002,0.009878811,10 mN,10 mm/s,0.62 KPa
16525,Nanotribometer Smooth-on Sil 950,P,Smooth-on Sil 950,10,0.62,10,4,1,"Seq.ID: 01
10mN
0.62KPa",N,N,1.059129375,1.057332461,0.076900913,0.009328705,10 mN,10 mm/s,0.62 KPa
16526,Nanotribometer Smooth-on Sil 950,P,Smooth-on Sil 950,10,0.62,10,5,1,"Seq.ID: 01
10mN
0.62KPa",N,N,1.065644475,1.064196495,0.077814665,0.009245426,10 mN,10 mm/s,0.62 KPa
16527,Nanotribometer Smooth-on Sil 950,P,Smooth-on Sil 950,10,0.62,10,6,1,"Seq.ID: 01
10mN
0.62KPa",N,N,1.069793287,1.068647553,0.078604119,0.009399986,10 mN,10 mm/s,0.62 KPa
16528,Nanotribometer Smooth-on Sil 950,P,Smooth-on Sil 950,10,0.62,10,7,1,"Seq.ID: 01
10mN
0.62KPa",N,N,1.072765275,1.072078168,0.078593034,0.009695338,10 mN,10 mm/s,0.62 KPa
16529,Nanotribometer Smooth-on Sil 950,P,Smooth-on Sil 950,10,0.62,10,8,1,"Seq.ID: 01
10mN
0.62KPa",N,N,1.07325259,1.072980846,0.07862903,0.010114376,10 mN,10 mm/s,0.62 KPa
16530,Nanotribometer Smooth-on Sil 950,P,Smooth-on Sil 950,10,0.62,10,9,1,"Seq.ID: 01
10mN
0.62KPa",N,N,1.072940929,1.07335445,0.078082528,0.009937346,10 mN,10 mm/s,0.62 KPa
16531,Nanotribometer Smooth-on Sil 950,P,Smooth-on Sil 950,10,0.62,10,10,1,"Seq.ID: 01
10mN
0.62KPa",N,N,1.074121753,1.07378461,0.078538675,0.009770388,10 mN,10 mm/s,0.62 KPa
16532,Nanotribometer Smooth-on Sil 950,P,Smooth-on Sil 950,10,0.62,10,11,1,"Seq.ID: 01
10mN
0.62KPa",N,N,1.074137978,1.074011154,0.078961435,0.009827788,10 mN,10 mm/s,0.62 KPa
16533,Nanotribometer Smooth-on Sil 950,P,Smooth-on Sil 950,10,0.62,10,12,1,"Seq.ID: 01
10mN
0.62KPa",N,N,1.07484399,1.074571106,0.077365592,0.009952039,10 mN,10 mm/s,0.62 KPa
16534,Nanotribometer Smooth-on Sil 950,P,Smooth-on Sil 950,10,0.62,10,13,1,"Seq.ID: 01
10mN
0.62KPa",N,N,1.080734557,1.079140229,0.078521683,0.009895675,10 mN,10 mm/s,0.62 KPa
16535,Nanotribometer Smooth-on Sil 950,P,Smooth-on Sil 950,10,0.62,10,14,1,"Seq.ID: 01
10mN
0.62KPa",N,N,1.075292071,1.076989368,0.0771968,0.010889062,10 mN,10 mm/s,0.62 KPa
16536,Nanotribometer Smooth-on Sil 950,P,Smooth-on Sil 950,10,0.62,10,15,1,"Seq.ID: 01
10mN
0.62KPa",N,N,1.075620189,1.075540834,0.078228554,0.009649639,10 mN,10 mm/s,0.62 KPa
16537,Nanotribometer Smooth-on Sil 950,P,Smooth-on Sil 950,10,0.62,10,16,1,"Seq.ID: 01
10mN
0.62KPa",N,N,1.077446045,1.076576067,0.079019138,0.009930952,10 mN,10 mm/s,0.62 KPa
16538,Nanotribometer Smooth-on Sil 950,P,Smooth-on Sil 950,10,0.62,10,17,1,"Seq.ID: 01
10mN
0.62KPa",N,N,1.078972637,1.078891935,0.07841233,0.009786578,10 mN,10 mm/s,0.62 KPa
16539,Nanotribometer Smooth-on Sil 950,P,Smooth-on Sil 950,10,0.62,10,18,1,"Seq.ID: 01
10mN
0.62KPa",N,N,1.079688556,1.079554619,0.078513829,0.009791106,10 mN,10 mm/s,0.62 KPa
16540,Nanotribometer Smooth-on Sil 950,P,Smooth-on Sil 950,10,0.62,10,19,1,"Seq.ID: 01
10mN
0.62KPa",N,N,1.080704955,1.080553515,0.079559923,0.009822461,10 mN,10 mm/s,0.62 KPa
16541,Nanotribometer Smooth-on Sil 950,P,Smooth-on Sil 950,10,0.62,10,20,1,"Seq.ID: 01
10mN
0.62KPa",N,N,1.080144986,1.080088308,0.078063864,0.009944172,10 mN,10 mm/s,0.62 KPa
16542,Nanotribometer Smooth-on Sil 950,P,Smooth-on Sil 950,10,0.62,10,21,1,"Seq.ID: 01
10mN
0.62KPa",N,N,1.078930259,1.079695042,0.078625322,0.009466809,10 mN,10 mm/s,0.62 KPa
16543,Nanotribometer Smooth-on Sil 950,P,Smooth-on Sil 950,10,0.62,10,22,1,"Seq.ID: 01
10mN
0.62KPa",N,N,1.079776825,1.079287875,0.078205458,0.009576531,10 mN,10 mm/s,0.62 KPa
16544,Nanotribometer Smooth-on Sil 950,P,Smooth-on Sil 950,10,0.62,10,23,1,"Seq.ID: 01
10mN
0.62KPa",N,N,1.07939851,1.079292102,0.077762077,0.00988727,10 mN,10 mm/s,0.62 KPa
16545,Nanotribometer Smooth-on Sil 950,P,Smooth-on Sil 950,10,0.62,10,24,1,"Seq.ID: 01
10mN
0.62KPa",N,N,1.08086088,1.080779792,0.079813419,0.009319165,10 mN,10 mm/s,0.62 KPa
16546,Nanotribometer Smooth-on Sil 950,P,Smooth-on Sil 950,10,0.62,10,25,1,"Seq.ID: 01
10mN
0.62KPa",N,N,1.077411097,1.078425008,0.076814925,0.009810094,10 mN,10 mm/s,0.62 KPa
16547,Nanotribometer Smooth-on Sil 950,P,Smooth-on Sil 950,10,0.62,10,26,1,"Seq.ID: 01
10mN
0.62KPa",N,N,1.078257698,1.07747555,0.078365595,0.009560042,10 mN,10 mm/s,0.62 KPa
16548,Nanotribometer Smooth-on Sil 950,P,Smooth-on Sil 950,10,0.62,10,27,1,"Seq.ID: 01
10mN
0.62KPa",N,N,1.077660287,1.078651264,0.078758212,0.009319572,10 mN,10 mm/s,0.62 KPa
16549,Nanotribometer Smooth-on Sil 950,P,Smooth-on Sil 950,10,0.62,10,28,1,"Seq.ID: 01
10mN
0.62KPa",N,N,1.075723958,1.075738759,0.077882451,0.009766084,10 mN,10 mm/s,0.62 KPa
16550,Nanotribometer Smooth-on Sil 950,P,Smooth-on Sil 950,10,0.62,10,29,1,"Seq.ID: 01
10mN
0.62KPa",N,N,1.075549963,1.075837107,0.078374829,0.009364655,10 mN,10 mm/s,0.62 KPa
16551,Nanotribometer Smooth-on Sil 950,P,Smooth-on Sil 950,10,0.62,10,30,1,"Seq.ID: 01
10mN
0.62KPa",N,N,1.072065237,1.073753166,0.076917914,0.009105201,10 mN,10 mm/s,0.62 KPa
16552,Nanotribometer Smooth-on Sil 950,P,Smooth-on Sil 950,10,0.62,10,31,1,"Seq.ID: 01
10mN
0.62KPa",N,N,1.068621651,1.068294449,0.078116502,0.009349019,10 mN,10 mm/s,0.62 KPa
16553,Nanotribometer Smooth-on Sil 950,P,Smooth-on Sil 950,20,1.25,10,1,2,"Seq.ID: 02
20mN
1.25KPa",N,N,0.793150739,1.019332243,0.26502827,0.023255585,20 mN,10 mm/s,1.25 KPa
16554,Nanotribometer Smooth-on Sil 950,P,Smooth-on Sil 950,20,1.25,10,2,2,"Seq.ID: 02
20mN
1.25KPa",N,N,0.879390875,0.888359964,0.040478762,0.03095724,20 mN,10 mm/s,1.25 KPa
16555,Nanotribometer Smooth-on Sil 950,P,Smooth-on Sil 950,20,1.25,10,3,2,"Seq.ID: 02
20mN
1.25KPa",N,N,0.888946394,0.887267047,0.039707114,0.005480256,20 mN,10 mm/s,1.25 KPa
16556,Nanotribometer Smooth-on Sil 950,P,Smooth-on Sil 950,20,1.25,10,4,2,"Seq.ID: 02
20mN
1.25KPa",N,N,0.890953516,0.890574854,0.039758563,0.005882034,20 mN,10 mm/s,1.25 KPa
16557,Nanotribometer Smooth-on Sil 950,P,Smooth-on Sil 950,20,1.25,10,5,2,"Seq.ID: 02
20mN
1.25KPa",N,N,0.893616205,0.893419472,0.039919789,0.005277023,20 mN,10 mm/s,1.25 KPa
16558,Nanotribometer Smooth-on Sil 950,P,Smooth-on Sil 950,20,1.25,10,6,2,"Seq.ID: 02
20mN
1.25KPa",N,N,0.89511125,0.894454472,0.039978421,0.005418841,20 mN,10 mm/s,1.25 KPa
16559,Nanotribometer Smooth-on Sil 950,P,Smooth-on Sil 950,20,1.25,10,7,2,"Seq.ID: 02
20mN
1.25KPa",N,N,0.895727219,0.895600648,0.039806803,0.005701934,20 mN,10 mm/s,1.25 KPa
16560,Nanotribometer Smooth-on Sil 950,P,Smooth-on Sil 950,20,1.25,10,8,2,"Seq.ID: 02
20mN
1.25KPa",N,N,0.897880473,0.897286071,0.04060249,0.005671282,20 mN,10 mm/s,1.25 KPa
16561,Nanotribometer Smooth-on Sil 950,P,Smooth-on Sil 950,20,1.25,10,9,2,"Seq.ID: 02
20mN
1.25KPa",N,N,0.89938481,0.899183118,0.040332822,0.005543529,20 mN,10 mm/s,1.25 KPa
16562,Nanotribometer Smooth-on Sil 950,P,Smooth-on Sil 950,20,1.25,10,10,2,"Seq.ID: 02
20mN
1.25KPa",N,N,0.899047706,0.899435996,0.040230199,0.005609983,20 mN,10 mm/s,1.25 KPa
16563,Nanotribometer Smooth-on Sil 950,P,Smooth-on Sil 950,20,1.25,10,11,2,"Seq.ID: 02
20mN
1.25KPa",N,N,0.900254258,0.899734724,0.040500044,0.005256244,20 mN,10 mm/s,1.25 KPa
16564,Nanotribometer Smooth-on Sil 950,P,Smooth-on Sil 950,20,1.25,10,12,2,"Seq.ID: 02
20mN
1.25KPa",N,N,0.900891235,0.900913283,0.040096367,0.005157811,20 mN,10 mm/s,1.25 KPa
16565,Nanotribometer Smooth-on Sil 950,P,Smooth-on Sil 950,20,1.25,10,13,2,"Seq.ID: 02
20mN
1.25KPa",N,N,0.900863991,0.900547825,0.040674144,0.005670915,20 mN,10 mm/s,1.25 KPa
16566,Nanotribometer Smooth-on Sil 950,P,Smooth-on Sil 950,20,1.25,10,14,2,"Seq.ID: 02
20mN
1.25KPa",N,N,0.899667752,0.900327589,0.040236033,0.005485291,20 mN,10 mm/s,1.25 KPa
16567,Nanotribometer Smooth-on Sil 950,P,Smooth-on Sil 950,20,1.25,10,15,2,"Seq.ID: 02
20mN
1.25KPa",N,N,0.898648823,0.898673598,0.04005663,0.00570298,20 mN,10 mm/s,1.25 KPa
16568,Nanotribometer Smooth-on Sil 950,P,Smooth-on Sil 950,20,1.25,10,16,2,"Seq.ID: 02
20mN
1.25KPa",N,N,0.899190601,0.899215442,0.040266764,0.005286427,20 mN,10 mm/s,1.25 KPa
16569,Nanotribometer Smooth-on Sil 950,P,Smooth-on Sil 950,20,1.25,10,17,2,"Seq.ID: 02
20mN
1.25KPa",N,N,0.896758205,0.897473742,0.040070851,0.005863465,20 mN,10 mm/s,1.25 KPa
16570,Nanotribometer Smooth-on Sil 950,P,Smooth-on Sil 950,20,1.25,10,18,2,"Seq.ID: 02
20mN
1.25KPa",N,N,0.895535682,0.895845675,0.039929186,0.005346742,20 mN,10 mm/s,1.25 KPa
16571,Nanotribometer Smooth-on Sil 950,P,Smooth-on Sil 950,20,1.25,10,19,2,"Seq.ID: 02
20mN
1.25KPa",N,N,0.895441695,0.895452489,0.039987009,0.005420058,20 mN,10 mm/s,1.25 KPa
16572,Nanotribometer Smooth-on Sil 950,P,Smooth-on Sil 950,20,1.25,10,20,2,"Seq.ID: 02
20mN
1.25KPa",N,N,0.895698947,0.895822477,0.039707621,0.005162691,20 mN,10 mm/s,1.25 KPa
16573,Nanotribometer Smooth-on Sil 950,P,Smooth-on Sil 950,20,1.25,10,21,2,"Seq.ID: 02
20mN
1.25KPa",N,N,0.895560391,0.89547852,0.040013488,0.005454356,20 mN,10 mm/s,1.25 KPa
16574,Nanotribometer Smooth-on Sil 950,P,Smooth-on Sil 950,20,1.25,10,22,2,"Seq.ID: 02
20mN
1.25KPa",N,N,0.8962146,0.89608831,0.040032896,0.005114681,20 mN,10 mm/s,1.25 KPa
16575,Nanotribometer Smooth-on Sil 950,P,Smooth-on Sil 950,20,1.25,10,23,2,"Seq.ID: 02
20mN
1.25KPa",N,N,0.896261619,0.896084995,0.040154606,0.005550652,20 mN,10 mm/s,1.25 KPa
16576,Nanotribometer Smooth-on Sil 950,P,Smooth-on Sil 950,20,1.25,10,24,2,"Seq.ID: 02
20mN
1.25KPa",N,N,0.897002317,0.896886572,0.039949582,0.005439554,20 mN,10 mm/s,1.25 KPa
16577,Nanotribometer Smooth-on Sil 950,P,Smooth-on Sil 950,20,1.25,10,25,2,"Seq.ID: 02
20mN
1.25KPa",N,N,0.897801548,0.897568278,0.040690509,0.005272937,20 mN,10 mm/s,1.25 KPa
16578,Nanotribometer Smooth-on Sil 950,P,Smooth-on Sil 950,20,1.25,10,26,2,"Seq.ID: 02
20mN
1.25KPa",N,N,0.898316175,0.898238446,0.040319443,0.005185138,20 mN,10 mm/s,1.25 KPa
16579,Nanotribometer Smooth-on Sil 950,P,Smooth-on Sil 950,20,1.25,10,27,2,"Seq.ID: 02
20mN
1.25KPa",N,N,0.895920175,0.896629427,0.039387838,0.005606847,20 mN,10 mm/s,1.25 KPa
16580,Nanotribometer Smooth-on Sil 950,P,Smooth-on Sil 950,20,1.25,10,28,2,"Seq.ID: 02
20mN
1.25KPa",N,N,0.896015991,0.896048565,0.03999776,0.005262245,20 mN,10 mm/s,1.25 KPa
16581,Nanotribometer Smooth-on Sil 950,P,Smooth-on Sil 950,20,1.25,10,29,2,"Seq.ID: 02
20mN
1.25KPa",N,N,0.895241154,0.895092691,0.0398497,0.005670388,20 mN,10 mm/s,1.25 KPa
16582,Nanotribometer Smooth-on Sil 950,P,Smooth-on Sil 950,20,1.25,10,30,2,"Seq.ID: 02
20mN
1.25KPa",N,N,0.896839704,0.896515043,0.040229589,0.005251189,20 mN,10 mm/s,1.25 KPa
16583,Nanotribometer Smooth-on Sil 950,P,Smooth-on Sil 950,20,1.25,10,31,2,"Seq.ID: 02
20mN
1.25KPa",N,N,0.891442376,0.895364171,0.041291124,0.005420645,20 mN,10 mm/s,1.25 KPa
16584,Nanotribometer Smooth-on Sil 950,P,Smooth-on Sil 950,30,1.88,10,1,3,"Seq.ID: 03
30mN
1.88KPa",N,N,0.731060104,0.859587839,0.195029154,0.013275147,30 mN,10 mm/s,1.88 KPa
16585,Nanotribometer Smooth-on Sil 950,P,Smooth-on Sil 950,30,1.88,10,2,3,"Seq.ID: 03
30mN
1.88KPa",N,N,0.791018622,0.792353887,0.026185783,0.015088967,30 mN,10 mm/s,1.88 KPa
16586,Nanotribometer Smooth-on Sil 950,P,Smooth-on Sil 950,30,1.88,10,3,3,"Seq.ID: 03
30mN
1.88KPa",N,N,0.797975068,0.796888922,0.025218124,0.003439001,30 mN,10 mm/s,1.88 KPa
16587,Nanotribometer Smooth-on Sil 950,P,Smooth-on Sil 950,30,1.88,10,4,3,"Seq.ID: 03
30mN
1.88KPa",N,N,0.799771142,0.799537697,0.02551493,0.003442103,30 mN,10 mm/s,1.88 KPa
16588,Nanotribometer Smooth-on Sil 950,P,Smooth-on Sil 950,30,1.88,10,5,3,"Seq.ID: 03
30mN
1.88KPa",N,N,0.800547273,0.80049078,0.025048816,0.003395311,30 mN,10 mm/s,1.88 KPa
16589,Nanotribometer Smooth-on Sil 950,P,Smooth-on Sil 950,30,1.88,10,6,3,"Seq.ID: 03
30mN
1.88KPa",N,N,0.800529904,0.800480513,0.025171728,0.003641061,30 mN,10 mm/s,1.88 KPa
16590,Nanotribometer Smooth-on Sil 950,P,Smooth-on Sil 950,30,1.88,10,7,3,"Seq.ID: 03
30mN
1.88KPa",N,N,0.80045567,0.800457373,0.025788808,0.00375631,30 mN,10 mm/s,1.88 KPa
16591,Nanotribometer Smooth-on Sil 950,P,Smooth-on Sil 950,30,1.88,10,8,3,"Seq.ID: 03
30mN
1.88KPa",N,N,0.800564787,0.800583878,0.025194014,0.003567546,30 mN,10 mm/s,1.88 KPa
16592,Nanotribometer Smooth-on Sil 950,P,Smooth-on Sil 950,30,1.88,10,9,3,"Seq.ID: 03
30mN
1.88KPa",N,N,0.801414619,0.801149605,0.02573364,0.003535719,30 mN,10 mm/s,1.88 KPa
16593,Nanotribometer Smooth-on Sil 950,P,Smooth-on Sil 950,30,1.88,10,10,3,"Seq.ID: 03
30mN
1.88KPa",N,N,0.80139595,0.801336719,0.025772779,0.003754065,30 mN,10 mm/s,1.88 KPa
16594,Nanotribometer Smooth-on Sil 950,P,Smooth-on Sil 950,30,1.88,10,11,3,"Seq.ID: 03
30mN
1.88KPa",N,N,0.801321033,0.801530896,0.025113924,0.003539197,30 mN,10 mm/s,1.88 KPa
16595,Nanotribometer Smooth-on Sil 950,P,Smooth-on Sil 950,30,1.88,10,12,3,"Seq.ID: 03
30mN
1.88KPa",N,N,0.80077356,0.800995919,0.025533718,0.003597258,30 mN,10 mm/s,1.88 KPa
16596,Nanotribometer Smooth-on Sil 950,P,Smooth-on Sil 950,30,1.88,10,13,3,"Seq.ID: 03
30mN
1.88KPa",N,N,0.800332687,0.800318809,0.025526222,0.003694706,30 mN,10 mm/s,1.88 KPa
16597,Nanotribometer Smooth-on Sil 950,P,Smooth-on Sil 950,30,1.88,10,14,3,"Seq.ID: 03
30mN
1.88KPa",N,N,0.800783516,0.800655728,0.025544441,0.003589715,30 mN,10 mm/s,1.88 KPa
16598,Nanotribometer Smooth-on Sil 950,P,Smooth-on Sil 950,30,1.88,10,15,3,"Seq.ID: 03
30mN
1.88KPa",N,N,0.80076145,0.800823355,0.025732227,0.003666775,30 mN,10 mm/s,1.88 KPa
16599,Nanotribometer Smooth-on Sil 950,P,Smooth-on Sil 950,30,1.88,10,16,3,"Seq.ID: 03
30mN
1.88KPa",N,N,0.799244339,0.799636873,0.025787125,0.003884138,30 mN,10 mm/s,1.88 KPa
16600,Nanotribometer Smooth-on Sil 950,P,Smooth-on Sil 950,30,1.88,10,17,3,"Seq.ID: 03
30mN
1.88KPa",N,N,0.798718737,0.798679083,0.025278313,0.003914721,30 mN,10 mm/s,1.88 KPa
16601,Nanotribometer Smooth-on Sil 950,P,Smooth-on Sil 950,30,1.88,10,18,3,"Seq.ID: 03
30mN
1.88KPa",N,N,0.799160101,0.799087945,0.025984864,0.003716567,30 mN,10 mm/s,1.88 KPa
16602,Nanotribometer Smooth-on Sil 950,P,Smooth-on Sil 950,30,1.88,10,19,3,"Seq.ID: 03
30mN
1.88KPa",N,N,0.799630111,0.799605184,0.025846838,0.003564969,30 mN,10 mm/s,1.88 KPa
16603,Nanotribometer Smooth-on Sil 950,P,Smooth-on Sil 950,30,1.88,10,20,3,"Seq.ID: 03
30mN
1.88KPa",N,N,0.800764642,0.8004128,0.025555371,0.003604415,30 mN,10 mm/s,1.88 KPa
16604,Nanotribometer Smooth-on Sil 950,P,Smooth-on Sil 950,30,1.88,10,21,3,"Seq.ID: 03
30mN
1.88KPa",N,N,0.801048448,0.801097698,0.025839991,0.003625133,30 mN,10 mm/s,1.88 KPa
16605,Nanotribometer Smooth-on Sil 950,P,Smooth-on Sil 950,30,1.88,10,22,3,"Seq.ID: 03
30mN
1.88KPa",N,N,0.801160119,0.801089907,0.025877089,0.00366307,30 mN,10 mm/s,1.88 KPa
16606,Nanotribometer Smooth-on Sil 950,P,Smooth-on Sil 950,30,1.88,10,23,3,"Seq.ID: 03
30mN
1.88KPa",N,N,0.800761005,0.801059773,0.025402667,0.00353277,30 mN,10 mm/s,1.88 KPa
16607,Nanotribometer Smooth-on Sil 950,P,Smooth-on Sil 950,30,1.88,10,24,3,"Seq.ID: 03
30mN
1.88KPa",N,N,0.79987174,0.799901856,0.026009401,0.003699284,30 mN,10 mm/s,1.88 KPa
16608,Nanotribometer Smooth-on Sil 950,P,Smooth-on Sil 950,30,1.88,10,25,3,"Seq.ID: 03
30mN
1.88KPa",N,N,0.800256838,0.800057397,0.026100805,0.003613403,30 mN,10 mm/s,1.88 KPa
16609,Nanotribometer Smooth-on Sil 950,P,Smooth-on Sil 950,30,1.88,10,26,3,"Seq.ID: 03
30mN
1.88KPa",N,N,0.80029952,0.800494601,0.025479758,0.003484113,30 mN,10 mm/s,1.88 KPa
16610,Nanotribometer Smooth-on Sil 950,P,Smooth-on Sil 950,30,1.88,10,27,3,"Seq.ID: 03
30mN
1.88KPa",N,N,0.800367622,0.80034452,0.025852562,0.003523457,30 mN,10 mm/s,1.88 KPa
16611,Nanotribometer Smooth-on Sil 950,P,Smooth-on Sil 950,30,1.88,10,28,3,"Seq.ID: 03
30mN
1.88KPa",N,N,0.800584832,0.80036249,0.025834119,0.003587676,30 mN,10 mm/s,1.88 KPa
16612,Nanotribometer Smooth-on Sil 950,P,Smooth-on Sil 950,30,1.88,10,29,3,"Seq.ID: 03
30mN
1.88KPa",N,N,0.800715347,0.800864885,0.025728148,0.003491152,30 mN,10 mm/s,1.88 KPa
16613,Nanotribometer Smooth-on Sil 950,P,Smooth-on Sil 950,30,1.88,10,30,3,"Seq.ID: 03
30mN
1.88KPa",N,N,0.800235847,0.800637368,0.025464702,0.00340118,30 mN,10 mm/s,1.88 KPa
16614,Nanotribometer Smooth-on Sil 950,P,Smooth-on Sil 950,30,1.88,10,31,3,"Seq.ID: 03
30mN
1.88KPa",N,N,0.79297698,0.796529983,0.026253596,0.004435013,30 mN,10 mm/s,1.88 KPa
16615,Nanotribometer Smooth-on Sil 950,P,Smooth-on Sil 950,40,2.5,10,1,4,"Seq.ID: 04
40mN
2.5KPa",N,N,0.666812276,0.762950722,0.165602471,0.010950841,40 mN,10 mm/s,2.5 KPa
16616,Nanotribometer Smooth-on Sil 950,P,Smooth-on Sil 950,40,2.5,10,2,4,"Seq.ID: 04
40mN
2.5KPa",N,N,0.714948334,0.714273391,0.019879275,0.009989464,40 mN,10 mm/s,2.5 KPa
16617,Nanotribometer Smooth-on Sil 950,P,Smooth-on Sil 950,40,2.5,10,3,4,"Seq.ID: 04
40mN
2.5KPa",N,N,0.722021958,0.720908146,0.018428813,0.001992232,40 mN,10 mm/s,2.5 KPa
16618,Nanotribometer Smooth-on Sil 950,P,Smooth-on Sil 950,40,2.5,10,4,4,"Seq.ID: 04
40mN
2.5KPa",N,N,0.724454036,0.723994965,0.01794785,0.001875211,40 mN,10 mm/s,2.5 KPa
16619,Nanotribometer Smooth-on Sil 950,P,Smooth-on Sil 950,40,2.5,10,5,4,"Seq.ID: 04
40mN
2.5KPa",N,N,0.725325976,0.725195623,0.018127042,0.001970589,40 mN,10 mm/s,2.5 KPa
16620,Nanotribometer Smooth-on Sil 950,P,Smooth-on Sil 950,40,2.5,10,6,4,"Seq.ID: 04
40mN
2.5KPa",N,N,0.72619495,0.726105595,0.018360769,0.001854074,40 mN,10 mm/s,2.5 KPa
16621,Nanotribometer Smooth-on Sil 950,P,Smooth-on Sil 950,40,2.5,10,7,4,"Seq.ID: 04
40mN
2.5KPa",N,N,0.724521431,0.724877817,0.018170472,0.002339385,40 mN,10 mm/s,2.5 KPa
16622,Nanotribometer Smooth-on Sil 950,P,Smooth-on Sil 950,40,2.5,10,8,4,"Seq.ID: 04
40mN
2.5KPa",N,N,0.722927699,0.723312653,0.018075398,0.002366272,40 mN,10 mm/s,2.5 KPa
16623,Nanotribometer Smooth-on Sil 950,P,Smooth-on Sil 950,40,2.5,10,9,4,"Seq.ID: 04
40mN
2.5KPa",N,N,0.722674632,0.722714999,0.018348907,0.002127786,40 mN,10 mm/s,2.5 KPa
16624,Nanotribometer Smooth-on Sil 950,P,Smooth-on Sil 950,40,2.5,10,10,4,"Seq.ID: 04
40mN
2.5KPa",N,N,0.722022961,0.722501858,0.017907863,0.001933769,40 mN,10 mm/s,2.5 KPa
16625,Nanotribometer Smooth-on Sil 950,P,Smooth-on Sil 950,40,2.5,10,11,4,"Seq.ID: 04
40mN
2.5KPa",N,N,0.718232526,0.719241061,0.017833048,0.002647015,40 mN,10 mm/s,2.5 KPa
16626,Nanotribometer Smooth-on Sil 950,P,Smooth-on Sil 950,40,2.5,10,12,4,"Seq.ID: 04
40mN
2.5KPa",N,N,0.717345414,0.717185186,0.018263371,0.002147208,40 mN,10 mm/s,2.5 KPa
16627,Nanotribometer Smooth-on Sil 950,P,Smooth-on Sil 950,40,2.5,10,13,4,"Seq.ID: 04
40mN
2.5KPa",N,N,0.718645498,0.718278209,0.018249937,0.002217945,40 mN,10 mm/s,2.5 KPa
16628,Nanotribometer Smooth-on Sil 950,P,Smooth-on Sil 950,40,2.5,10,14,4,"Seq.ID: 04
40mN
2.5KPa",N,N,0.71869397,0.719009657,0.017957671,0.002149484,40 mN,10 mm/s,2.5 KPa
16629,Nanotribometer Smooth-on Sil 950,P,Smooth-on Sil 950,40,2.5,10,15,4,"Seq.ID: 04
40mN
2.5KPa",N,N,0.714501777,0.715318398,0.018163887,0.003112335,40 mN,10 mm/s,2.5 KPa
16630,Nanotribometer Smooth-on Sil 950,P,Smooth-on Sil 950,40,2.5,10,16,4,"Seq.ID: 04
40mN
2.5KPa",N,N,0.714832144,0.71496985,0.018285665,0.001945523,40 mN,10 mm/s,2.5 KPa
16631,Nanotribometer Smooth-on Sil 950,P,Smooth-on Sil 950,40,2.5,10,17,4,"Seq.ID: 04
40mN
2.5KPa",N,N,0.715412037,0.71522631,0.018020189,0.002028819,40 mN,10 mm/s,2.5 KPa
16632,Nanotribometer Smooth-on Sil 950,P,Smooth-on Sil 950,40,2.5,10,18,4,"Seq.ID: 04
40mN
2.5KPa",N,N,0.71194404,0.712778442,0.018037654,0.002895129,40 mN,10 mm/s,2.5 KPa
16633,Nanotribometer Smooth-on Sil 950,P,Smooth-on Sil 950,40,2.5,10,19,4,"Seq.ID: 04
40mN
2.5KPa",N,N,0.706845156,0.707877028,0.018290078,0.003689721,40 mN,10 mm/s,2.5 KPa
16634,Nanotribometer Smooth-on Sil 950,P,Smooth-on Sil 950,40,2.5,10,20,4,"Seq.ID: 04
40mN
2.5KPa",N,N,0.7091357,0.70865796,0.018113685,0.002045491,40 mN,10 mm/s,2.5 KPa
16635,Nanotribometer Smooth-on Sil 950,P,Smooth-on Sil 950,40,2.5,10,21,4,"Seq.ID: 04
40mN
2.5KPa",N,N,0.708384256,0.708738157,0.017694732,0.002546566,40 mN,10 mm/s,2.5 KPa
16636,Nanotribometer Smooth-on Sil 950,P,Smooth-on Sil 950,40,2.5,10,22,4,"Seq.ID: 04
40mN
2.5KPa",N,N,0.706576185,0.707280152,0.017692563,0.002441231,40 mN,10 mm/s,2.5 KPa
16637,Nanotribometer Smooth-on Sil 950,P,Smooth-on Sil 950,40,2.5,10,23,4,"Seq.ID: 04
40mN
2.5KPa",N,N,0.706403873,0.705903017,0.01836178,0.002537693,40 mN,10 mm/s,2.5 KPa
16638,Nanotribometer Smooth-on Sil 950,P,Smooth-on Sil 950,40,2.5,10,24,4,"Seq.ID: 04
40mN
2.5KPa",N,N,0.709228678,0.708571198,0.018241244,0.002288574,40 mN,10 mm/s,2.5 KPa
16639,Nanotribometer Smooth-on Sil 950,P,Smooth-on Sil 950,40,2.5,10,25,4,"Seq.ID: 04
40mN
2.5KPa",N,N,0.711614082,0.711095926,0.018214487,0.002266513,40 mN,10 mm/s,2.5 KPa
16640,Nanotribometer Smooth-on Sil 950,P,Smooth-on Sil 950,40,2.5,10,26,4,"Seq.ID: 04
40mN
2.5KPa",N,N,0.71358693,0.712965998,0.01855559,0.002412778,40 mN,10 mm/s,2.5 KPa
16641,Nanotribometer Smooth-on Sil 950,P,Smooth-on Sil 950,40,2.5,10,27,4,"Seq.ID: 04
40mN
2.5KPa",N,N,0.715709198,0.715175613,0.018301872,0.00223377,40 mN,10 mm/s,2.5 KPa
16642,Nanotribometer Smooth-on Sil 950,P,Smooth-on Sil 950,40,2.5,10,28,4,"Seq.ID: 04
40mN
2.5KPa",N,N,0.715353819,0.7158381,0.01804642,0.002288445,40 mN,10 mm/s,2.5 KPa
16643,Nanotribometer Smooth-on Sil 950,P,Smooth-on Sil 950,40,2.5,10,29,4,"Seq.ID: 04
40mN
2.5KPa",N,N,0.714681338,0.714565304,0.018150215,0.00235662,40 mN,10 mm/s,2.5 KPa
16644,Nanotribometer Smooth-on Sil 950,P,Smooth-on Sil 950,40,2.5,10,30,4,"Seq.ID: 04
40mN
2.5KPa",N,N,0.71460015,0.714718328,0.017837165,0.002241727,40 mN,10 mm/s,2.5 KPa
16645,Nanotribometer Smooth-on Sil 950,P,Smooth-on Sil 950,40,2.5,10,31,4,"Seq.ID: 04
40mN
2.5KPa",N,N,0.713203301,0.714641025,0.019221005,0.001969153,40 mN,10 mm/s,2.5 KPa
16646,Nanotribometer Smooth-on Sil 950,P,Smooth-on Sil 950,50,3.12,10,1,5,"Seq.ID: 05
50mN
3.12KPa",N,N,0.626949383,0.689031846,0.146416444,0.007687328,50 mN,10 mm/s,3.12 KPa
16647,Nanotribometer Smooth-on Sil 950,P,Smooth-on Sil 950,50,3.12,10,2,5,"Seq.ID: 05
50mN
3.12KPa",N,N,0.668541751,0.665121105,0.015231934,0.006097719,50 mN,10 mm/s,3.12 KPa
16648,Nanotribometer Smooth-on Sil 950,P,Smooth-on Sil 950,50,3.12,10,3,5,"Seq.ID: 05
50mN
3.12KPa",N,N,0.67456831,0.673450083,0.014245789,0.001444181,50 mN,10 mm/s,3.12 KPa
16649,Nanotribometer Smooth-on Sil 950,P,Smooth-on Sil 950,50,3.12,10,4,5,"Seq.ID: 05
50mN
3.12KPa",N,N,0.676703234,0.676281567,0.01427803,0.001128651,50 mN,10 mm/s,3.12 KPa
16650,Nanotribometer Smooth-on Sil 950,P,Smooth-on Sil 950,50,3.12,10,5,5,"Seq.ID: 05
50mN
3.12KPa",N,N,0.677200049,0.677268247,0.013887812,0.001028398,50 mN,10 mm/s,3.12 KPa
16651,Nanotribometer Smooth-on Sil 950,P,Smooth-on Sil 950,50,3.12,10,6,5,"Seq.ID: 05
50mN
3.12KPa",N,N,0.677431622,0.677184139,0.013949924,0.001276934,50 mN,10 mm/s,3.12 KPa
16652,Nanotribometer Smooth-on Sil 950,P,Smooth-on Sil 950,50,3.12,10,7,5,"Seq.ID: 05
50mN
3.12KPa",N,N,0.678115331,0.678031423,0.013950849,0.001115694,50 mN,10 mm/s,3.12 KPa
16653,Nanotribometer Smooth-on Sil 950,P,Smooth-on Sil 950,50,3.12,10,8,5,"Seq.ID: 05
50mN
3.12KPa",N,N,0.678433391,0.678386575,0.014137712,0.001207892,50 mN,10 mm/s,3.12 KPa
16654,Nanotribometer Smooth-on Sil 950,P,Smooth-on Sil 950,50,3.12,10,9,5,"Seq.ID: 05
50mN
3.12KPa",N,N,0.678865129,0.678729298,0.014298998,0.00123734,50 mN,10 mm/s,3.12 KPa
16655,Nanotribometer Smooth-on Sil 950,P,Smooth-on Sil 950,50,3.12,10,10,5,"Seq.ID: 05
50mN
3.12KPa",N,N,0.679190686,0.679135898,0.014334721,0.001258571,50 mN,10 mm/s,3.12 KPa
16656,Nanotribometer Smooth-on Sil 950,P,Smooth-on Sil 950,50,3.12,10,11,5,"Seq.ID: 05
50mN
3.12KPa",N,N,0.679494054,0.679436829,0.014061349,0.001202346,50 mN,10 mm/s,3.12 KPa
16657,Nanotribometer Smooth-on Sil 950,P,Smooth-on Sil 950,50,3.12,10,12,5,"Seq.ID: 05
50mN
3.12KPa",N,N,0.679062429,0.67923059,0.014180715,0.001215563,50 mN,10 mm/s,3.12 KPa
16658,Nanotribometer Smooth-on Sil 950,P,Smooth-on Sil 950,50,3.12,10,13,5,"Seq.ID: 05
50mN
3.12KPa",N,N,0.679143146,0.679055105,0.014397576,0.001176044,50 mN,10 mm/s,3.12 KPa
16659,Nanotribometer Smooth-on Sil 950,P,Smooth-on Sil 950,50,3.12,10,14,5,"Seq.ID: 05
50mN
3.12KPa",N,N,0.678856069,0.67905492,0.014058759,0.001048299,50 mN,10 mm/s,3.12 KPa
16660,Nanotribometer Smooth-on Sil 950,P,Smooth-on Sil 950,50,3.12,10,15,5,"Seq.ID: 05
50mN
3.12KPa",N,N,0.677808283,0.678068112,0.013903524,0.001251275,50 mN,10 mm/s,3.12 KPa
16661,Nanotribometer Smooth-on Sil 950,P,Smooth-on Sil 950,50,3.12,10,16,5,"Seq.ID: 05
50mN
3.12KPa",N,N,0.677954793,0.677774066,0.014376451,0.001225491,50 mN,10 mm/s,3.12 KPa
16662,Nanotribometer Smooth-on Sil 950,P,Smooth-on Sil 950,50,3.12,10,17,5,"Seq.ID: 05
50mN
3.12KPa",N,N,0.677812853,0.677876145,0.014193299,0.001256025,50 mN,10 mm/s,3.12 KPa
16663,Nanotribometer Smooth-on Sil 950,P,Smooth-on Sil 950,50,3.12,10,18,5,"Seq.ID: 05
50mN
3.12KPa",N,N,0.678681403,0.678456892,0.014489035,0.001198705,50 mN,10 mm/s,3.12 KPa
16664,Nanotribometer Smooth-on Sil 950,P,Smooth-on Sil 950,50,3.12,10,19,5,"Seq.ID: 05
50mN
3.12KPa",N,N,0.678957238,0.678873274,0.014441146,0.001231323,50 mN,10 mm/s,3.12 KPa
16665,Nanotribometer Smooth-on Sil 950,P,Smooth-on Sil 950,50,3.12,10,20,5,"Seq.ID: 05
50mN
3.12KPa",N,N,0.678775493,0.678883162,0.014313013,0.001253729,50 mN,10 mm/s,3.12 KPa
16666,Nanotribometer Smooth-on Sil 950,P,Smooth-on Sil 950,50,3.12,10,21,5,"Seq.ID: 05
50mN
3.12KPa",N,N,0.678538759,0.678633319,0.01402089,0.001200415,50 mN,10 mm/s,3.12 KPa
16667,Nanotribometer Smooth-on Sil 950,P,Smooth-on Sil 950,50,3.12,10,22,5,"Seq.ID: 05
50mN
3.12KPa",N,N,0.677936452,0.678086016,0.01420071,0.001294415,50 mN,10 mm/s,3.12 KPa
16668,Nanotribometer Smooth-on Sil 950,P,Smooth-on Sil 950,50,3.12,10,23,5,"Seq.ID: 05
50mN
3.12KPa",N,N,0.677309613,0.677475451,0.014410152,0.001201275,50 mN,10 mm/s,3.12 KPa
16669,Nanotribometer Smooth-on Sil 950,P,Smooth-on Sil 950,50,3.12,10,24,5,"Seq.ID: 05
50mN
3.12KPa",N,N,0.677553035,0.677272249,0.014294427,0.001301851,50 mN,10 mm/s,3.12 KPa
16670,Nanotribometer Smooth-on Sil 950,P,Smooth-on Sil 950,50,3.12,10,25,5,"Seq.ID: 05
50mN
3.12KPa",N,N,0.677830633,0.677951571,0.014226633,0.001196418,50 mN,10 mm/s,3.12 KPa
16671,Nanotribometer Smooth-on Sil 950,P,Smooth-on Sil 950,50,3.12,10,26,5,"Seq.ID: 05
50mN
3.12KPa",N,N,0.676936186,0.677344903,0.01409558,0.00118101,50 mN,10 mm/s,3.12 KPa
16672,Nanotribometer Smooth-on Sil 950,P,Smooth-on Sil 950,50,3.12,10,27,5,"Seq.ID: 05
50mN
3.12KPa",N,N,0.674507085,0.675117204,0.01399527,0.00152064,50 mN,10 mm/s,3.12 KPa
16673,Nanotribometer Smooth-on Sil 950,P,Smooth-on Sil 950,50,3.12,10,28,5,"Seq.ID: 05
50mN
3.12KPa",N,N,0.674001089,0.673961485,0.01421269,0.001197822,50 mN,10 mm/s,3.12 KPa
16674,Nanotribometer Smooth-on Sil 950,P,Smooth-on Sil 950,50,3.12,10,29,5,"Seq.ID: 05
50mN
3.12KPa",N,N,0.674109634,0.674083333,0.01419033,0.001168039,50 mN,10 mm/s,3.12 KPa
16675,Nanotribometer Smooth-on Sil 950,P,Smooth-on Sil 950,50,3.12,10,30,5,"Seq.ID: 05
50mN
3.12KPa",N,N,0.674921618,0.674651184,0.014052192,0.00122266,50 mN,10 mm/s,3.12 KPa
16676,Nanotribometer Smooth-on Sil 950,P,Smooth-on Sil 950,50,3.12,10,31,5,"Seq.ID: 05
50mN
3.12KPa",N,N,0.673159971,0.674609194,0.014854335,0.001352914,50 mN,10 mm/s,3.12 KPa
16677,Nanotribometer Smooth-on Sil 950,P,Smooth-on Sil 950,60,3.75,10,1,6,"Seq.ID: 06
60mN
3.75KPa",N,N,0.652518836,0.645949687,0.010809472,0.000265707,60 mN,10 mm/s,3.75 KPa
16678,Nanotribometer Smooth-on Sil 950,P,Smooth-on Sil 950,60,3.75,10,2,6,"Seq.ID: 06
60mN
3.75KPa",N,N,0.62261441,0.634030547,0.080089955,0.009709251,60 mN,10 mm/s,3.75 KPa
16679,Nanotribometer Smooth-on Sil 950,P,Smooth-on Sil 950,60,3.75,10,3,6,"Seq.ID: 06
60mN
3.75KPa",N,N,0.641212487,0.639933376,0.01137736,0.002078081,60 mN,10 mm/s,3.75 KPa
16680,Nanotribometer Smooth-on Sil 950,P,Smooth-on Sil 950,60,3.75,10,4,6,"Seq.ID: 06
60mN
3.75KPa",N,N,0.643263734,0.64288455,0.011909583,0.001398091,60 mN,10 mm/s,3.75 KPa
16681,Nanotribometer Smooth-on Sil 950,P,Smooth-on Sil 950,60,3.75,10,5,6,"Seq.ID: 06
60mN
3.75KPa",N,N,0.643912675,0.643665131,0.01167578,0.001119627,60 mN,10 mm/s,3.75 KPa
16682,Nanotribometer Smooth-on Sil 950,P,Smooth-on Sil 950,60,3.75,10,6,6,"Seq.ID: 06
60mN
3.75KPa",N,N,0.644245153,0.644276847,0.011745191,0.001220905,60 mN,10 mm/s,3.75 KPa
16683,Nanotribometer Smooth-on Sil 950,P,Smooth-on Sil 950,60,3.75,10,7,6,"Seq.ID: 06
60mN
3.75KPa",N,N,0.644647715,0.644467409,0.011938979,0.001153658,60 mN,10 mm/s,3.75 KPa
16684,Nanotribometer Smooth-on Sil 950,P,Smooth-on Sil 950,60,3.75,10,8,6,"Seq.ID: 06
60mN
3.75KPa",N,N,0.645410754,0.645210535,0.011913889,0.001156081,60 mN,10 mm/s,3.75 KPa
16685,Nanotribometer Smooth-on Sil 950,P,Smooth-on Sil 950,60,3.75,10,9,6,"Seq.ID: 06
60mN
3.75KPa",N,N,0.645099286,0.645215815,0.011679479,0.001181143,60 mN,10 mm/s,3.75 KPa
16686,Nanotribometer Smooth-on Sil 950,P,Smooth-on Sil 950,60,3.75,10,10,6,"Seq.ID: 06
60mN
3.75KPa",N,N,0.645307236,0.64521034,0.012070855,0.001171165,60 mN,10 mm/s,3.75 KPa
16687,Nanotribometer Smooth-on Sil 950,P,Smooth-on Sil 950,60,3.75,10,11,6,"Seq.ID: 06
60mN
3.75KPa",N,N,0.645097234,0.645165006,0.012191856,0.001119686,60 mN,10 mm/s,3.75 KPa
16688,Nanotribometer Smooth-on Sil 950,P,Smooth-on Sil 950,60,3.75,10,12,6,"Seq.ID: 06
60mN
3.75KPa",N,N,0.645872067,0.645611932,0.011922372,0.001195022,60 mN,10 mm/s,3.75 KPa
16689,Nanotribometer Smooth-on Sil 950,P,Smooth-on Sil 950,60,3.75,10,13,6,"Seq.ID: 06
60mN
3.75KPa",N,N,0.647021987,0.646741631,0.012120039,0.001255204,60 mN,10 mm/s,3.75 KPa
16690,Nanotribometer Smooth-on Sil 950,P,Smooth-on Sil 950,60,3.75,10,14,6,"Seq.ID: 06
60mN
3.75KPa",N,N,0.647630741,0.647453153,0.011994975,0.001133572,60 mN,10 mm/s,3.75 KPa
16691,Nanotribometer Smooth-on Sil 950,P,Smooth-on Sil 950,60,3.75,10,15,6,"Seq.ID: 06
60mN
3.75KPa",N,N,0.647845631,0.647997385,0.012030556,0.001287856,60 mN,10 mm/s,3.75 KPa
16692,Nanotribometer Smooth-on Sil 950,P,Smooth-on Sil 950,60,3.75,10,16,6,"Seq.ID: 06
60mN
3.75KPa",N,N,0.646068089,0.646579495,0.012304072,0.001357032,60 mN,10 mm/s,3.75 KPa
16693,Nanotribometer Smooth-on Sil 950,P,Smooth-on Sil 950,60,3.75,10,17,6,"Seq.ID: 06
60mN
3.75KPa",N,N,0.645666367,0.645595143,0.012086459,0.001183129,60 mN,10 mm/s,3.75 KPa
16694,Nanotribometer Smooth-on Sil 950,P,Smooth-on Sil 950,60,3.75,10,18,6,"Seq.ID: 06
60mN
3.75KPa",N,N,0.644514099,0.645156465,0.012347318,0.001820032,60 mN,10 mm/s,3.75 KPa
16695,Nanotribometer Smooth-on Sil 950,P,Smooth-on Sil 950,60,3.75,10,19,6,"Seq.ID: 06
60mN
3.75KPa",N,N,0.641383257,0.642167572,0.012431413,0.0017588,60 mN,10 mm/s,3.75 KPa
16696,Nanotribometer Smooth-on Sil 950,P,Smooth-on Sil 950,60,3.75,10,20,6,"Seq.ID: 06
60mN
3.75KPa",N,N,0.640234681,0.640101878,0.012008805,0.00111361,60 mN,10 mm/s,3.75 KPa
16697,Nanotribometer Smooth-on Sil 950,P,Smooth-on Sil 950,60,3.75,10,21,6,"Seq.ID: 06
60mN
3.75KPa",N,N,0.640726469,0.640683355,0.012060182,0.001159448,60 mN,10 mm/s,3.75 KPa
16698,Nanotribometer Smooth-on Sil 950,P,Smooth-on Sil 950,60,3.75,10,22,6,"Seq.ID: 06
60mN
3.75KPa",N,N,0.641588579,0.641322165,0.012395824,0.001242932,60 mN,10 mm/s,3.75 KPa
16699,Nanotribometer Smooth-on Sil 950,P,Smooth-on Sil 950,60,3.75,10,23,6,"Seq.ID: 06
60mN
3.75KPa",N,N,0.64305805,0.642562876,0.012274018,0.001212862,60 mN,10 mm/s,3.75 KPa
16700,Nanotribometer Smooth-on Sil 950,P,Smooth-on Sil 950,60,3.75,10,24,6,"Seq.ID: 06
60mN
3.75KPa",N,N,0.64419472,0.644098012,0.012185542,0.0012317,60 mN,10 mm/s,3.75 KPa
16701,Nanotribometer Smooth-on Sil 950,P,Smooth-on Sil 950,60,3.75,10,25,6,"Seq.ID: 06
60mN
3.75KPa",N,N,0.644941624,0.644761229,0.012465256,0.001340249,60 mN,10 mm/s,3.75 KPa
16702,Nanotribometer Smooth-on Sil 950,P,Smooth-on Sil 950,60,3.75,10,26,6,"Seq.ID: 06
60mN
3.75KPa",N,N,0.644061632,0.644635063,0.012308838,0.00157495,60 mN,10 mm/s,3.75 KPa
16703,Nanotribometer Smooth-on Sil 950,P,Smooth-on Sil 950,60,3.75,10,27,6,"Seq.ID: 06
60mN
3.75KPa",N,N,0.643921653,0.643441603,0.012087852,0.001266959,60 mN,10 mm/s,3.75 KPa
16704,Nanotribometer Smooth-on Sil 950,P,Smooth-on Sil 950,60,3.75,10,28,6,"Seq.ID: 06
60mN
3.75KPa",N,N,0.645604882,0.645201112,0.01247213,0.001319911,60 mN,10 mm/s,3.75 KPa
16705,Nanotribometer Smooth-on Sil 950,P,Smooth-on Sil 950,60,3.75,10,29,6,"Seq.ID: 06
60mN
3.75KPa",N,N,0.647141213,0.646717164,0.012393478,0.001280046,60 mN,10 mm/s,3.75 KPa
16706,Nanotribometer Smooth-on Sil 950,P,Smooth-on Sil 950,60,3.75,10,30,6,"Seq.ID: 06
60mN
3.75KPa",N,N,0.647353419,0.647425678,0.01237089,0.001241226,60 mN,10 mm/s,3.75 KPa
16707,Nanotribometer Smooth-on Sil 950,P,Smooth-on Sil 950,60,3.75,10,31,6,"Seq.ID: 06
60mN
3.75KPa",N,N,0.646948349,0.64707555,0.012508194,0.001235511,60 mN,10 mm/s,3.75 KPa
16708,Nanotribometer Smooth-on Sil 950,P,Smooth-on Sil 950,70,4.38,10,1,7,"Seq.ID: 07
70mN
4.38KPa",N,N,0.269889735,0.631756202,0.287733435,0.004994465,70 mN,10 mm/s,4.38 KPa
16709,Nanotribometer Smooth-on Sil 950,P,Smooth-on Sil 950,70,4.38,10,2,7,"Seq.ID: 07
70mN
4.38KPa",N,N,0.620995212,0.619238196,0.023464875,0.005545808,70 mN,10 mm/s,4.38 KPa
16710,Nanotribometer Smooth-on Sil 950,P,Smooth-on Sil 950,70,4.38,10,3,7,"Seq.ID: 07
70mN
4.38KPa",N,N,0.628130864,0.627039844,0.02477664,0.007450436,70 mN,10 mm/s,4.38 KPa
16711,Nanotribometer Smooth-on Sil 950,P,Smooth-on Sil 950,70,4.38,10,4,7,"Seq.ID: 07
70mN
4.38KPa",N,N,0.630253651,0.629687643,0.024554831,0.006971308,70 mN,10 mm/s,4.38 KPa
16712,Nanotribometer Smooth-on Sil 950,P,Smooth-on Sil 950,70,4.38,10,5,7,"Seq.ID: 07
70mN
4.38KPa",N,N,0.631506721,0.631270598,0.025090811,0.007000579,70 mN,10 mm/s,4.38 KPa
16713,Nanotribometer Smooth-on Sil 950,P,Smooth-on Sil 950,70,4.38,10,6,7,"Seq.ID: 07
70mN
4.38KPa",N,N,0.631811508,0.631772624,0.025895483,0.007080695,70 mN,10 mm/s,4.38 KPa
16714,Nanotribometer Smooth-on Sil 950,P,Smooth-on Sil 950,70,4.38,10,7,7,"Seq.ID: 07
70mN
4.38KPa",N,N,0.632530105,0.632212853,0.025522192,0.006937904,70 mN,10 mm/s,4.38 KPa
16715,Nanotribometer Smooth-on Sil 950,P,Smooth-on Sil 950,70,4.38,10,8,7,"Seq.ID: 07
70mN
4.38KPa",N,N,0.633192324,0.632988175,0.025382954,0.0067997,70 mN,10 mm/s,4.38 KPa
16716,Nanotribometer Smooth-on Sil 950,P,Smooth-on Sil 950,70,4.38,10,9,7,"Seq.ID: 07
70mN
4.38KPa",N,N,0.634691176,0.634525737,0.026298712,0.007196639,70 mN,10 mm/s,4.38 KPa
16717,Nanotribometer Smooth-on Sil 950,P,Smooth-on Sil 950,70,4.38,10,10,7,"Seq.ID: 07
70mN
4.38KPa",N,N,0.635292548,0.635085964,0.026215089,0.007206189,70 mN,10 mm/s,4.38 KPa
