Repository: tolstoys19/Friction-Measurements-Between-PLA-and-Silicone

# Friction-Measurements-Between-PLA-and-Silicone

In here we provide a dataset with measurements for friction between:

1. DragonSkin10-PLA
2. Smooth-on Sil 950-PLA

File: CoF-Measurements.csv (part 11 of 19)
,DataName,StaticPartner,Material,NominalLoad,H.pressure,MaxLinSpeed,CycleID,SequenceID,SequenceName,Omit,Loaded,CoF.mean,CoF.SMA.mean,CoF.sd,CoF.SMA.sd,NominalLoad.label,MaxLinSpeed.label,H.pressure.label
16718,Nanotribometer Smooth-on Sil 950,P,Smooth-on Sil 950,70,4.38,10,11,7,"Seq.ID: 07
70mN
4.38KPa",N,N,0.635295394,0.635305417,0.026095396,0.006983679,70 mN,10 mm/s,4.38 KPa
16719,Nanotribometer Smooth-on Sil 950,P,Smooth-on Sil 950,70,4.38,10,12,7,"Seq.ID: 07
70mN
4.38KPa",N,N,0.634783103,0.63504021,0.026323697,0.007047621,70 mN,10 mm/s,4.38 KPa
16720,Nanotribometer Smooth-on Sil 950,P,Smooth-on Sil 950,70,4.38,10,13,7,"Seq.ID: 07
70mN
4.38KPa",N,N,0.634331736,0.634415241,0.026492463,0.007135446,70 mN,10 mm/s,4.38 KPa
16721,Nanotribometer Smooth-on Sil 950,P,Smooth-on Sil 950,70,4.38,10,14,7,"Seq.ID: 07
70mN
4.38KPa",N,N,0.633552963,0.633753023,0.026419662,0.007015977,70 mN,10 mm/s,4.38 KPa
16722,Nanotribometer Smooth-on Sil 950,P,Smooth-on Sil 950,70,4.38,10,15,7,"Seq.ID: 07
70mN
4.38KPa",N,N,0.632857609,0.633031837,0.026704264,0.007133572,70 mN,10 mm/s,4.38 KPa
16723,Nanotribometer Smooth-on Sil 950,P,Smooth-on Sil 950,70,4.38,10,16,7,"Seq.ID: 07
70mN
4.38KPa",N,N,0.633146948,0.633028989,0.026795946,0.007216486,70 mN,10 mm/s,4.38 KPa
16724,Nanotribometer Smooth-on Sil 950,P,Smooth-on Sil 950,70,4.38,10,17,7,"Seq.ID: 07
70mN
4.38KPa",N,N,0.63394682,0.63376248,0.0268235,0.007253203,70 mN,10 mm/s,4.38 KPa
16725,Nanotribometer Smooth-on Sil 950,P,Smooth-on Sil 950,70,4.38,10,18,7,"Seq.ID: 07
70mN
4.38KPa",N,N,0.633309615,0.633647472,0.027328468,0.007306409,70 mN,10 mm/s,4.38 KPa
16726,Nanotribometer Smooth-on Sil 950,P,Smooth-on Sil 950,70,4.38,10,19,7,"Seq.ID: 07
70mN
4.38KPa",N,N,0.63317584,0.632982508,0.027006945,0.007096643,70 mN,10 mm/s,4.38 KPa
16727,Nanotribometer Smooth-on Sil 950,P,Smooth-on Sil 950,70,4.38,10,20,7,"Seq.ID: 07
70mN
4.38KPa",N,N,0.632647348,0.632823693,0.026722488,0.007021949,70 mN,10 mm/s,4.38 KPa
16728,Nanotribometer Smooth-on Sil 950,P,Smooth-on Sil 950,70,4.38,10,21,7,"Seq.ID: 07
70mN
4.38KPa",N,N,0.632967864,0.632879967,0.027308745,0.007191121,70 mN,10 mm/s,4.38 KPa
16729,Nanotribometer Smooth-on Sil 950,P,Smooth-on Sil 950,70,4.38,10,22,7,"Seq.ID: 07
70mN
4.38KPa",N,N,0.633356584,0.633184192,0.027012598,0.007120074,70 mN,10 mm/s,4.38 KPa
16730,Nanotribometer Smooth-on Sil 950,P,Smooth-on Sil 950,70,4.38,10,23,7,"Seq.ID: 07
70mN
4.38KPa",N,N,0.634157645,0.633956036,0.026901383,0.007153914,70 mN,10 mm/s,4.38 KPa
16731,Nanotribometer Smooth-on Sil 950,P,Smooth-on Sil 950,70,4.38,10,24,7,"Seq.ID: 07
70mN
4.38KPa",N,N,0.635760617,0.635437132,0.027707584,0.007477062,70 mN,10 mm/s,4.38 KPa
16732,Nanotribometer Smooth-on Sil 950,P,Smooth-on Sil 950,70,4.38,10,25,7,"Seq.ID: 07
70mN
4.38KPa",N,N,0.63655561,0.636233168,0.027246067,0.00728885,70 mN,10 mm/s,4.38 KPa
16733,Nanotribometer Smooth-on Sil 950,P,Smooth-on Sil 950,70,4.38,10,26,7,"Seq.ID: 07
70mN
4.38KPa",N,N,0.637471351,0.63728622,0.027510798,0.00724986,70 mN,10 mm/s,4.38 KPa
16734,Nanotribometer Smooth-on Sil 950,P,Smooth-on Sil 950,70,4.38,10,27,7,"Seq.ID: 07
70mN
4.38KPa",N,N,0.638149544,0.638195897,0.027762649,0.007387817,70 mN,10 mm/s,4.38 KPa
16735,Nanotribometer Smooth-on Sil 950,P,Smooth-on Sil 950,70,4.38,10,28,7,"Seq.ID: 07
70mN
4.38KPa",N,N,0.637021813,0.637371855,0.027492503,0.007274643,70 mN,10 mm/s,4.38 KPa
16736,Nanotribometer Smooth-on Sil 950,P,Smooth-on Sil 950,70,4.38,10,29,7,"Seq.ID: 07
70mN
4.38KPa",N,N,0.635369197,0.635743624,0.027391077,0.007240414,70 mN,10 mm/s,4.38 KPa
16737,Nanotribometer Smooth-on Sil 950,P,Smooth-on Sil 950,70,4.38,10,30,7,"Seq.ID: 07
70mN
4.38KPa",N,N,0.63463109,0.634785457,0.02751019,0.007412605,70 mN,10 mm/s,4.38 KPa
16738,Nanotribometer Smooth-on Sil 950,P,Smooth-on Sil 950,70,4.38,10,31,7,"Seq.ID: 07
70mN
4.38KPa",N,N,0.635619239,0.635275276,0.028134185,0.007497277,70 mN,10 mm/s,4.38 KPa
16739,Nanotribometer Smooth-on Sil 950,P,Smooth-on Sil 950,80,5,10,1,8,"Seq.ID: 08
80mN
5KPa",N,N,0.509134,0.610775245,0.191517169,0.003500066,80 mN,10 mm/s,5 KPa
16740,Nanotribometer Smooth-on Sil 950,P,Smooth-on Sil 950,80,5,10,2,8,"Seq.ID: 08
80mN
5KPa",N,N,0.622842075,0.618495027,0.043668139,0.011149889,80 mN,10 mm/s,5 KPa
16741,Nanotribometer Smooth-on Sil 950,P,Smooth-on Sil 950,80,5,10,3,8,"Seq.ID: 08
80mN
5KPa",N,N,0.628745847,0.627776866,0.045449923,0.012208705,80 mN,10 mm/s,5 KPa
16742,Nanotribometer Smooth-on Sil 950,P,Smooth-on Sil 950,80,5,10,4,8,"Seq.ID: 08
80mN
5KPa",N,N,0.632137358,0.63144635,0.046503165,0.012260313,80 mN,10 mm/s,5 KPa
16743,Nanotribometer Smooth-on Sil 950,P,Smooth-on Sil 950,80,5,10,5,8,"Seq.ID: 08
80mN
5KPa",N,N,0.634289093,0.634010656,0.048563183,0.012536936,80 mN,10 mm/s,5 KPa
16744,Nanotribometer Smooth-on Sil 950,P,Smooth-on Sil 950,80,5,10,6,8,"Seq.ID: 08
80mN
5KPa",N,N,0.635672846,0.635299592,0.047691234,0.01222941,80 mN,10 mm/s,5 KPa
16745,Nanotribometer Smooth-on Sil 950,P,Smooth-on Sil 950,80,5,10,7,8,"Seq.ID: 08
80mN
5KPa",N,N,0.637145305,0.637002612,0.049462419,0.012735588,80 mN,10 mm/s,5 KPa
16746,Nanotribometer Smooth-on Sil 950,P,Smooth-on Sil 950,80,5,10,8,8,"Seq.ID: 08
80mN
5KPa",N,N,0.637545693,0.63737603,0.050068608,0.012819168,80 mN,10 mm/s,5 KPa
16747,Nanotribometer Smooth-on Sil 950,P,Smooth-on Sil 950,80,5,10,9,8,"Seq.ID: 08
80mN
5KPa",N,N,0.638969731,0.638555859,0.049903777,0.0127164,80 mN,10 mm/s,5 KPa
16748,Nanotribometer Smooth-on Sil 950,P,Smooth-on Sil 950,80,5,10,10,8,"Seq.ID: 08
80mN
5KPa",N,N,0.639930615,0.639839452,0.050886895,0.012848418,80 mN,10 mm/s,5 KPa
16749,Nanotribometer Smooth-on Sil 950,P,Smooth-on Sil 950,80,5,10,11,8,"Seq.ID: 08
80mN
5KPa",N,N,0.640434729,0.640364029,0.050894985,0.012865257,80 mN,10 mm/s,5 KPa
16750,Nanotribometer Smooth-on Sil 950,P,Smooth-on Sil 950,80,5,10,12,8,"Seq.ID: 08
80mN
5KPa",N,N,0.640512199,0.640514669,0.0508398,0.013013756,80 mN,10 mm/s,5 KPa
16751,Nanotribometer Smooth-on Sil 950,P,Smooth-on Sil 950,80,5,10,13,8,"Seq.ID: 08
80mN
5KPa",N,N,0.640666709,0.640822473,0.051813005,0.013223295,80 mN,10 mm/s,5 KPa
16752,Nanotribometer Smooth-on Sil 950,P,Smooth-on Sil 950,80,5,10,14,8,"Seq.ID: 08
80mN
5KPa",N,N,0.640708302,0.64056857,0.051048565,0.013017626,80 mN,10 mm/s,5 KPa
16753,Nanotribometer Smooth-on Sil 950,P,Smooth-on Sil 950,80,5,10,15,8,"Seq.ID: 08
80mN
5KPa",N,N,0.641719004,0.641441706,0.051312874,0.013110341,80 mN,10 mm/s,5 KPa
16754,Nanotribometer Smooth-on Sil 950,P,Smooth-on Sil 950,80,5,10,16,8,"Seq.ID: 08
80mN
5KPa",N,N,0.642200572,0.64209586,0.05162953,0.013167595,80 mN,10 mm/s,5 KPa
16755,Nanotribometer Smooth-on Sil 950,P,Smooth-on Sil 950,80,5,10,17,8,"Seq.ID: 08
80mN
5KPa",N,N,0.643845082,0.643515908,0.052345952,0.013506352,80 mN,10 mm/s,5 KPa
16756,Nanotribometer Smooth-on Sil 950,P,Smooth-on Sil 950,80,5,10,18,8,"Seq.ID: 08
80mN
5KPa",N,N,0.644610576,0.64445006,0.052044548,0.013341109,80 mN,10 mm/s,5 KPa
16757,Nanotribometer Smooth-on Sil 950,P,Smooth-on Sil 950,80,5,10,19,8,"Seq.ID: 08
80mN
5KPa",N,N,0.645741606,0.645641218,0.053810304,0.013775795,80 mN,10 mm/s,5 KPa
16758,Nanotribometer Smooth-on Sil 950,P,Smooth-on Sil 950,80,5,10,20,8,"Seq.ID: 08
80mN
5KPa",N,N,0.645495051,0.645553175,0.053881309,0.013644605,80 mN,10 mm/s,5 KPa
16759,Nanotribometer Smooth-on Sil 950,P,Smooth-on Sil 950,80,5,10,21,8,"Seq.ID: 08
80mN
5KPa",N,N,0.644988513,0.644940626,0.052423193,0.013276002,80 mN,10 mm/s,5 KPa
16760,Nanotribometer Smooth-on Sil 950,P,Smooth-on Sil 950,80,5,10,22,8,"Seq.ID: 08
80mN
5KPa",N,N,0.64577621,0.645731212,0.05302366,0.013523548,80 mN,10 mm/s,5 KPa
16761,Nanotribometer Smooth-on Sil 950,P,Smooth-on Sil 950,80,5,10,23,8,"Seq.ID: 08
80mN
5KPa",N,N,0.645771312,0.645669203,0.053032894,0.013438305,80 mN,10 mm/s,5 KPa
16762,Nanotribometer Smooth-on Sil 950,P,Smooth-on Sil 950,80,5,10,24,8,"Seq.ID: 08
80mN
5KPa",N,N,0.646583404,0.646452565,0.053124246,0.013558426,80 mN,10 mm/s,5 KPa
16763,Nanotribometer Smooth-on Sil 950,P,Smooth-on Sil 950,80,5,10,25,8,"Seq.ID: 08
80mN
5KPa",N,N,0.646528812,0.646607947,0.054099764,0.013778643,80 mN,10 mm/s,5 KPa
16764,Nanotribometer Smooth-on Sil 950,P,Smooth-on Sil 950,80,5,10,26,8,"Seq.ID: 08
80mN
5KPa",N,N,0.646191594,0.646248692,0.05392695,0.013976462,80 mN,10 mm/s,5 KPa
16765,Nanotribometer Smooth-on Sil 950,P,Smooth-on Sil 950,80,5,10,27,8,"Seq.ID: 08
80mN
5KPa",N,N,0.647678643,0.647145854,0.053351042,0.013997865,80 mN,10 mm/s,5 KPa
16766,Nanotribometer Smooth-on Sil 950,P,Smooth-on Sil 950,80,5,10,28,8,"Seq.ID: 08
80mN
5KPa",N,N,0.648159821,0.648200695,0.053298177,0.013625286,80 mN,10 mm/s,5 KPa
16767,Nanotribometer Smooth-on Sil 950,P,Smooth-on Sil 950,80,5,10,29,8,"Seq.ID: 08
80mN
5KPa",N,N,0.647501314,0.647372683,0.051833327,0.013172502,80 mN,10 mm/s,5 KPa
16768,Nanotribometer Smooth-on Sil 950,P,Smooth-on Sil 950,80,5,10,30,8,"Seq.ID: 08
80mN
5KPa",N,N,0.649334738,0.649213607,0.053590414,0.014001003,80 mN,10 mm/s,5 KPa
16769,Nanotribometer Smooth-on Sil 950,P,Smooth-on Sil 950,80,5,10,31,8,"Seq.ID: 08
80mN
5KPa",N,N,0.653087111,0.651147407,0.056886054,0.014363604,80 mN,10 mm/s,5 KPa
16770,Nanotribometer Smooth-on Sil 950,P,Smooth-on Sil 950,90,5.62,10,1,9,"Seq.ID: 09
90mN
5.62KPa",N,N,0.509555246,0.617941811,0.184200287,0.004337022,90 mN,10 mm/s,5.62 KPa
16771,Nanotribometer Smooth-on Sil 950,P,Smooth-on Sil 950,90,5.62,10,2,9,"Seq.ID: 09
90mN
5.62KPa",N,N,0.636786206,0.63098244,0.066878414,0.017759671,90 mN,10 mm/s,5.62 KPa
16772,Nanotribometer Smooth-on Sil 950,P,Smooth-on Sil 950,90,5.62,10,3,9,"Seq.ID: 09
90mN
5.62KPa",N,N,0.643159714,0.642107456,0.067331403,0.01837706,90 mN,10 mm/s,5.62 KPa
16773,Nanotribometer Smooth-on Sil 950,P,Smooth-on Sil 950,90,5.62,10,4,9,"Seq.ID: 09
90mN
5.62KPa",N,N,0.645880478,0.645707425,0.071378561,0.018697416,90 mN,10 mm/s,5.62 KPa
16774,Nanotribometer Smooth-on Sil 950,P,Smooth-on Sil 950,90,5.62,10,5,9,"Seq.ID: 09
90mN
5.62KPa",N,N,0.649419268,0.648437457,0.073051441,0.019472061,90 mN,10 mm/s,5.62 KPa
16775,Nanotribometer Smooth-on Sil 950,P,Smooth-on Sil 950,90,5.62,10,6,9,"Seq.ID: 09
90mN
5.62KPa",N,N,0.653527506,0.653228983,0.075911411,0.020404765,90 mN,10 mm/s,5.62 KPa
16776,Nanotribometer Smooth-on Sil 950,P,Smooth-on Sil 950,90,5.62,10,7,9,"Seq.ID: 09
90mN
5.62KPa",N,N,0.655316393,0.654798992,0.076592274,0.020081354,90 mN,10 mm/s,5.62 KPa
16777,Nanotribometer Smooth-on Sil 950,P,Smooth-on Sil 950,90,5.62,10,8,9,"Seq.ID: 09
90mN
5.62KPa",N,N,0.65045717,0.650225487,0.067665389,0.016458675,90 mN,10 mm/s,5.62 KPa
16778,Nanotribometer Smooth-on Sil 950,P,Smooth-on Sil 950,90,5.62,10,9,9,"Seq.ID: 09
90mN
5.62KPa",N,N,0.654588052,0.654272811,0.069785911,0.017286253,90 mN,10 mm/s,5.62 KPa
16779,Nanotribometer Smooth-on Sil 950,P,Smooth-on Sil 950,90,5.62,10,10,9,"Seq.ID: 09
90mN
5.62KPa",N,N,0.656272865,0.655884483,0.075523706,0.018815731,90 mN,10 mm/s,5.62 KPa
16780,Nanotribometer Smooth-on Sil 950,P,Smooth-on Sil 950,90,5.62,10,11,9,"Seq.ID: 09
90mN
5.62KPa",N,N,0.657634707,0.657485497,0.075225077,0.018852077,90 mN,10 mm/s,5.62 KPa
16781,Nanotribometer Smooth-on Sil 950,P,Smooth-on Sil 950,90,5.62,10,12,9,"Seq.ID: 09
90mN
5.62KPa",N,N,0.657779389,0.65773109,0.076236046,0.018195517,90 mN,10 mm/s,5.62 KPa
16782,Nanotribometer Smooth-on Sil 950,P,Smooth-on Sil 950,90,5.62,10,13,9,"Seq.ID: 09
90mN
5.62KPa",N,N,0.663542209,0.663455415,0.081387869,0.021288196,90 mN,10 mm/s,5.62 KPa
16783,Nanotribometer Smooth-on Sil 950,P,Smooth-on Sil 950,90,5.62,10,14,9,"Seq.ID: 09
90mN
5.62KPa",N,N,0.660819147,0.660507147,0.076980495,0.018834256,90 mN,10 mm/s,5.62 KPa
16784,Nanotribometer Smooth-on Sil 950,P,Smooth-on Sil 950,90,5.62,10,15,9,"Seq.ID: 09
90mN
5.62KPa",N,N,0.65895609,0.659267996,0.074457125,0.018089268,90 mN,10 mm/s,5.62 KPa
16785,Nanotribometer Smooth-on Sil 950,P,Smooth-on Sil 950,90,5.62,10,16,9,"Seq.ID: 09
90mN
5.62KPa",N,N,0.664368387,0.664142828,0.081257775,0.021292691,90 mN,10 mm/s,5.62 KPa
16786,Nanotribometer Smooth-on Sil 950,P,Smooth-on Sil 950,90,5.62,10,17,9,"Seq.ID: 09
90mN
5.62KPa",N,N,0.658528975,0.658955595,0.078061102,0.021278598,90 mN,10 mm/s,5.62 KPa
16787,Nanotribometer Smooth-on Sil 950,P,Smooth-on Sil 950,90,5.62,10,18,9,"Seq.ID: 09
90mN
5.62KPa",N,N,0.65673598,0.656435223,0.070191964,0.017695542,90 mN,10 mm/s,5.62 KPa
16788,Nanotribometer Smooth-on Sil 950,P,Smooth-on Sil 950,90,5.62,10,19,9,"Seq.ID: 09
90mN
5.62KPa",N,N,0.664208709,0.663772369,0.080440125,0.021114287,90 mN,10 mm/s,5.62 KPa
16789,Nanotribometer Smooth-on Sil 950,P,Smooth-on Sil 950,90,5.62,10,20,9,"Seq.ID: 09
90mN
5.62KPa",N,N,0.662376679,0.662499108,0.078088772,0.019657506,90 mN,10 mm/s,5.62 KPa
16790,Nanotribometer Smooth-on Sil 950,P,Smooth-on Sil 950,90,5.62,10,21,9,"Seq.ID: 09
90mN
5.62KPa",N,N,0.663599009,0.663474408,0.079803949,0.020199598,90 mN,10 mm/s,5.62 KPa
16791,Nanotribometer Smooth-on Sil 950,P,Smooth-on Sil 950,90,5.62,10,22,9,"Seq.ID: 09
90mN
5.62KPa",N,N,0.664897622,0.664868735,0.081144425,0.020519739,90 mN,10 mm/s,5.62 KPa
16792,Nanotribometer Smooth-on Sil 950,P,Smooth-on Sil 950,90,5.62,10,23,9,"Seq.ID: 09
90mN
5.62KPa",N,N,0.660985281,0.660912774,0.075243812,0.018379745,90 mN,10 mm/s,5.62 KPa
16793,Nanotribometer Smooth-on Sil 950,P,Smooth-on Sil 950,90,5.62,10,24,9,"Seq.ID: 09
90mN
5.62KPa",N,N,0.658128652,0.658010494,0.070775781,0.017312802,90 mN,10 mm/s,5.62 KPa
16794,Nanotribometer Smooth-on Sil 950,P,Smooth-on Sil 950,90,5.62,10,25,9,"Seq.ID: 09
90mN
5.62KPa",N,N,0.663285069,0.663479755,0.079106759,0.020413807,90 mN,10 mm/s,5.62 KPa
16795,Nanotribometer Smooth-on Sil 950,P,Smooth-on Sil 950,90,5.62,10,26,9,"Seq.ID: 09
90mN
5.62KPa",N,N,0.662927173,0.663215937,0.080307242,0.02174661,90 mN,10 mm/s,5.62 KPa
16796,Nanotribometer Smooth-on Sil 950,P,Smooth-on Sil 950,90,5.62,10,27,9,"Seq.ID: 09
90mN
5.62KPa",N,N,0.661137394,0.661757595,0.081695073,0.023437732,90 mN,10 mm/s,5.62 KPa
16797,Nanotribometer Smooth-on Sil 950,P,Smooth-on Sil 950,90,5.62,10,28,9,"Seq.ID: 09
90mN
5.62KPa",N,N,0.666193748,0.665072351,0.082835318,0.023845089,90 mN,10 mm/s,5.62 KPa
16798,Nanotribometer Smooth-on Sil 950,P,Smooth-on Sil 950,90,5.62,10,29,9,"Seq.ID: 09
90mN
5.62KPa",N,N,0.664628972,0.664524769,0.078443718,0.020676597,90 mN,10 mm/s,5.62 KPa
16799,Nanotribometer Smooth-on Sil 950,P,Smooth-on Sil 950,90,5.62,10,30,9,"Seq.ID: 09
90mN
5.62KPa",N,N,0.665534891,0.665236284,0.079478013,0.021286234,90 mN,10 mm/s,5.62 KPa
16800,Nanotribometer Smooth-on Sil 950,P,Smooth-on Sil 950,90,5.62,10,31,9,"Seq.ID: 09
90mN
5.62KPa",N,N,0.675030748,0.670849265,0.086190968,0.022607025,90 mN,10 mm/s,5.62 KPa
16801,Nanotribometer Smooth-on Sil 950,P,Smooth-on Sil 950,100,6.25,10,1,10,"Seq.ID: 10
100mN
6.25KPa",N,N,0.508853028,0.630296428,0.17673213,0.003767617,100 mN,10 mm/s,6.25 KPa
16802,Nanotribometer Smooth-on Sil 950,P,Smooth-on Sil 950,100,6.25,10,2,10,"Seq.ID: 10
100mN
6.25KPa",N,N,0.655052599,0.650691244,0.090720599,0.024214642,100 mN,10 mm/s,6.25 KPa
16803,Nanotribometer Smooth-on Sil 950,P,Smooth-on Sil 950,100,6.25,10,3,10,"Seq.ID: 10
100mN
6.25KPa",N,N,0.663868003,0.662389759,0.095742441,0.027475041,100 mN,10 mm/s,6.25 KPa
16804,Nanotribometer Smooth-on Sil 950,P,Smooth-on Sil 950,100,6.25,10,4,10,"Seq.ID: 10
100mN
6.25KPa",N,N,0.665590605,0.664760578,0.093294311,0.025774559,100 mN,10 mm/s,6.25 KPa
16805,Nanotribometer Smooth-on Sil 950,P,Smooth-on Sil 950,100,6.25,10,5,10,"Seq.ID: 10
100mN
6.25KPa",N,N,0.670468138,0.669831563,0.097348929,0.02732953,100 mN,10 mm/s,6.25 KPa
16806,Nanotribometer Smooth-on Sil 950,P,Smooth-on Sil 950,100,6.25,10,6,10,"Seq.ID: 10
100mN
6.25KPa",N,N,0.673140641,0.673150851,0.099935268,0.028008813,100 mN,10 mm/s,6.25 KPa
16807,Nanotribometer Smooth-on Sil 950,P,Smooth-on Sil 950,100,6.25,10,7,10,"Seq.ID: 10
100mN
6.25KPa",N,N,0.675033609,0.674382092,0.100470585,0.02843295,100 mN,10 mm/s,6.25 KPa
16808,Nanotribometer Smooth-on Sil 950,P,Smooth-on Sil 950,100,6.25,10,8,10,"Seq.ID: 10
100mN
6.25KPa",N,N,0.678062768,0.677863076,0.1030808,0.029363392,100 mN,10 mm/s,6.25 KPa
16809,Nanotribometer Smooth-on Sil 950,P,Smooth-on Sil 950,100,6.25,10,9,10,"Seq.ID: 10
100mN
6.25KPa",N,N,0.67371531,0.673768478,0.095862275,0.026147818,100 mN,10 mm/s,6.25 KPa
16810,Nanotribometer Smooth-on Sil 950,P,Smooth-on Sil 950,100,6.25,10,10,10,"Seq.ID: 10
100mN
6.25KPa",N,N,0.676788222,0.676362115,0.09753021,0.027093302,100 mN,10 mm/s,6.25 KPa
16811,Nanotribometer Smooth-on Sil 950,P,Smooth-on Sil 950,100,6.25,10,11,10,"Seq.ID: 10
100mN
6.25KPa",N,N,0.679622318,0.679202961,0.103349505,0.027702739,100 mN,10 mm/s,6.25 KPa
16812,Nanotribometer Smooth-on Sil 950,P,Smooth-on Sil 950,100,6.25,10,12,10,"Seq.ID: 10
100mN
6.25KPa",N,N,0.672885136,0.674159791,0.098564667,0.026647979,100 mN,10 mm/s,6.25 KPa
16813,Nanotribometer Smooth-on Sil 950,P,Smooth-on Sil 950,100,6.25,10,13,10,"Seq.ID: 10
100mN
6.25KPa",N,N,0.677389837,0.677296063,0.102758748,0.030021024,100 mN,10 mm/s,6.25 KPa
16814,Nanotribometer Smooth-on Sil 950,P,Smooth-on Sil 950,100,6.25,10,14,10,"Seq.ID: 10
100mN
6.25KPa",N,N,0.678553585,0.677835064,0.101992437,0.029036468,100 mN,10 mm/s,6.25 KPa
16815,Nanotribometer Smooth-on Sil 950,P,Smooth-on Sil 950,100,6.25,10,15,10,"Seq.ID: 10
100mN
6.25KPa",N,N,0.68084911,0.680572884,0.104406114,0.029384447,100 mN,10 mm/s,6.25 KPa
16816,Nanotribometer Smooth-on Sil 950,P,Smooth-on Sil 950,100,6.25,10,16,10,"Seq.ID: 10
100mN
6.25KPa",N,N,0.682937034,0.682856171,0.1064957,0.030031081,100 mN,10 mm/s,6.25 KPa
16817,Nanotribometer Smooth-on Sil 950,P,Smooth-on Sil 950,100,6.25,10,17,10,"Seq.ID: 10
100mN
6.25KPa",N,N,0.679151452,0.679470195,0.103834031,0.029245605,100 mN,10 mm/s,6.25 KPa
16818,Nanotribometer Smooth-on Sil 950,P,Smooth-on Sil 950,100,6.25,10,18,10,"Seq.ID: 10
100mN
6.25KPa",N,N,0.677399662,0.677247716,0.099743677,0.026998371,100 mN,10 mm/s,6.25 KPa
16819,Nanotribometer Smooth-on Sil 950,P,Smooth-on Sil 950,100,6.25,10,19,10,"Seq.ID: 10
100mN
6.25KPa",N,N,0.673445221,0.675192607,0.101384752,0.027822918,100 mN,10 mm/s,6.25 KPa
16820,Nanotribometer Smooth-on Sil 950,P,Smooth-on Sil 950,100,6.25,10,20,10,"Seq.ID: 10
100mN
6.25KPa",N,N,0.671198178,0.669288485,0.098320877,0.025083061,100 mN,10 mm/s,6.25 KPa
16821,Nanotribometer Smooth-on Sil 950,P,Smooth-on Sil 950,100,6.25,10,21,10,"Seq.ID: 10
100mN
6.25KPa",N,N,0.672949199,0.673798974,0.104007865,0.029722775,100 mN,10 mm/s,6.25 KPa
16822,Nanotribometer Smooth-on Sil 950,P,Smooth-on Sil 950,100,6.25,10,22,10,"Seq.ID: 10
100mN
6.25KPa",N,N,0.668823174,0.671106913,0.103926077,0.034279043,100 mN,10 mm/s,6.25 KPa
16823,Nanotribometer Smooth-on Sil 950,P,Smooth-on Sil 950,100,6.25,10,23,10,"Seq.ID: 10
100mN
6.25KPa",N,N,0.680832548,0.678134266,0.104522644,0.034541322,100 mN,10 mm/s,6.25 KPa
16824,Nanotribometer Smooth-on Sil 950,P,Smooth-on Sil 950,100,6.25,10,24,10,"Seq.ID: 10
100mN
6.25KPa",N,N,0.682666946,0.682032067,0.105558916,0.030049543,100 mN,10 mm/s,6.25 KPa
16825,Nanotribometer Smooth-on Sil 950,P,Smooth-on Sil 950,100,6.25,10,25,10,"Seq.ID: 10
100mN
6.25KPa",N,N,0.680391181,0.680304364,0.103498657,0.028357222,100 mN,10 mm/s,6.25 KPa
16826,Nanotribometer Smooth-on Sil 950,P,Smooth-on Sil 950,100,6.25,10,26,10,"Seq.ID: 10
100mN
6.25KPa",N,N,0.683033334,0.682942291,0.106440775,0.029786631,100 mN,10 mm/s,6.25 KPa
16827,Nanotribometer Smooth-on Sil 950,P,Smooth-on Sil 950,100,6.25,10,27,10,"Seq.ID: 10
100mN
6.25KPa",N,N,0.686380888,0.68628877,0.109774784,0.031208387,100 mN,10 mm/s,6.25 KPa
16828,Nanotribometer Smooth-on Sil 950,P,Smooth-on Sil 950,100,6.25,10,28,10,"Seq.ID: 10
100mN
6.25KPa",N,N,0.681798863,0.681633981,0.10294903,0.028112282,100 mN,10 mm/s,6.25 KPa
16829,Nanotribometer Smooth-on Sil 950,P,Smooth-on Sil 950,100,6.25,10,29,10,"Seq.ID: 10
100mN
6.25KPa",N,N,0.684068263,0.684286493,0.106795509,0.029828081,100 mN,10 mm/s,6.25 KPa
16830,Nanotribometer Smooth-on Sil 950,P,Smooth-on Sil 950,100,6.25,10,30,10,"Seq.ID: 10
100mN
6.25KPa",N,N,0.68475357,0.684025256,0.106158053,0.029638924,100 mN,10 mm/s,6.25 KPa
16831,Nanotribometer Smooth-on Sil 950,P,Smooth-on Sil 950,100,6.25,10,31,10,"Seq.ID: 10
100mN
6.25KPa",N,N,0.697237904,0.690480273,0.106748548,0.029920115,100 mN,10 mm/s,6.25 KPa
16832,Nanotribometer Smooth-on Sil 950,P,Smooth-on Sil 950,110,6.88,10,1,11,"Seq.ID: 11
110mN
6.88KPa",N,N,0.524775837,0.641952138,0.1594392,0.00601557,110 mN,10 mm/s,6.88 KPa
16833,Nanotribometer Smooth-on Sil 950,P,Smooth-on Sil 950,110,6.88,10,2,11,"Seq.ID: 11
110mN
6.88KPa",N,N,0.676277593,0.670663573,0.10460961,0.030025377,110 mN,10 mm/s,6.88 KPa
16834,Nanotribometer Smooth-on Sil 950,P,Smooth-on Sil 950,110,6.88,10,3,11,"Seq.ID: 11
110mN
6.88KPa",N,N,0.681617855,0.680658031,0.102711322,0.029822935,110 mN,10 mm/s,6.88 KPa
16835,Nanotribometer Smooth-on Sil 950,P,Smooth-on Sil 950,110,6.88,10,4,11,"Seq.ID: 11
110mN
6.88KPa",N,N,0.688111181,0.686744254,0.107422817,0.030585809,110 mN,10 mm/s,6.88 KPa
16836,Nanotribometer Smooth-on Sil 950,P,Smooth-on Sil 950,110,6.88,10,5,11,"Seq.ID: 11
110mN
6.88KPa",N,N,0.680578911,0.681041713,0.103625146,0.027281747,110 mN,10 mm/s,6.88 KPa
16837,Nanotribometer Smooth-on Sil 950,P,Smooth-on Sil 950,110,6.88,10,6,11,"Seq.ID: 11
110mN
6.88KPa",N,N,0.687990689,0.68700262,0.10935007,0.030431042,110 mN,10 mm/s,6.88 KPa
16838,Nanotribometer Smooth-on Sil 950,P,Smooth-on Sil 950,110,6.88,10,7,11,"Seq.ID: 11
110mN
6.88KPa",N,N,0.686704765,0.686655404,0.106812887,0.028609066,110 mN,10 mm/s,6.88 KPa
16839,Nanotribometer Smooth-on Sil 950,P,Smooth-on Sil 950,110,6.88,10,8,11,"Seq.ID: 11
110mN
6.88KPa",N,N,0.693259203,0.692812258,0.114722558,0.03129155,110 mN,10 mm/s,6.88 KPa
16840,Nanotribometer Smooth-on Sil 950,P,Smooth-on Sil 950,110,6.88,10,9,11,"Seq.ID: 11
110mN
6.88KPa",N,N,0.697471872,0.697865367,0.118958802,0.033608063,110 mN,10 mm/s,6.88 KPa
16841,Nanotribometer Smooth-on Sil 950,P,Smooth-on Sil 950,110,6.88,10,10,11,"Seq.ID: 11
110mN
6.88KPa",N,N,0.700208071,0.699740532,0.116930923,0.034399601,110 mN,10 mm/s,6.88 KPa
16842,Nanotribometer Smooth-on Sil 950,P,Smooth-on Sil 950,110,6.88,10,11,11,"Seq.ID: 11
110mN
6.88KPa",N,N,0.703135847,0.70336297,0.119188363,0.036001939,110 mN,10 mm/s,6.88 KPa
16843,Nanotribometer Smooth-on Sil 950,P,Smooth-on Sil 950,110,6.88,10,12,11,"Seq.ID: 11
110mN
6.88KPa",N,N,0.70478712,0.703489596,0.116594323,0.035756828,110 mN,10 mm/s,6.88 KPa
16844,Nanotribometer Smooth-on Sil 950,P,Smooth-on Sil 950,110,6.88,10,13,11,"Seq.ID: 11
110mN
6.88KPa",N,N,0.702133855,0.702305246,0.115240369,0.033432171,110 mN,10 mm/s,6.88 KPa
16845,Nanotribometer Smooth-on Sil 950,P,Smooth-on Sil 950,110,6.88,10,14,11,"Seq.ID: 11
110mN
6.88KPa",N,N,0.709816501,0.709248028,0.119129021,0.036802476,110 mN,10 mm/s,6.88 KPa
16846,Nanotribometer Smooth-on Sil 950,P,Smooth-on Sil 950,110,6.88,10,15,11,"Seq.ID: 11
110mN
6.88KPa",N,N,0.708686864,0.708940473,0.119453643,0.036178968,110 mN,10 mm/s,6.88 KPa
16847,Nanotribometer Smooth-on Sil 950,P,Smooth-on Sil 950,110,6.88,10,16,11,"Seq.ID: 11
110mN
6.88KPa",N,N,0.703366121,0.702865791,0.114466608,0.03312355,110 mN,10 mm/s,6.88 KPa
16848,Nanotribometer Smooth-on Sil 950,P,Smooth-on Sil 950,110,6.88,10,17,11,"Seq.ID: 11
110mN
6.88KPa",N,N,0.712392948,0.711417406,0.119208676,0.03614491,110 mN,10 mm/s,6.88 KPa
16849,Nanotribometer Smooth-on Sil 950,P,Smooth-on Sil 950,110,6.88,10,18,11,"Seq.ID: 11
110mN
6.88KPa",N,N,0.716592458,0.716640317,0.124261401,0.037837448,110 mN,10 mm/s,6.88 KPa
16850,Nanotribometer Smooth-on Sil 950,P,Smooth-on Sil 950,110,6.88,10,19,11,"Seq.ID: 11
110mN
6.88KPa",N,N,0.718157864,0.717769465,0.123090404,0.037711831,110 mN,10 mm/s,6.88 KPa
16851,Nanotribometer Smooth-on Sil 950,P,Smooth-on Sil 950,110,6.88,10,20,11,"Seq.ID: 11
110mN
6.88KPa",N,N,0.711278431,0.71260958,0.120833955,0.036012461,110 mN,10 mm/s,6.88 KPa
16852,Nanotribometer Smooth-on Sil 950,P,Smooth-on Sil 950,110,6.88,10,21,11,"Seq.ID: 11
110mN
6.88KPa",N,N,0.714870141,0.714382946,0.123295897,0.03951112,110 mN,10 mm/s,6.88 KPa
16853,Nanotribometer Smooth-on Sil 950,P,Smooth-on Sil 950,110,6.88,10,22,11,"Seq.ID: 11
110mN
6.88KPa",N,N,0.722352781,0.72148975,0.127092408,0.040962072,110 mN,10 mm/s,6.88 KPa
16854,Nanotribometer Smooth-on Sil 950,P,Smooth-on Sil 950,110,6.88,10,23,11,"Seq.ID: 11
110mN
6.88KPa",N,N,0.720310401,0.72025768,0.126755229,0.037678368,110 mN,10 mm/s,6.88 KPa
16855,Nanotribometer Smooth-on Sil 950,P,Smooth-on Sil 950,110,6.88,10,24,11,"Seq.ID: 11
110mN
6.88KPa",N,N,0.721122725,0.720088271,0.122940496,0.036931828,110 mN,10 mm/s,6.88 KPa
16856,Nanotribometer Smooth-on Sil 950,P,Smooth-on Sil 950,110,6.88,10,25,11,"Seq.ID: 11
110mN
6.88KPa",N,N,0.726973189,0.72621011,0.126729691,0.038648401,110 mN,10 mm/s,6.88 KPa
16857,Nanotribometer Smooth-on Sil 950,P,Smooth-on Sil 950,110,6.88,10,26,11,"Seq.ID: 11
110mN
6.88KPa",N,N,0.720893987,0.721702615,0.122723523,0.03583865,110 mN,10 mm/s,6.88 KPa
16858,Nanotribometer Smooth-on Sil 950,P,Smooth-on Sil 950,110,6.88,10,27,11,"Seq.ID: 11
110mN
6.88KPa",N,N,0.719598492,0.720098213,0.122589145,0.038810542,110 mN,10 mm/s,6.88 KPa
16859,Nanotribometer Smooth-on Sil 950,P,Smooth-on Sil 950,110,6.88,10,28,11,"Seq.ID: 11
110mN
6.88KPa",N,N,0.729904699,0.728645281,0.124409785,0.040858324,110 mN,10 mm/s,6.88 KPa
16860,Nanotribometer Smooth-on Sil 950,P,Smooth-on Sil 950,110,6.88,10,29,11,"Seq.ID: 11
110mN
6.88KPa",N,N,0.726228069,0.726789155,0.126208099,0.037568581,110 mN,10 mm/s,6.88 KPa
16861,Nanotribometer Smooth-on Sil 950,P,Smooth-on Sil 950,110,6.88,10,30,11,"Seq.ID: 11
110mN
6.88KPa",N,N,0.732598612,0.730797723,0.125782788,0.038870397,110 mN,10 mm/s,6.88 KPa
16862,Nanotribometer Smooth-on Sil 950,P,Smooth-on Sil 950,110,6.88,10,31,11,"Seq.ID: 11
110mN
6.88KPa",N,N,0.743274768,0.730600938,0.122640044,0.036154268,110 mN,10 mm/s,6.88 KPa
16863,Nanotribometer Smooth-on Sil 950,P,Smooth-on Sil 950,120,7.5,10,1,12,"Seq.ID: 12
120mN
7.5KPa",N,N,0.589502832,0.673238059,0.161826159,0.017964731,120 mN,10 mm/s,7.5 KPa
16864,Nanotribometer Smooth-on Sil 950,P,Smooth-on Sil 950,120,7.5,10,2,12,"Seq.ID: 12
120mN
7.5KPa",N,N,0.733756328,0.725719309,0.118463527,0.041759724,120 mN,10 mm/s,7.5 KPa
16865,Nanotribometer Smooth-on Sil 950,P,Smooth-on Sil 950,120,7.5,10,3,12,"Seq.ID: 12
120mN
7.5KPa",N,N,0.748220886,0.746014217,0.124870336,0.041115497,120 mN,10 mm/s,7.5 KPa
16866,Nanotribometer Smooth-on Sil 950,P,Smooth-on Sil 950,120,7.5,10,4,12,"Seq.ID: 12
120mN
7.5KPa",N,N,0.75803209,0.756259898,0.128329203,0.041396863,120 mN,10 mm/s,7.5 KPa
16867,Nanotribometer Smooth-on Sil 950,P,Smooth-on Sil 950,120,7.5,10,5,12,"Seq.ID: 12
120mN
7.5KPa",N,N,0.763634226,0.762927468,0.125004699,0.042010313,120 mN,10 mm/s,7.5 KPa
16868,Nanotribometer Smooth-on Sil 950,P,Smooth-on Sil 950,120,7.5,10,6,12,"Seq.ID: 12
120mN
7.5KPa",N,N,0.76338964,0.762141247,0.125180713,0.039952024,120 mN,10 mm/s,7.5 KPa
16869,Nanotribometer Smooth-on Sil 950,P,Smooth-on Sil 950,120,7.5,10,7,12,"Seq.ID: 12
120mN
7.5KPa",N,N,0.77550577,0.77389082,0.128516078,0.043221512,120 mN,10 mm/s,7.5 KPa
16870,Nanotribometer Smooth-on Sil 950,P,Smooth-on Sil 950,120,7.5,10,8,12,"Seq.ID: 12
120mN
7.5KPa",N,N,0.780048345,0.77946363,0.130334381,0.042841216,120 mN,10 mm/s,7.5 KPa
16871,Nanotribometer Smooth-on Sil 950,P,Smooth-on Sil 950,120,7.5,10,9,12,"Seq.ID: 12
120mN
7.5KPa",N,N,0.78489228,0.783209028,0.130735448,0.042000739,120 mN,10 mm/s,7.5 KPa
16872,Nanotribometer Smooth-on Sil 950,P,Smooth-on Sil 950,120,7.5,10,10,12,"Seq.ID: 12
120mN
7.5KPa",N,N,0.781461404,0.78328159,0.131744245,0.043084545,120 mN,10 mm/s,7.5 KPa
16873,Nanotribometer Smooth-on Sil 950,P,Smooth-on Sil 950,120,7.5,10,11,12,"Seq.ID: 12
120mN
7.5KPa",N,N,0.787324737,0.785896617,0.131760218,0.045441288,120 mN,10 mm/s,7.5 KPa
16874,Nanotribometer Smooth-on Sil 950,P,Smooth-on Sil 950,120,7.5,10,12,12,"Seq.ID: 12
120mN
7.5KPa",N,N,0.791683578,0.791654668,0.137381691,0.045282772,120 mN,10 mm/s,7.5 KPa
16875,Nanotribometer Smooth-on Sil 950,P,Smooth-on Sil 950,120,7.5,10,13,12,"Seq.ID: 12
120mN
7.5KPa",N,N,0.791447253,0.791142017,0.134792823,0.044775086,120 mN,10 mm/s,7.5 KPa
16876,Nanotribometer Smooth-on Sil 950,P,Smooth-on Sil 950,120,7.5,10,14,12,"Seq.ID: 12
120mN
7.5KPa",N,N,0.79597579,0.795632302,0.138647063,0.044600766,120 mN,10 mm/s,7.5 KPa
16877,Nanotribometer Smooth-on Sil 950,P,Smooth-on Sil 950,120,7.5,10,15,12,"Seq.ID: 12
120mN
7.5KPa",N,N,0.803288865,0.800516857,0.138116397,0.043375586,120 mN,10 mm/s,7.5 KPa
16878,Nanotribometer Smooth-on Sil 950,P,Smooth-on Sil 950,120,7.5,10,16,12,"Seq.ID: 12
120mN
7.5KPa",N,N,0.806755555,0.807202971,0.136277246,0.043988312,120 mN,10 mm/s,7.5 KPa
16879,Nanotribometer Smooth-on Sil 950,P,Smooth-on Sil 950,120,7.5,10,17,12,"Seq.ID: 12
120mN
7.5KPa",N,N,0.816189062,0.814044194,0.138938964,0.045280896,120 mN,10 mm/s,7.5 KPa
16880,Nanotribometer Smooth-on Sil 950,P,Smooth-on Sil 950,120,7.5,10,18,12,"Seq.ID: 12
120mN
7.5KPa",N,N,0.80893191,0.809230347,0.134980095,0.039310318,120 mN,10 mm/s,7.5 KPa
16881,Nanotribometer Smooth-on Sil 950,P,Smooth-on Sil 950,120,7.5,10,19,12,"Seq.ID: 12
120mN
7.5KPa",N,N,0.807382165,0.808660601,0.13774471,0.040723906,120 mN,10 mm/s,7.5 KPa
16882,Nanotribometer Smooth-on Sil 950,P,Smooth-on Sil 950,120,7.5,10,20,12,"Seq.ID: 12
120mN
7.5KPa",N,N,0.814996696,0.812985185,0.13942367,0.043446484,120 mN,10 mm/s,7.5 KPa
16883,Nanotribometer Smooth-on Sil 950,P,Smooth-on Sil 950,120,7.5,10,21,12,"Seq.ID: 12
120mN
7.5KPa",N,N,0.821021996,0.820561626,0.141988581,0.043817386,120 mN,10 mm/s,7.5 KPa
16884,Nanotribometer Smooth-on Sil 950,P,Smooth-on Sil 950,120,7.5,10,22,12,"Seq.ID: 12
120mN
7.5KPa",N,N,0.810692882,0.812236553,0.135391921,0.041264626,120 mN,10 mm/s,7.5 KPa
16885,Nanotribometer Smooth-on Sil 950,P,Smooth-on Sil 950,120,7.5,10,23,12,"Seq.ID: 12
120mN
7.5KPa",N,N,0.833307329,0.828186395,0.141469536,0.046951592,120 mN,10 mm/s,7.5 KPa
16886,Nanotribometer Smooth-on Sil 950,P,Smooth-on Sil 950,120,7.5,10,24,12,"Seq.ID: 12
120mN
7.5KPa",N,N,0.83403341,0.834450721,0.141537661,0.043445593,120 mN,10 mm/s,7.5 KPa
16887,Nanotribometer Smooth-on Sil 950,P,Smooth-on Sil 950,120,7.5,10,25,12,"Seq.ID: 12
120mN
7.5KPa",N,N,0.827969137,0.828792587,0.139947475,0.041145531,120 mN,10 mm/s,7.5 KPa
16888,Nanotribometer Smooth-on Sil 950,P,Smooth-on Sil 950,120,7.5,10,26,12,"Seq.ID: 12
120mN
7.5KPa",N,N,0.819400719,0.821812583,0.141440538,0.041877875,120 mN,10 mm/s,7.5 KPa
16889,Nanotribometer Smooth-on Sil 950,P,Smooth-on Sil 950,120,7.5,10,27,12,"Seq.ID: 12
120mN
7.5KPa",N,N,0.829366575,0.825686135,0.143893428,0.043003974,120 mN,10 mm/s,7.5 KPa
16890,Nanotribometer Smooth-on Sil 950,P,Smooth-on Sil 950,120,7.5,10,28,12,"Seq.ID: 12
120mN
7.5KPa",N,N,0.825074267,0.825690722,0.144058645,0.037592005,120 mN,10 mm/s,7.5 KPa
16891,Nanotribometer Smooth-on Sil 950,P,Smooth-on Sil 950,120,7.5,10,29,12,"Seq.ID: 12
120mN
7.5KPa",N,N,0.831181445,0.832218149,0.144967102,0.044266988,120 mN,10 mm/s,7.5 KPa
16892,Nanotribometer Smooth-on Sil 950,P,Smooth-on Sil 950,120,7.5,10,30,12,"Seq.ID: 12
120mN
7.5KPa",N,N,0.838531299,0.836360998,0.145598835,0.04571294,120 mN,10 mm/s,7.5 KPa
16893,Nanotribometer Smooth-on Sil 950,P,Smooth-on Sil 950,120,7.5,10,31,12,"Seq.ID: 12
120mN
7.5KPa",N,N,0.881750553,0.854300264,0.146651067,0.049929897,120 mN,10 mm/s,7.5 KPa
16894,Nanotribometer Smooth-on Sil 950,P,Smooth-on Sil 950,130,8.12,10,1,13,"Seq.ID: 13
130mN
8.12KPa",N,N,0.729640004,0.798918756,0.181956325,0.021631538,130 mN,10 mm/s,8.12 KPa
16895,Nanotribometer Smooth-on Sil 950,P,Smooth-on Sil 950,130,8.12,10,2,13,"Seq.ID: 13
130mN
8.12KPa",N,N,0.860156635,0.850129112,0.13107197,0.046536741,130 mN,10 mm/s,8.12 KPa
16896,Nanotribometer Smooth-on Sil 950,P,Smooth-on Sil 950,130,8.12,10,3,13,"Seq.ID: 13
130mN
8.12KPa",N,N,0.877428558,0.873680111,0.128747355,0.042059081,130 mN,10 mm/s,8.12 KPa
16897,Nanotribometer Smooth-on Sil 950,P,Smooth-on Sil 950,130,8.12,10,4,13,"Seq.ID: 13
130mN
8.12KPa",N,N,0.897135607,0.895006978,0.135809393,0.047265414,130 mN,10 mm/s,8.12 KPa
16898,Nanotribometer Smooth-on Sil 950,P,Smooth-on Sil 950,130,8.12,10,5,13,"Seq.ID: 13
130mN
8.12KPa",N,N,0.904489784,0.902558883,0.130413657,0.047325206,130 mN,10 mm/s,8.12 KPa
16899,Nanotribometer Smooth-on Sil 950,P,Smooth-on Sil 950,130,8.12,10,6,13,"Seq.ID: 13
130mN
8.12KPa",N,N,0.911221631,0.910972611,0.137322868,0.048841492,130 mN,10 mm/s,8.12 KPa
16900,Nanotribometer Smooth-on Sil 950,P,Smooth-on Sil 950,130,8.12,10,7,13,"Seq.ID: 13
130mN
8.12KPa",N,N,0.923436389,0.919230239,0.138411059,0.047553976,130 mN,10 mm/s,8.12 KPa
16901,Nanotribometer Smooth-on Sil 950,P,Smooth-on Sil 950,130,8.12,10,8,13,"Seq.ID: 13
130mN
8.12KPa",N,N,0.918748393,0.91843956,0.133189991,0.044535045,130 mN,10 mm/s,8.12 KPa
16902,Nanotribometer Smooth-on Sil 950,P,Smooth-on Sil 950,130,8.12,10,9,13,"Seq.ID: 13
130mN
8.12KPa",N,N,0.933163345,0.933588753,0.144035448,0.050777041,130 mN,10 mm/s,8.12 KPa
16903,Nanotribometer Smooth-on Sil 950,P,Smooth-on Sil 950,130,8.12,10,10,13,"Seq.ID: 13
130mN
8.12KPa",N,N,0.927717626,0.928061841,0.140561195,0.049145059,130 mN,10 mm/s,8.12 KPa
16904,Nanotribometer Smooth-on Sil 950,P,Smooth-on Sil 950,130,8.12,10,11,13,"Seq.ID: 13
130mN
8.12KPa",N,N,0.938282142,0.935191521,0.139971144,0.048690249,130 mN,10 mm/s,8.12 KPa
16905,Nanotribometer Smooth-on Sil 950,P,Smooth-on Sil 950,130,8.12,10,12,13,"Seq.ID: 13
130mN
8.12KPa",N,N,0.929054912,0.932389725,0.135770339,0.048745953,130 mN,10 mm/s,8.12 KPa
16906,Nanotribometer Smooth-on Sil 950,P,Smooth-on Sil 950,130,8.12,10,13,13,"Seq.ID: 13
130mN
8.12KPa",N,N,0.932199547,0.930869159,0.137532712,0.050999592,130 mN,10 mm/s,8.12 KPa
16907,Nanotribometer Smooth-on Sil 950,P,Smooth-on Sil 950,130,8.12,10,14,13,"Seq.ID: 13
130mN
8.12KPa",N,N,0.931966239,0.927778052,0.130828191,0.043493165,130 mN,10 mm/s,8.12 KPa
16908,Nanotribometer Smooth-on Sil 950,P,Smooth-on Sil 950,130,8.12,10,15,13,"Seq.ID: 13
130mN
8.12KPa",N,N,0.924463415,0.927528255,0.129399142,0.043258381,130 mN,10 mm/s,8.12 KPa
16909,Nanotribometer Smooth-on Sil 950,P,Smooth-on Sil 950,130,8.12,10,16,13,"Seq.ID: 13
130mN
8.12KPa",N,N,0.934447439,0.932114817,0.134165925,0.046983393,130 mN,10 mm/s,8.12 KPa
16910,Nanotribometer Smooth-on Sil 950,P,Smooth-on Sil 950,130,8.12,10,17,13,"Seq.ID: 13
130mN
8.12KPa",N,N,0.926270926,0.929733509,0.137664013,0.047060027,130 mN,10 mm/s,8.12 KPa
16911,Nanotribometer Smooth-on Sil 950,P,Smooth-on Sil 950,130,8.12,10,18,13,"Seq.ID: 13
130mN
8.12KPa",N,N,0.935392344,0.935508819,0.142098282,0.049377582,130 mN,10 mm/s,8.12 KPa
16912,Nanotribometer Smooth-on Sil 950,P,Smooth-on Sil 950,130,8.12,10,19,13,"Seq.ID: 13
130mN
8.12KPa",N,N,0.936704936,0.931664017,0.132734724,0.04477345,130 mN,10 mm/s,8.12 KPa
16913,Nanotribometer Smooth-on Sil 950,P,Smooth-on Sil 950,130,8.12,10,20,13,"Seq.ID: 13
130mN
8.12KPa",N,N,0.939672729,0.940762403,0.138828446,0.048527998,130 mN,10 mm/s,8.12 KPa
16914,Nanotribometer Smooth-on Sil 950,P,Smooth-on Sil 950,130,8.12,10,21,13,"Seq.ID: 13
130mN
8.12KPa",N,N,0.943662047,0.943970902,0.14012808,0.049937206,130 mN,10 mm/s,8.12 KPa
16915,Nanotribometer Smooth-on Sil 950,P,Smooth-on Sil 950,130,8.12,10,22,13,"Seq.ID: 13
130mN
8.12KPa",N,N,0.939877859,0.940410072,0.140672746,0.046780218,130 mN,10 mm/s,8.12 KPa
16916,Nanotribometer Smooth-on Sil 950,P,Smooth-on Sil 950,130,8.12,10,23,13,"Seq.ID: 13
130mN
8.12KPa",N,N,0.95008276,0.94602678,0.138471296,0.046237209,130 mN,10 mm/s,8.12 KPa
16917,Nanotribometer Smooth-on Sil 950,P,Smooth-on Sil 950,130,8.12,10,24,13,"Seq.ID: 13
130mN
8.12KPa",N,N,0.938960262,0.939621813,0.131177748,0.039246322,130 mN,10 mm/s,8.12 KPa
16918,Nanotribometer Smooth-on Sil 950,P,Smooth-on Sil 950,130,8.12,10,25,13,"Seq.ID: 13
130mN
8.12KPa",N,N,0.947138831,0.946122438,0.133052085,0.043370922,130 mN,10 mm/s,8.12 KPa
16919,Nanotribometer Smooth-on Sil 950,P,Smooth-on Sil 950,130,8.12,10,26,13,"Seq.ID: 13
130mN
8.12KPa",N,N,0.959735027,0.95910037,0.139293544,0.047971854,130 mN,10 mm/s,8.12 KPa
16920,Nanotribometer Smooth-on Sil 950,P,Smooth-on Sil 950,130,8.12,10,27,13,"Seq.ID: 13
130mN
8.12KPa",N,N,0.953647259,0.954340501,0.13878228,0.043251392,130 mN,10 mm/s,8.12 KPa
16921,Nanotribometer Smooth-on Sil 950,P,Smooth-on Sil 950,130,8.12,10,28,13,"Seq.ID: 13
130mN
8.12KPa",N,N,0.956632878,0.957002957,0.146034423,0.045474634,130 mN,10 mm/s,8.12 KPa
16922,Nanotribometer Smooth-on Sil 950,P,Smooth-on Sil 950,130,8.12,10,29,13,"Seq.ID: 13
130mN
8.12KPa",N,N,0.955363761,0.954585151,0.136458648,0.046679917,130 mN,10 mm/s,8.12 KPa
16923,Nanotribometer Smooth-on Sil 950,P,Smooth-on Sil 950,130,8.12,10,30,13,"Seq.ID: 13
130mN
8.12KPa",N,N,0.959935135,0.956607276,0.134000331,0.043011342,130 mN,10 mm/s,8.12 KPa
16924,Nanotribometer Smooth-on Sil 950,P,Smooth-on Sil 950,130,8.12,10,31,13,"Seq.ID: 13
130mN
8.12KPa",N,N,0.985581018,0.966466342,0.142278897,0.042071583,130 mN,10 mm/s,8.12 KPa
16925,Nanotribometer Smooth-on Sil 950,P,Smooth-on Sil 950,140,8.75,10,1,14,"Seq.ID: 14
140mN
8.75KPa",N,N,0.794212376,0.912079445,0.216778416,0.015893575,140 mN,10 mm/s,8.75 KPa
16926,Nanotribometer Smooth-on Sil 950,P,Smooth-on Sil 950,140,8.75,10,2,14,"Seq.ID: 14
140mN
8.75KPa",N,N,0.93604616,0.923144283,0.117248344,0.038520498,140 mN,10 mm/s,8.75 KPa
16927,Nanotribometer Smooth-on Sil 950,P,Smooth-on Sil 950,140,8.75,10,3,14,"Seq.ID: 14
140mN
8.75KPa",N,N,0.976090829,0.972588709,0.128347394,0.043376368,140 mN,10 mm/s,8.75 KPa
16928,Nanotribometer Smooth-on Sil 950,P,Smooth-on Sil 950,140,8.75,10,4,14,"Seq.ID: 14
140mN
8.75KPa",N,N,0.987555969,0.98423897,0.125144319,0.042197087,140 mN,10 mm/s,8.75 KPa
16929,Nanotribometer Smooth-on Sil 950,P,Smooth-on Sil 950,140,8.75,10,5,14,"Seq.ID: 14
140mN
8.75KPa",N,N,0.988760549,0.990130591,0.12455026,0.044546295,140 mN,10 mm/s,8.75 KPa
16930,Nanotribometer Smooth-on Sil 950,P,Smooth-on Sil 950,140,8.75,10,6,14,"Seq.ID: 14
140mN
8.75KPa",N,N,0.998173793,0.995790897,0.127409858,0.047983681,140 mN,10 mm/s,8.75 KPa
16931,Nanotribometer Smooth-on Sil 950,P,Smooth-on Sil 950,140,8.75,10,7,14,"Seq.ID: 14
140mN
8.75KPa",N,N,1.009389575,1.006671707,0.132630505,0.047492389,140 mN,10 mm/s,8.75 KPa
16932,Nanotribometer Smooth-on Sil 950,P,Smooth-on Sil 950,140,8.75,10,8,14,"Seq.ID: 14
140mN
8.75KPa",N,N,1.012928662,1.011335226,0.126738593,0.047309626,140 mN,10 mm/s,8.75 KPa
16933,Nanotribometer Smooth-on Sil 950,P,Smooth-on Sil 950,140,8.75,10,9,14,"Seq.ID: 14
140mN
8.75KPa",N,N,1.019162675,1.01635029,0.130426745,0.04771278,140 mN,10 mm/s,8.75 KPa
16934,Nanotribometer Smooth-on Sil 950,P,Smooth-on Sil 950,140,8.75,10,10,14,"Seq.ID: 14
140mN
8.75KPa",N,N,1.025189048,1.02491525,0.134192995,0.050541176,140 mN,10 mm/s,8.75 KPa
16935,Nanotribometer Smooth-on Sil 950,P,Smooth-on Sil 950,140,8.75,10,11,14,"Seq.ID: 14
140mN
8.75KPa",N,N,1.023523049,1.023290601,0.131983805,0.051060039,140 mN,10 mm/s,8.75 KPa
16936,Nanotribometer Smooth-on Sil 950,P,Smooth-on Sil 950,140,8.75,10,12,14,"Seq.ID: 14
140mN
8.75KPa",N,N,1.03128203,1.031983689,0.142538183,0.05534701,140 mN,10 mm/s,8.75 KPa
16937,Nanotribometer Smooth-on Sil 950,P,Smooth-on Sil 950,140,8.75,10,13,14,"Seq.ID: 14
140mN
8.75KPa",N,N,1.029002924,1.025806667,0.134616323,0.050532225,140 mN,10 mm/s,8.75 KPa
16938,Nanotribometer Smooth-on Sil 950,P,Smooth-on Sil 950,140,8.75,10,14,14,"Seq.ID: 14
140mN
8.75KPa",N,N,1.027158343,1.027822909,0.127601335,0.046108966,140 mN,10 mm/s,8.75 KPa
16939,Nanotribometer Smooth-on Sil 950,P,Smooth-on Sil 950,140,8.75,10,15,14,"Seq.ID: 14
140mN
8.75KPa",N,N,1.037124499,1.033799097,0.131388197,0.045187243,140 mN,10 mm/s,8.75 KPa
16940,Nanotribometer Smooth-on Sil 950,P,Smooth-on Sil 950,140,8.75,10,16,14,"Seq.ID: 14
140mN
8.75KPa",N,N,1.039792199,1.042300807,0.134455707,0.05099817,140 mN,10 mm/s,8.75 KPa
16941,Nanotribometer Smooth-on Sil 950,P,Smooth-on Sil 950,140,8.75,10,17,14,"Seq.ID: 14
140mN
8.75KPa",N,N,1.036455499,1.038251111,0.138190583,0.05239021,140 mN,10 mm/s,8.75 KPa
16942,Nanotribometer Smooth-on Sil 950,P,Smooth-on Sil 950,140,8.75,10,18,14,"Seq.ID: 14
140mN
8.75KPa",N,N,1.048419671,1.044881736,0.140830594,0.052234187,140 mN,10 mm/s,8.75 KPa
16943,Nanotribometer Smooth-on Sil 950,P,Smooth-on Sil 950,140,8.75,10,19,14,"Seq.ID: 14
140mN
8.75KPa",N,N,1.041001235,1.042963715,0.13947517,0.050879318,140 mN,10 mm/s,8.75 KPa
16944,Nanotribometer Smooth-on Sil 950,P,Smooth-on Sil 950,140,8.75,10,20,14,"Seq.ID: 14
140mN
8.75KPa",N,N,1.048369856,1.043092435,0.131178445,0.048779892,140 mN,10 mm/s,8.75 KPa
