Repository: tolstoys19/Friction-Measurements-Between-PLA-and-Silicone

# Friction-Measurements-Between-PLA-and-Silicone

In here we provide a dataset with measurements for friction between:

1. DragonSkin10-PLA
2. Smooth-on Sil 950-PLA

File: CoF-Measurements.csv (part 12 of 19)
,DataName,StaticPartner,Material,NominalLoad,H.pressure,MaxLinSpeed,CycleID,SequenceID,SequenceName,Omit,Loaded,CoF.mean,CoF.SMA.mean,CoF.sd,CoF.SMA.sd,NominalLoad.label,MaxLinSpeed.label,H.pressure.label
16945,Nanotribometer Smooth-on Sil 950,P,Smooth-on Sil 950,140,8.75,10,21,14,"Seq.ID: 14
140mN
8.75KPa",N,N,1.048867201,1.053396711,0.141877466,0.053721093,140 mN,10 mm/s,8.75 KPa
16946,Nanotribometer Smooth-on Sil 950,P,Smooth-on Sil 950,140,8.75,10,22,14,"Seq.ID: 14
140mN
8.75KPa",N,N,1.057336398,1.05205229,0.136632955,0.05073279,140 mN,10 mm/s,8.75 KPa
16947,Nanotribometer Smooth-on Sil 950,P,Smooth-on Sil 950,140,8.75,10,23,14,"Seq.ID: 14
140mN
8.75KPa",N,N,1.054770443,1.058330297,0.140924971,0.052922245,140 mN,10 mm/s,8.75 KPa
16948,Nanotribometer Smooth-on Sil 950,P,Smooth-on Sil 950,140,8.75,10,24,14,"Seq.ID: 14
140mN
8.75KPa",N,N,1.054195369,1.052465296,0.139167842,0.052008703,140 mN,10 mm/s,8.75 KPa
16949,Nanotribometer Smooth-on Sil 950,P,Smooth-on Sil 950,140,8.75,10,25,14,"Seq.ID: 14
140mN
8.75KPa",N,N,1.061883662,1.056286252,0.134805645,0.047767187,140 mN,10 mm/s,8.75 KPa
16950,Nanotribometer Smooth-on Sil 950,P,Smooth-on Sil 950,140,8.75,10,26,14,"Seq.ID: 14
140mN
8.75KPa",N,N,1.053763448,1.058385185,0.135041667,0.048169198,140 mN,10 mm/s,8.75 KPa
16951,Nanotribometer Smooth-on Sil 950,P,Smooth-on Sil 950,140,8.75,10,27,14,"Seq.ID: 14
140mN
8.75KPa",N,N,1.053148568,1.053950761,0.13741596,0.052409485,140 mN,10 mm/s,8.75 KPa
16952,Nanotribometer Smooth-on Sil 950,P,Smooth-on Sil 950,140,8.75,10,28,14,"Seq.ID: 14
140mN
8.75KPa",N,N,1.06466251,1.05981886,0.133847303,0.050422587,140 mN,10 mm/s,8.75 KPa
16953,Nanotribometer Smooth-on Sil 950,P,Smooth-on Sil 950,140,8.75,10,29,14,"Seq.ID: 14
140mN
8.75KPa",N,N,1.049157674,1.054786717,0.135496323,0.04745326,140 mN,10 mm/s,8.75 KPa
16954,Nanotribometer Smooth-on Sil 950,P,Smooth-on Sil 950,140,8.75,10,30,14,"Seq.ID: 14
140mN
8.75KPa",N,N,1.063946724,1.058896544,0.134099875,0.049543217,140 mN,10 mm/s,8.75 KPa
16955,Nanotribometer Smooth-on Sil 950,P,Smooth-on Sil 950,140,8.75,10,31,14,"Seq.ID: 14
140mN
8.75KPa",N,N,1.090511999,1.081136778,0.143581358,0.049454373,140 mN,10 mm/s,8.75 KPa
16956,Nanotribometer Smooth-on Sil 950,P,Smooth-on Sil 950,150,9.38,10,1,15,"Seq.ID: 15
150mN
9.38KPa",N,N,0.857510848,0.988959833,0.224775576,0.015718464,150 mN,10 mm/s,9.38 KPa
16957,Nanotribometer Smooth-on Sil 950,P,Smooth-on Sil 950,150,9.38,10,2,15,"Seq.ID: 15
150mN
9.38KPa",N,N,1.014832804,1.001623345,0.123885623,0.04366276,150 mN,10 mm/s,9.38 KPa
16958,Nanotribometer Smooth-on Sil 950,P,Smooth-on Sil 950,150,9.38,10,3,15,"Seq.ID: 15
150mN
9.38KPa",N,N,1.045408747,1.039306965,0.130433813,0.047027237,150 mN,10 mm/s,9.38 KPa
16959,Nanotribometer Smooth-on Sil 950,P,Smooth-on Sil 950,150,9.38,10,4,15,"Seq.ID: 15
150mN
9.38KPa",N,N,1.063369645,1.058215864,0.127145314,0.047746858,150 mN,10 mm/s,9.38 KPa
16960,Nanotribometer Smooth-on Sil 950,P,Smooth-on Sil 950,150,9.38,10,5,15,"Seq.ID: 15
150mN
9.38KPa",N,N,1.082152357,1.07892084,0.13260485,0.049687663,150 mN,10 mm/s,9.38 KPa
16961,Nanotribometer Smooth-on Sil 950,P,Smooth-on Sil 950,150,9.38,10,6,15,"Seq.ID: 15
150mN
9.38KPa",N,N,1.078795693,1.080912722,0.133056215,0.050392359,150 mN,10 mm/s,9.38 KPa
16962,Nanotribometer Smooth-on Sil 950,P,Smooth-on Sil 950,150,9.38,10,7,15,"Seq.ID: 15
150mN
9.38KPa",N,N,1.082048117,1.078134161,0.12787439,0.047258253,150 mN,10 mm/s,9.38 KPa
16963,Nanotribometer Smooth-on Sil 950,P,Smooth-on Sil 950,150,9.38,10,8,15,"Seq.ID: 15
150mN
9.38KPa",N,N,1.104005336,1.09917485,0.132392486,0.04861411,150 mN,10 mm/s,9.38 KPa
16964,Nanotribometer Smooth-on Sil 950,P,Smooth-on Sil 950,150,9.38,10,9,15,"Seq.ID: 15
150mN
9.38KPa",N,N,1.095816755,1.098522297,0.130834259,0.046128056,150 mN,10 mm/s,9.38 KPa
16965,Nanotribometer Smooth-on Sil 950,P,Smooth-on Sil 950,150,9.38,10,10,15,"Seq.ID: 15
150mN
9.38KPa",N,N,1.1056805,1.103925208,0.137671704,0.050647397,150 mN,10 mm/s,9.38 KPa
16966,Nanotribometer Smooth-on Sil 950,P,Smooth-on Sil 950,150,9.38,10,11,15,"Seq.ID: 15
150mN
9.38KPa",N,N,1.085958836,1.088580502,0.132103923,0.041256406,150 mN,10 mm/s,9.38 KPa
16967,Nanotribometer Smooth-on Sil 950,P,Smooth-on Sil 950,150,9.38,10,12,15,"Seq.ID: 15
150mN
9.38KPa",N,N,1.10128396,1.097901203,0.132220765,0.046931877,150 mN,10 mm/s,9.38 KPa
16968,Nanotribometer Smooth-on Sil 950,P,Smooth-on Sil 950,150,9.38,10,13,15,"Seq.ID: 15
150mN
9.38KPa",N,N,1.111834021,1.105090504,0.129254017,0.043783924,150 mN,10 mm/s,9.38 KPa
16969,Nanotribometer Smooth-on Sil 950,P,Smooth-on Sil 950,150,9.38,10,14,15,"Seq.ID: 15
150mN
9.38KPa",N,N,1.115851822,1.116110082,0.130564219,0.044172832,150 mN,10 mm/s,9.38 KPa
16970,Nanotribometer Smooth-on Sil 950,P,Smooth-on Sil 950,150,9.38,10,15,15,"Seq.ID: 15
150mN
9.38KPa",N,N,1.119346696,1.120582898,0.134815175,0.04865669,150 mN,10 mm/s,9.38 KPa
16971,Nanotribometer Smooth-on Sil 950,P,Smooth-on Sil 950,150,9.38,10,16,15,"Seq.ID: 15
150mN
9.38KPa",N,N,1.104808153,1.108415548,0.134980721,0.048824999,150 mN,10 mm/s,9.38 KPa
16972,Nanotribometer Smooth-on Sil 950,P,Smooth-on Sil 950,150,9.38,10,17,15,"Seq.ID: 15
150mN
9.38KPa",N,N,1.111855738,1.108527327,0.131135101,0.044994788,150 mN,10 mm/s,9.38 KPa
16973,Nanotribometer Smooth-on Sil 950,P,Smooth-on Sil 950,150,9.38,10,18,15,"Seq.ID: 15
150mN
9.38KPa",N,N,1.113046002,1.109475706,0.126752294,0.039433684,150 mN,10 mm/s,9.38 KPa
16974,Nanotribometer Smooth-on Sil 950,P,Smooth-on Sil 950,150,9.38,10,19,15,"Seq.ID: 15
150mN
9.38KPa",N,N,1.12424704,1.127680522,0.133420744,0.049564298,150 mN,10 mm/s,9.38 KPa
16975,Nanotribometer Smooth-on Sil 950,P,Smooth-on Sil 950,150,9.38,10,20,15,"Seq.ID: 15
150mN
9.38KPa",N,N,1.11737198,1.119978303,0.135606041,0.048145362,150 mN,10 mm/s,9.38 KPa
16976,Nanotribometer Smooth-on Sil 950,P,Smooth-on Sil 950,150,9.38,10,21,15,"Seq.ID: 15
150mN
9.38KPa",N,N,1.115715097,1.115168257,0.132039643,0.048958119,150 mN,10 mm/s,9.38 KPa
16977,Nanotribometer Smooth-on Sil 950,P,Smooth-on Sil 950,150,9.38,10,22,15,"Seq.ID: 15
150mN
9.38KPa",N,N,1.112495969,1.111591975,0.132185675,0.047808944,150 mN,10 mm/s,9.38 KPa
16978,Nanotribometer Smooth-on Sil 950,P,Smooth-on Sil 950,150,9.38,10,23,15,"Seq.ID: 15
150mN
9.38KPa",N,N,1.116332451,1.113153392,0.130753236,0.044331493,150 mN,10 mm/s,9.38 KPa
16979,Nanotribometer Smooth-on Sil 950,P,Smooth-on Sil 950,150,9.38,10,24,15,"Seq.ID: 15
150mN
9.38KPa",N,N,1.128428779,1.128849205,0.138860495,0.050472423,150 mN,10 mm/s,9.38 KPa
16980,Nanotribometer Smooth-on Sil 950,P,Smooth-on Sil 950,150,9.38,10,25,15,"Seq.ID: 15
150mN
9.38KPa",N,N,1.131676277,1.130279796,0.13656376,0.049328153,150 mN,10 mm/s,9.38 KPa
16981,Nanotribometer Smooth-on Sil 950,P,Smooth-on Sil 950,150,9.38,10,26,15,"Seq.ID: 15
150mN
9.38KPa",N,N,1.132644824,1.131970374,0.140302434,0.047218156,150 mN,10 mm/s,9.38 KPa
16982,Nanotribometer Smooth-on Sil 950,P,Smooth-on Sil 950,150,9.38,10,27,15,"Seq.ID: 15
150mN
9.38KPa",N,N,1.135137774,1.132357776,0.137796288,0.042211574,150 mN,10 mm/s,9.38 KPa
16983,Nanotribometer Smooth-on Sil 950,P,Smooth-on Sil 950,150,9.38,10,28,15,"Seq.ID: 15
150mN
9.38KPa",N,N,1.128982414,1.133338481,0.141016262,0.048383142,150 mN,10 mm/s,9.38 KPa
16984,Nanotribometer Smooth-on Sil 950,P,Smooth-on Sil 950,150,9.38,10,29,15,"Seq.ID: 15
150mN
9.38KPa",N,N,1.127803843,1.126698159,0.135950297,0.050381119,150 mN,10 mm/s,9.38 KPa
16985,Nanotribometer Smooth-on Sil 950,P,Smooth-on Sil 950,150,9.38,10,30,15,"Seq.ID: 15
150mN
9.38KPa",N,N,1.131767161,1.132120564,0.143659217,0.052693361,150 mN,10 mm/s,9.38 KPa
16986,Nanotribometer Smooth-on Sil 950,P,Smooth-on Sil 950,150,9.38,10,31,15,"Seq.ID: 15
150mN
9.38KPa",N,N,1.132336587,1.134840274,0.144218913,0.043147413,150 mN,10 mm/s,9.38 KPa
16987,Nanotribometer Smooth-on Sil 950,P,Smooth-on Sil 950,160,10,10,1,16,"Seq.ID: 16
160mN
10KPa",N,N,0.944158033,1.03779644,0.293888953,0.009703538,160 mN,10 mm/s,10 KPa
16988,Nanotribometer Smooth-on Sil 950,P,Smooth-on Sil 950,160,10,10,2,16,"Seq.ID: 16
160mN
10KPa",N,N,1.080804715,1.067664661,0.129606095,0.043805729,160 mN,10 mm/s,10 KPa
16989,Nanotribometer Smooth-on Sil 950,P,Smooth-on Sil 950,160,10,10,3,16,"Seq.ID: 16
160mN
10KPa",N,N,1.128688639,1.119733777,0.138593719,0.05121463,160 mN,10 mm/s,10 KPa
16990,Nanotribometer Smooth-on Sil 950,P,Smooth-on Sil 950,160,10,10,4,16,"Seq.ID: 16
160mN
10KPa",N,N,1.140044533,1.137974716,0.141145191,0.050148407,160 mN,10 mm/s,10 KPa
16991,Nanotribometer Smooth-on Sil 950,P,Smooth-on Sil 950,160,10,10,5,16,"Seq.ID: 16
160mN
10KPa",N,N,1.157352225,1.155275829,0.144510943,0.05505339,160 mN,10 mm/s,10 KPa
16992,Nanotribometer Smooth-on Sil 950,P,Smooth-on Sil 950,160,10,10,6,16,"Seq.ID: 16
160mN
10KPa",N,N,1.162615148,1.159373099,0.143688281,0.053730106,160 mN,10 mm/s,10 KPa
16993,Nanotribometer Smooth-on Sil 950,P,Smooth-on Sil 950,160,10,10,7,16,"Seq.ID: 16
160mN
10KPa",N,N,1.177715838,1.172790836,0.14569646,0.054373783,160 mN,10 mm/s,10 KPa
16994,Nanotribometer Smooth-on Sil 950,P,Smooth-on Sil 950,160,10,10,8,16,"Seq.ID: 16
160mN
10KPa",N,N,1.188158053,1.187969637,0.148948406,0.058555587,160 mN,10 mm/s,10 KPa
16995,Nanotribometer Smooth-on Sil 950,P,Smooth-on Sil 950,160,10,10,9,16,"Seq.ID: 16
160mN
10KPa",N,N,1.195066871,1.193586425,0.1474918,0.056901585,160 mN,10 mm/s,10 KPa
16996,Nanotribometer Smooth-on Sil 950,P,Smooth-on Sil 950,160,10,10,10,16,"Seq.ID: 16
160mN
10KPa",N,N,1.200256388,1.200661557,0.153166724,0.058794056,160 mN,10 mm/s,10 KPa
16997,Nanotribometer Smooth-on Sil 950,P,Smooth-on Sil 950,160,10,10,11,16,"Seq.ID: 16
160mN
10KPa",N,N,1.192333655,1.192778314,0.148224457,0.055682179,160 mN,10 mm/s,10 KPa
16998,Nanotribometer Smooth-on Sil 950,P,Smooth-on Sil 950,160,10,10,12,16,"Seq.ID: 16
160mN
10KPa",N,N,1.205851759,1.20038781,0.149923646,0.05682296,160 mN,10 mm/s,10 KPa
16999,Nanotribometer Smooth-on Sil 950,P,Smooth-on Sil 950,160,10,10,13,16,"Seq.ID: 16
160mN
10KPa",N,N,1.202167274,1.204399221,0.149739993,0.055589194,160 mN,10 mm/s,10 KPa
17000,Nanotribometer Smooth-on Sil 950,P,Smooth-on Sil 950,160,10,10,14,16,"Seq.ID: 16
160mN
10KPa",N,N,1.207675893,1.20342833,0.147801347,0.053408423,160 mN,10 mm/s,10 KPa
17001,Nanotribometer Smooth-on Sil 950,P,Smooth-on Sil 950,160,10,10,15,16,"Seq.ID: 16
160mN
10KPa",N,N,1.21164336,1.210876149,0.141937209,0.047967077,160 mN,10 mm/s,10 KPa
17002,Nanotribometer Smooth-on Sil 950,P,Smooth-on Sil 950,160,10,10,16,16,"Seq.ID: 16
160mN
10KPa",N,N,1.197416018,1.203806778,0.147560775,0.05224389,160 mN,10 mm/s,10 KPa
17003,Nanotribometer Smooth-on Sil 950,P,Smooth-on Sil 950,160,10,10,17,16,"Seq.ID: 16
160mN
10KPa",N,N,1.188698708,1.186953718,0.139906866,0.049716445,160 mN,10 mm/s,10 KPa
17004,Nanotribometer Smooth-on Sil 950,P,Smooth-on Sil 950,160,10,10,18,16,"Seq.ID: 16
160mN
10KPa",N,N,1.202163631,1.200141701,0.141978188,0.053171609,160 mN,10 mm/s,10 KPa
17005,Nanotribometer Smooth-on Sil 950,P,Smooth-on Sil 950,160,10,10,19,16,"Seq.ID: 16
160mN
10KPa",N,N,1.213795995,1.211574303,0.144458823,0.053299211,160 mN,10 mm/s,10 KPa
17006,Nanotribometer Smooth-on Sil 950,P,Smooth-on Sil 950,160,10,10,20,16,"Seq.ID: 16
160mN
10KPa",N,N,1.218996147,1.219410542,0.147820401,0.054264307,160 mN,10 mm/s,10 KPa
17007,Nanotribometer Smooth-on Sil 950,P,Smooth-on Sil 950,160,10,10,21,16,"Seq.ID: 16
160mN
10KPa",N,N,1.207330051,1.207790794,0.140241543,0.050966494,160 mN,10 mm/s,10 KPa
17008,Nanotribometer Smooth-on Sil 950,P,Smooth-on Sil 950,160,10,10,22,16,"Seq.ID: 16
160mN
10KPa",N,N,1.209489272,1.211680233,0.146879535,0.057388748,160 mN,10 mm/s,10 KPa
17009,Nanotribometer Smooth-on Sil 950,P,Smooth-on Sil 950,160,10,10,23,16,"Seq.ID: 16
160mN
10KPa",N,N,1.209138544,1.208649062,0.145178575,0.055796896,160 mN,10 mm/s,10 KPa
17010,Nanotribometer Smooth-on Sil 950,P,Smooth-on Sil 950,160,10,10,24,16,"Seq.ID: 16
160mN
10KPa",N,N,1.215541374,1.212805784,0.147327466,0.055275259,160 mN,10 mm/s,10 KPa
17011,Nanotribometer Smooth-on Sil 950,P,Smooth-on Sil 950,160,10,10,25,16,"Seq.ID: 16
160mN
10KPa",N,N,1.214224348,1.215873643,0.147111235,0.054386113,160 mN,10 mm/s,10 KPa
17012,Nanotribometer Smooth-on Sil 950,P,Smooth-on Sil 950,160,10,10,26,16,"Seq.ID: 16
160mN
10KPa",N,N,1.200534194,1.199354538,0.140115762,0.047101627,160 mN,10 mm/s,10 KPa
17013,Nanotribometer Smooth-on Sil 950,P,Smooth-on Sil 950,160,10,10,27,16,"Seq.ID: 16
160mN
10KPa",N,N,1.211802503,1.212156456,0.147013371,0.054321696,160 mN,10 mm/s,10 KPa
17014,Nanotribometer Smooth-on Sil 950,P,Smooth-on Sil 950,160,10,10,28,16,"Seq.ID: 16
160mN
10KPa",N,N,1.219591123,1.216629818,0.146619247,0.05310816,160 mN,10 mm/s,10 KPa
17015,Nanotribometer Smooth-on Sil 950,P,Smooth-on Sil 950,160,10,10,29,16,"Seq.ID: 16
160mN
10KPa",N,N,1.226416831,1.222853236,0.142789065,0.048897339,160 mN,10 mm/s,10 KPa
17016,Nanotribometer Smooth-on Sil 950,P,Smooth-on Sil 950,160,10,10,30,16,"Seq.ID: 16
160mN
10KPa",N,N,1.232314472,1.233639487,0.15165061,0.053962429,160 mN,10 mm/s,10 KPa
17017,Nanotribometer Smooth-on Sil 950,P,Smooth-on Sil 950,160,10,10,31,16,"Seq.ID: 16
160mN
10KPa",N,N,1.239875506,1.247282285,0.154191041,0.047919308,160 mN,10 mm/s,10 KPa
17018,Nanotribometer Smooth-on Sil 950,P,Smooth-on Sil 950,170,10.62,10,1,17,"Seq.ID: 17
170mN
10.62KPa",N,N,1.001921966,1.115057142,0.318480588,0.016408224,170 mN,10 mm/s,10.62 KPa
17019,Nanotribometer Smooth-on Sil 950,P,Smooth-on Sil 950,170,10.62,10,2,17,"Seq.ID: 17
170mN
10.62KPa",N,N,1.126723073,1.132649591,0.136618012,0.04102775,170 mN,10 mm/s,10.62 KPa
17020,Nanotribometer Smooth-on Sil 950,P,Smooth-on Sil 950,170,10.62,10,3,17,"Seq.ID: 17
170mN
10.62KPa",N,N,1.153628968,1.143899052,0.152659155,0.058325369,170 mN,10 mm/s,10.62 KPa
17021,Nanotribometer Smooth-on Sil 950,P,Smooth-on Sil 950,170,10.62,10,4,17,"Seq.ID: 17
170mN
10.62KPa",N,N,1.18151853,1.173801394,0.149722491,0.057584407,170 mN,10 mm/s,10.62 KPa
17022,Nanotribometer Smooth-on Sil 950,P,Smooth-on Sil 950,170,10.62,10,5,17,"Seq.ID: 17
170mN
10.62KPa",N,N,1.207896056,1.198893156,0.147221436,0.055065686,170 mN,10 mm/s,10.62 KPa
17023,Nanotribometer Smooth-on Sil 950,P,Smooth-on Sil 950,170,10.62,10,6,17,"Seq.ID: 17
170mN
10.62KPa",N,N,1.223245062,1.219841687,0.147656886,0.052847999,170 mN,10 mm/s,10.62 KPa
17024,Nanotribometer Smooth-on Sil 950,P,Smooth-on Sil 950,170,10.62,10,7,17,"Seq.ID: 17
170mN
10.62KPa",N,N,1.234149419,1.227663828,0.149085551,0.051889338,170 mN,10 mm/s,10.62 KPa
17025,Nanotribometer Smooth-on Sil 950,P,Smooth-on Sil 950,170,10.62,10,8,17,"Seq.ID: 17
170mN
10.62KPa",N,N,1.248493979,1.242396425,0.147576031,0.047946907,170 mN,10 mm/s,10.62 KPa
17026,Nanotribometer Smooth-on Sil 950,P,Smooth-on Sil 950,170,10.62,10,9,17,"Seq.ID: 17
170mN
10.62KPa",N,N,1.243994078,1.246340934,0.142733252,0.043458275,170 mN,10 mm/s,10.62 KPa
17027,Nanotribometer Smooth-on Sil 950,P,Smooth-on Sil 950,170,10.62,10,10,17,"Seq.ID: 17
170mN
10.62KPa",N,N,1.212953669,1.216130732,0.115386884,0.027196057,170 mN,10 mm/s,10.62 KPa
17028,Nanotribometer Smooth-on Sil 950,P,Smooth-on Sil 950,170,10.62,10,11,17,"Seq.ID: 17
170mN
10.62KPa",N,N,1.240818239,1.234639227,0.13091776,0.036685755,170 mN,10 mm/s,10.62 KPa
17029,Nanotribometer Smooth-on Sil 950,P,Smooth-on Sil 950,170,10.62,10,12,17,"Seq.ID: 17
170mN
10.62KPa",N,N,1.253436377,1.254170026,0.13972778,0.04267859,170 mN,10 mm/s,10.62 KPa
17030,Nanotribometer Smooth-on Sil 950,P,Smooth-on Sil 950,170,10.62,10,13,17,"Seq.ID: 17
170mN
10.62KPa",N,N,1.248997582,1.250728614,0.143374479,0.047605157,170 mN,10 mm/s,10.62 KPa
17031,Nanotribometer Smooth-on Sil 950,P,Smooth-on Sil 950,170,10.62,10,14,17,"Seq.ID: 17
170mN
10.62KPa",N,N,1.257605918,1.255774899,0.143430872,0.04756935,170 mN,10 mm/s,10.62 KPa
17032,Nanotribometer Smooth-on Sil 950,P,Smooth-on Sil 950,170,10.62,10,15,17,"Seq.ID: 17
170mN
10.62KPa",N,N,1.276024191,1.271427504,0.149138245,0.051168207,170 mN,10 mm/s,10.62 KPa
17033,Nanotribometer Smooth-on Sil 950,P,Smooth-on Sil 950,170,10.62,10,16,17,"Seq.ID: 17
170mN
10.62KPa",N,N,1.271359146,1.273844003,0.151339702,0.051624889,170 mN,10 mm/s,10.62 KPa
17034,Nanotribometer Smooth-on Sil 950,P,Smooth-on Sil 950,170,10.62,10,17,17,"Seq.ID: 17
170mN
10.62KPa",N,N,1.289489729,1.282446481,0.149487655,0.05063181,170 mN,10 mm/s,10.62 KPa
17035,Nanotribometer Smooth-on Sil 950,P,Smooth-on Sil 950,170,10.62,10,18,17,"Seq.ID: 17
170mN
10.62KPa",N,N,1.290368458,1.293447658,0.157148868,0.053369386,170 mN,10 mm/s,10.62 KPa
17036,Nanotribometer Smooth-on Sil 950,P,Smooth-on Sil 950,170,10.62,10,19,17,"Seq.ID: 17
170mN
10.62KPa",N,N,1.292710935,1.28923255,0.150479175,0.050642139,170 mN,10 mm/s,10.62 KPa
17037,Nanotribometer Smooth-on Sil 950,P,Smooth-on Sil 950,170,10.62,10,20,17,"Seq.ID: 17
170mN
10.62KPa",N,N,1.284083979,1.291957359,0.155259087,0.054393616,170 mN,10 mm/s,10.62 KPa
17038,Nanotribometer Smooth-on Sil 950,P,Smooth-on Sil 950,170,10.62,10,21,17,"Seq.ID: 17
170mN
10.62KPa",N,N,1.284817235,1.279932822,0.154806477,0.053118156,170 mN,10 mm/s,10.62 KPa
17039,Nanotribometer Smooth-on Sil 950,P,Smooth-on Sil 950,170,10.62,10,22,17,"Seq.ID: 17
170mN
10.62KPa",N,N,1.29254491,1.294559784,0.159023657,0.05883545,170 mN,10 mm/s,10.62 KPa
17040,Nanotribometer Smooth-on Sil 950,P,Smooth-on Sil 950,170,10.62,10,23,17,"Seq.ID: 17
170mN
10.62KPa",N,N,1.289346072,1.284078534,0.152734387,0.05086814,170 mN,10 mm/s,10.62 KPa
17041,Nanotribometer Smooth-on Sil 950,P,Smooth-on Sil 950,170,10.62,10,24,17,"Seq.ID: 17
170mN
10.62KPa",N,N,1.306814486,1.301272219,0.146857477,0.04690561,170 mN,10 mm/s,10.62 KPa
17042,Nanotribometer Smooth-on Sil 950,P,Smooth-on Sil 950,170,10.62,10,25,17,"Seq.ID: 17
170mN
10.62KPa",N,N,1.292416756,1.299892044,0.150669089,0.048914828,170 mN,10 mm/s,10.62 KPa
17043,Nanotribometer Smooth-on Sil 950,P,Smooth-on Sil 950,170,10.62,10,26,17,"Seq.ID: 17
170mN
10.62KPa",N,N,1.294792945,1.292188435,0.14914803,0.049167265,170 mN,10 mm/s,10.62 KPa
17044,Nanotribometer Smooth-on Sil 950,P,Smooth-on Sil 950,170,10.62,10,27,17,"Seq.ID: 17
170mN
10.62KPa",N,N,1.296212492,1.296819905,0.147544311,0.048715127,170 mN,10 mm/s,10.62 KPa
17045,Nanotribometer Smooth-on Sil 950,P,Smooth-on Sil 950,170,10.62,10,28,17,"Seq.ID: 17
170mN
10.62KPa",N,N,1.295252656,1.297099859,0.152633564,0.051682644,170 mN,10 mm/s,10.62 KPa
17046,Nanotribometer Smooth-on Sil 950,P,Smooth-on Sil 950,170,10.62,10,29,17,"Seq.ID: 17
170mN
10.62KPa",N,N,1.306424471,1.300705327,0.150433889,0.049482296,170 mN,10 mm/s,10.62 KPa
17047,Nanotribometer Smooth-on Sil 950,P,Smooth-on Sil 950,170,10.62,10,30,17,"Seq.ID: 17
170mN
10.62KPa",N,N,1.298786924,1.304261041,0.153970572,0.050490125,170 mN,10 mm/s,10.62 KPa
17048,Nanotribometer Smooth-on Sil 950,P,Smooth-on Sil 950,170,10.62,10,31,17,"Seq.ID: 17
170mN
10.62KPa",N,N,1.304124787,1.309534408,0.154848576,0.041757429,170 mN,10 mm/s,10.62 KPa
17049,Nanotribometer Smooth-on Sil 950,P,Smooth-on Sil 950,180,11.25,10,1,18,"Seq.ID: 18
180mN
11.25KPa",N,N,0.991433061,1.175600081,0.378762698,0.022263442,180 mN,10 mm/s,11.25 KPa
17050,Nanotribometer Smooth-on Sil 950,P,Smooth-on Sil 950,180,11.25,10,2,18,"Seq.ID: 18
180mN
11.25KPa",N,N,1.206881443,1.194891599,0.13725727,0.0414514,180 mN,10 mm/s,11.25 KPa
17051,Nanotribometer Smooth-on Sil 950,P,Smooth-on Sil 950,180,11.25,10,3,18,"Seq.ID: 18
180mN
11.25KPa",N,N,1.249635167,1.242815092,0.14401871,0.047749941,180 mN,10 mm/s,11.25 KPa
17052,Nanotribometer Smooth-on Sil 950,P,Smooth-on Sil 950,180,11.25,10,4,18,"Seq.ID: 18
180mN
11.25KPa",N,N,1.282476211,1.272154252,0.14361583,0.046379258,180 mN,10 mm/s,11.25 KPa
17053,Nanotribometer Smooth-on Sil 950,P,Smooth-on Sil 950,180,11.25,10,5,18,"Seq.ID: 18
180mN
11.25KPa",N,N,1.292283992,1.290965081,0.14865298,0.044976373,180 mN,10 mm/s,11.25 KPa
17054,Nanotribometer Smooth-on Sil 950,P,Smooth-on Sil 950,180,11.25,10,6,18,"Seq.ID: 18
180mN
11.25KPa",N,N,1.314476944,1.31042287,0.150862424,0.049647234,180 mN,10 mm/s,11.25 KPa
17055,Nanotribometer Smooth-on Sil 950,P,Smooth-on Sil 950,180,11.25,10,7,18,"Seq.ID: 18
180mN
11.25KPa",N,N,1.315361368,1.316912299,0.152125733,0.048237651,180 mN,10 mm/s,11.25 KPa
17056,Nanotribometer Smooth-on Sil 950,P,Smooth-on Sil 950,180,11.25,10,8,18,"Seq.ID: 18
180mN
11.25KPa",N,N,1.31690151,1.313450811,0.150481238,0.047021301,180 mN,10 mm/s,11.25 KPa
17057,Nanotribometer Smooth-on Sil 950,P,Smooth-on Sil 950,180,11.25,10,9,18,"Seq.ID: 18
180mN
11.25KPa",N,N,1.333264243,1.329027742,0.151376217,0.04742914,180 mN,10 mm/s,11.25 KPa
17058,Nanotribometer Smooth-on Sil 950,P,Smooth-on Sil 950,180,11.25,10,10,18,"Seq.ID: 18
180mN
11.25KPa",N,N,1.334230871,1.337582843,0.158354647,0.051520423,180 mN,10 mm/s,11.25 KPa
17059,Nanotribometer Smooth-on Sil 950,P,Smooth-on Sil 950,180,11.25,10,11,18,"Seq.ID: 18
180mN
11.25KPa",N,N,1.336906178,1.335290713,0.151377711,0.047977599,180 mN,10 mm/s,11.25 KPa
17060,Nanotribometer Smooth-on Sil 950,P,Smooth-on Sil 950,180,11.25,10,12,18,"Seq.ID: 18
180mN
11.25KPa",N,N,1.333317518,1.333538377,0.157924579,0.048147065,180 mN,10 mm/s,11.25 KPa
17061,Nanotribometer Smooth-on Sil 950,P,Smooth-on Sil 950,180,11.25,10,13,18,"Seq.ID: 18
180mN
11.25KPa",N,N,1.343038705,1.341031301,0.158608379,0.05130203,180 mN,10 mm/s,11.25 KPa
17062,Nanotribometer Smooth-on Sil 950,P,Smooth-on Sil 950,180,11.25,10,14,18,"Seq.ID: 18
180mN
11.25KPa",N,N,1.334947002,1.335904036,0.153872722,0.04676698,180 mN,10 mm/s,11.25 KPa
17063,Nanotribometer Smooth-on Sil 950,P,Smooth-on Sil 950,180,11.25,10,15,18,"Seq.ID: 18
180mN
11.25KPa",N,N,1.330299439,1.334512442,0.15589748,0.049178631,180 mN,10 mm/s,11.25 KPa
17064,Nanotribometer Smooth-on Sil 950,P,Smooth-on Sil 950,180,11.25,10,16,18,"Seq.ID: 18
180mN
11.25KPa",N,N,1.333965762,1.329745405,0.151636208,0.048583382,180 mN,10 mm/s,11.25 KPa
17065,Nanotribometer Smooth-on Sil 950,P,Smooth-on Sil 950,180,11.25,10,17,18,"Seq.ID: 18
180mN
11.25KPa",N,N,1.34265648,1.345297809,0.161320631,0.054127256,180 mN,10 mm/s,11.25 KPa
17066,Nanotribometer Smooth-on Sil 950,P,Smooth-on Sil 950,180,11.25,10,18,18,"Seq.ID: 18
180mN
11.25KPa",N,N,1.329726218,1.328989501,0.155447,0.048203482,180 mN,10 mm/s,11.25 KPa
17067,Nanotribometer Smooth-on Sil 950,P,Smooth-on Sil 950,180,11.25,10,19,18,"Seq.ID: 18
180mN
11.25KPa",N,N,1.34309453,1.339075493,0.157849395,0.049884047,180 mN,10 mm/s,11.25 KPa
17068,Nanotribometer Smooth-on Sil 950,P,Smooth-on Sil 950,180,11.25,10,20,18,"Seq.ID: 18
180mN
11.25KPa",N,N,1.360366904,1.35599378,0.158565007,0.050694536,180 mN,10 mm/s,11.25 KPa
17069,Nanotribometer Smooth-on Sil 950,P,Smooth-on Sil 950,180,11.25,10,21,18,"Seq.ID: 18
180mN
11.25KPa",N,N,1.362986623,1.360860537,0.153909843,0.045529625,180 mN,10 mm/s,11.25 KPa
17070,Nanotribometer Smooth-on Sil 950,P,Smooth-on Sil 950,180,11.25,10,22,18,"Seq.ID: 18
180mN
11.25KPa",N,N,1.347913405,1.355279152,0.162866511,0.051609064,180 mN,10 mm/s,11.25 KPa
17071,Nanotribometer Smooth-on Sil 950,P,Smooth-on Sil 950,180,11.25,10,23,18,"Seq.ID: 18
180mN
11.25KPa",N,N,1.354731485,1.351895586,0.159375857,0.05245533,180 mN,10 mm/s,11.25 KPa
17072,Nanotribometer Smooth-on Sil 950,P,Smooth-on Sil 950,180,11.25,10,24,18,"Seq.ID: 18
180mN
11.25KPa",N,N,1.357199032,1.354714324,0.157474158,0.04873884,180 mN,10 mm/s,11.25 KPa
17073,Nanotribometer Smooth-on Sil 950,P,Smooth-on Sil 950,180,11.25,10,25,18,"Seq.ID: 18
180mN
11.25KPa",N,N,1.373890801,1.365336197,0.154199448,0.044309558,180 mN,10 mm/s,11.25 KPa
17074,Nanotribometer Smooth-on Sil 950,P,Smooth-on Sil 950,180,11.25,10,26,18,"Seq.ID: 18
180mN
11.25KPa",N,N,1.351318471,1.36636008,0.163691509,0.055760684,180 mN,10 mm/s,11.25 KPa
17075,Nanotribometer Smooth-on Sil 950,P,Smooth-on Sil 950,180,11.25,10,27,18,"Seq.ID: 18
180mN
11.25KPa",N,N,1.33691515,1.334116181,0.148766,0.045201915,180 mN,10 mm/s,11.25 KPa
17076,Nanotribometer Smooth-on Sil 950,P,Smooth-on Sil 950,180,11.25,10,28,18,"Seq.ID: 18
180mN
11.25KPa",N,N,1.35666702,1.352515223,0.159630544,0.049816807,180 mN,10 mm/s,11.25 KPa
17077,Nanotribometer Smooth-on Sil 950,P,Smooth-on Sil 950,180,11.25,10,29,18,"Seq.ID: 18
180mN
11.25KPa",N,N,1.362949693,1.363368987,0.159477648,0.049572037,180 mN,10 mm/s,11.25 KPa
17078,Nanotribometer Smooth-on Sil 950,P,Smooth-on Sil 950,180,11.25,10,30,18,"Seq.ID: 18
180mN
11.25KPa",N,N,1.348772044,1.351232063,0.154975511,0.046565348,180 mN,10 mm/s,11.25 KPa
17079,Nanotribometer Smooth-on Sil 950,P,Smooth-on Sil 950,180,11.25,10,31,18,"Seq.ID: 18
180mN
11.25KPa",N,N,1.351450216,1.358693678,0.159971595,0.039282521,180 mN,10 mm/s,11.25 KPa
17080,Nanotribometer Smooth-on Sil 950,P,Smooth-on Sil 950,190,11.88,10,1,19,"Seq.ID: 19
190mN
11.88KPa",N,N,1.027141133,1.220362043,0.419427455,0.020918989,190 mN,10 mm/s,11.88 KPa
17081,Nanotribometer Smooth-on Sil 950,P,Smooth-on Sil 950,190,11.88,10,2,19,"Seq.ID: 19
190mN
11.88KPa",N,N,1.255941541,1.246780921,0.141461259,0.036710307,190 mN,10 mm/s,11.88 KPa
17082,Nanotribometer Smooth-on Sil 950,P,Smooth-on Sil 950,190,11.88,10,3,19,"Seq.ID: 19
190mN
11.88KPa",N,N,1.315602536,1.303844913,0.156083041,0.046680908,190 mN,10 mm/s,11.88 KPa
17083,Nanotribometer Smooth-on Sil 950,P,Smooth-on Sil 950,190,11.88,10,4,19,"Seq.ID: 19
190mN
11.88KPa",N,N,1.339802926,1.334807924,0.157911876,0.045085382,190 mN,10 mm/s,11.88 KPa
17084,Nanotribometer Smooth-on Sil 950,P,Smooth-on Sil 950,190,11.88,10,5,19,"Seq.ID: 19
190mN
11.88KPa",N,N,1.345539838,1.346328475,0.158872081,0.046370452,190 mN,10 mm/s,11.88 KPa
17085,Nanotribometer Smooth-on Sil 950,P,Smooth-on Sil 950,190,11.88,10,6,19,"Seq.ID: 19
190mN
11.88KPa",N,N,1.354986188,1.352168419,0.157352429,0.046534414,190 mN,10 mm/s,11.88 KPa
17086,Nanotribometer Smooth-on Sil 950,P,Smooth-on Sil 950,190,11.88,10,7,19,"Seq.ID: 19
190mN
11.88KPa",N,N,1.35778115,1.35605994,0.157250179,0.044643516,190 mN,10 mm/s,11.88 KPa
17087,Nanotribometer Smooth-on Sil 950,P,Smooth-on Sil 950,190,11.88,10,8,19,"Seq.ID: 19
190mN
11.88KPa",N,N,1.369362438,1.366723084,0.158116317,0.046297848,190 mN,10 mm/s,11.88 KPa
17088,Nanotribometer Smooth-on Sil 950,P,Smooth-on Sil 950,190,11.88,10,9,19,"Seq.ID: 19
190mN
11.88KPa",N,N,1.372964896,1.375586499,0.165865054,0.051340304,190 mN,10 mm/s,11.88 KPa
17089,Nanotribometer Smooth-on Sil 950,P,Smooth-on Sil 950,190,11.88,10,10,19,"Seq.ID: 19
190mN
11.88KPa",N,N,1.375064156,1.372170316,0.159495727,0.048658409,190 mN,10 mm/s,11.88 KPa
17090,Nanotribometer Smooth-on Sil 950,P,Smooth-on Sil 950,190,11.88,10,11,19,"Seq.ID: 19
190mN
11.88KPa",N,N,1.379195565,1.379353605,0.164199798,0.049467536,190 mN,10 mm/s,11.88 KPa
17091,Nanotribometer Smooth-on Sil 950,P,Smooth-on Sil 950,190,11.88,10,12,19,"Seq.ID: 19
190mN
11.88KPa",N,N,1.38195232,1.382690246,0.168125797,0.053824467,190 mN,10 mm/s,11.88 KPa
17092,Nanotribometer Smooth-on Sil 950,P,Smooth-on Sil 950,190,11.88,10,13,19,"Seq.ID: 19
190mN
11.88KPa",N,N,1.381924354,1.378405658,0.159046485,0.046863272,190 mN,10 mm/s,11.88 KPa
17093,Nanotribometer Smooth-on Sil 950,P,Smooth-on Sil 950,190,11.88,10,14,19,"Seq.ID: 19
190mN
11.88KPa",N,N,1.398503507,1.395477851,0.163389276,0.047934674,190 mN,10 mm/s,11.88 KPa
17094,Nanotribometer Smooth-on Sil 950,P,Smooth-on Sil 950,190,11.88,10,15,19,"Seq.ID: 19
190mN
11.88KPa",N,N,1.382697742,1.386335632,0.162434744,0.045753162,190 mN,10 mm/s,11.88 KPa
17095,Nanotribometer Smooth-on Sil 950,P,Smooth-on Sil 950,190,11.88,10,16,19,"Seq.ID: 19
190mN
11.88KPa",N,N,1.398741002,1.391008725,0.159628283,0.044288052,190 mN,10 mm/s,11.88 KPa
17096,Nanotribometer Smooth-on Sil 950,P,Smooth-on Sil 950,190,11.88,10,17,19,"Seq.ID: 19
190mN
11.88KPa",N,N,1.401281184,1.402909433,0.162918867,0.041592947,190 mN,10 mm/s,11.88 KPa
17097,Nanotribometer Smooth-on Sil 950,P,Smooth-on Sil 950,190,11.88,10,18,19,"Seq.ID: 19
190mN
11.88KPa",N,N,1.4009868,1.403210516,0.167382411,0.047020597,190 mN,10 mm/s,11.88 KPa
17098,Nanotribometer Smooth-on Sil 950,P,Smooth-on Sil 950,190,11.88,10,19,19,"Seq.ID: 19
190mN
11.88KPa",N,N,1.395771786,1.398128189,0.165982462,0.048296078,190 mN,10 mm/s,11.88 KPa
17099,Nanotribometer Smooth-on Sil 950,P,Smooth-on Sil 950,190,11.88,10,20,19,"Seq.ID: 19
190mN
11.88KPa",N,N,1.380054098,1.381414632,0.159946717,0.043971075,190 mN,10 mm/s,11.88 KPa
17100,Nanotribometer Smooth-on Sil 950,P,Smooth-on Sil 950,190,11.88,10,21,19,"Seq.ID: 19
190mN
11.88KPa",N,N,1.380632505,1.380145922,0.159758994,0.045704509,190 mN,10 mm/s,11.88 KPa
17101,Nanotribometer Smooth-on Sil 950,P,Smooth-on Sil 950,190,11.88,10,22,19,"Seq.ID: 19
190mN
11.88KPa",N,N,1.387210273,1.385298219,0.161338707,0.047091656,190 mN,10 mm/s,11.88 KPa
17102,Nanotribometer Smooth-on Sil 950,P,Smooth-on Sil 950,190,11.88,10,23,19,"Seq.ID: 19
190mN
11.88KPa",N,N,1.408007453,1.402438521,0.163952763,0.047339633,190 mN,10 mm/s,11.88 KPa
17103,Nanotribometer Smooth-on Sil 950,P,Smooth-on Sil 950,190,11.88,10,24,19,"Seq.ID: 19
190mN
11.88KPa",N,N,1.391427679,1.397282823,0.162094742,0.045144579,190 mN,10 mm/s,11.88 KPa
17104,Nanotribometer Smooth-on Sil 950,P,Smooth-on Sil 950,190,11.88,10,25,19,"Seq.ID: 19
190mN
11.88KPa",N,N,1.383986512,1.384266312,0.15940314,0.043970428,190 mN,10 mm/s,11.88 KPa
17105,Nanotribometer Smooth-on Sil 950,P,Smooth-on Sil 950,190,11.88,10,26,19,"Seq.ID: 19
190mN
11.88KPa",N,N,1.394243729,1.393761978,0.165199092,0.049279238,190 mN,10 mm/s,11.88 KPa
17106,Nanotribometer Smooth-on Sil 950,P,Smooth-on Sil 950,190,11.88,10,27,19,"Seq.ID: 19
190mN
11.88KPa",N,N,1.404603,1.397701301,0.157707247,0.043762819,190 mN,10 mm/s,11.88 KPa
17107,Nanotribometer Smooth-on Sil 950,P,Smooth-on Sil 950,190,11.88,10,28,19,"Seq.ID: 19
190mN
11.88KPa",N,N,1.412824222,1.412333514,0.165508255,0.042050948,190 mN,10 mm/s,11.88 KPa
17108,Nanotribometer Smooth-on Sil 950,P,Smooth-on Sil 950,190,11.88,10,29,19,"Seq.ID: 19
190mN
11.88KPa",N,N,1.394259076,1.400885083,0.16206579,0.045126448,190 mN,10 mm/s,11.88 KPa
17109,Nanotribometer Smooth-on Sil 950,P,Smooth-on Sil 950,190,11.88,10,30,19,"Seq.ID: 19
190mN
11.88KPa",N,N,1.408916238,1.400895574,0.161099955,0.043684797,190 mN,10 mm/s,11.88 KPa
17110,Nanotribometer Smooth-on Sil 950,P,Smooth-on Sil 950,190,11.88,10,31,19,"Seq.ID: 19
190mN
11.88KPa",N,N,1.432342162,1.424477547,0.165551279,0.034224679,190 mN,10 mm/s,11.88 KPa
17111,Nanotribometer Smooth-on Sil 950,P,Smooth-on Sil 950,200,12.5,10,1,20,"Seq.ID: 20
200mN
12.5KPa",N,N,1.02505829,1.309446298,0.409455141,0.022607808,200 mN,10 mm/s,12.5 KPa
17112,Nanotribometer Smooth-on Sil 950,P,Smooth-on Sil 950,200,12.5,10,2,20,"Seq.ID: 20
200mN
12.5KPa",N,N,1.313033908,1.30859263,0.147599375,0.030679353,200 mN,10 mm/s,12.5 KPa
17113,Nanotribometer Smooth-on Sil 950,P,Smooth-on Sil 950,200,12.5,10,3,20,"Seq.ID: 20
200mN
12.5KPa",N,N,1.368490612,1.358228752,0.157770337,0.042261737,200 mN,10 mm/s,12.5 KPa
17114,Nanotribometer Smooth-on Sil 950,P,Smooth-on Sil 950,200,12.5,10,4,20,"Seq.ID: 20
200mN
12.5KPa",N,N,1.384426824,1.38415996,0.161593354,0.042069203,200 mN,10 mm/s,12.5 KPa
17115,Nanotribometer Smooth-on Sil 950,P,Smooth-on Sil 950,200,12.5,10,5,20,"Seq.ID: 20
200mN
12.5KPa",N,N,1.390059545,1.387885211,0.162012406,0.042521596,200 mN,10 mm/s,12.5 KPa
17116,Nanotribometer Smooth-on Sil 950,P,Smooth-on Sil 950,200,12.5,10,6,20,"Seq.ID: 20
200mN
12.5KPa",N,N,1.406169074,1.403835008,0.164895044,0.046161425,200 mN,10 mm/s,12.5 KPa
17117,Nanotribometer Smooth-on Sil 950,P,Smooth-on Sil 950,200,12.5,10,7,20,"Seq.ID: 20
200mN
12.5KPa",N,N,1.414578848,1.409294206,0.166297778,0.044195655,200 mN,10 mm/s,12.5 KPa
17118,Nanotribometer Smooth-on Sil 950,P,Smooth-on Sil 950,200,12.5,10,8,20,"Seq.ID: 20
200mN
12.5KPa",N,N,1.418055123,1.424030864,0.17261211,0.050922559,200 mN,10 mm/s,12.5 KPa
17119,Nanotribometer Smooth-on Sil 950,P,Smooth-on Sil 950,200,12.5,10,9,20,"Seq.ID: 20
200mN
12.5KPa",N,N,1.421522053,1.41553996,0.163401496,0.045266817,200 mN,10 mm/s,12.5 KPa
17120,Nanotribometer Smooth-on Sil 950,P,Smooth-on Sil 950,200,12.5,10,10,20,"Seq.ID: 20
200mN
12.5KPa",N,N,1.425794375,1.425090969,0.164361392,0.044325735,200 mN,10 mm/s,12.5 KPa
17121,Nanotribometer Smooth-on Sil 950,P,Smooth-on Sil 950,200,12.5,10,11,20,"Seq.ID: 20
200mN
12.5KPa",N,N,1.430844253,1.430914809,0.16861435,0.047738656,200 mN,10 mm/s,12.5 KPa
17122,Nanotribometer Smooth-on Sil 950,P,Smooth-on Sil 950,200,12.5,10,12,20,"Seq.ID: 20
200mN
12.5KPa",N,N,1.441041892,1.439459114,0.17140813,0.049303731,200 mN,10 mm/s,12.5 KPa
17123,Nanotribometer Smooth-on Sil 950,P,Smooth-on Sil 950,200,12.5,10,13,20,"Seq.ID: 20
200mN
12.5KPa",N,N,1.437516072,1.437471128,0.170743175,0.046455033,200 mN,10 mm/s,12.5 KPa
17124,Nanotribometer Smooth-on Sil 950,P,Smooth-on Sil 950,200,12.5,10,14,20,"Seq.ID: 20
200mN
12.5KPa",N,N,1.437250702,1.433351818,0.170990956,0.04333931,200 mN,10 mm/s,12.5 KPa
17125,Nanotribometer Smooth-on Sil 950,P,Smooth-on Sil 950,200,12.5,10,15,20,"Seq.ID: 20
200mN
12.5KPa",N,N,1.432059421,1.438387651,0.174163996,0.048966726,200 mN,10 mm/s,12.5 KPa
17126,Nanotribometer Smooth-on Sil 950,P,Smooth-on Sil 950,200,12.5,10,16,20,"Seq.ID: 20
200mN
12.5KPa",N,N,1.439246233,1.432786198,0.165712551,0.044039331,200 mN,10 mm/s,12.5 KPa
17127,Nanotribometer Smooth-on Sil 950,P,Smooth-on Sil 950,200,12.5,10,17,20,"Seq.ID: 20
200mN
12.5KPa",N,N,1.454468805,1.447642957,0.167375828,0.040623997,200 mN,10 mm/s,12.5 KPa
17128,Nanotribometer Smooth-on Sil 950,P,Smooth-on Sil 950,200,12.5,10,18,20,"Seq.ID: 20
200mN
12.5KPa",N,N,1.465425941,1.47103524,0.17860676,0.048317181,200 mN,10 mm/s,12.5 KPa
17129,Nanotribometer Smooth-on Sil 950,P,Smooth-on Sil 950,200,12.5,10,19,20,"Seq.ID: 20
200mN
12.5KPa",N,N,1.439989983,1.444949278,0.166149737,0.044928456,200 mN,10 mm/s,12.5 KPa
17130,Nanotribometer Smooth-on Sil 950,P,Smooth-on Sil 950,200,12.5,10,20,20,"Seq.ID: 20
200mN
12.5KPa",N,N,1.454329291,1.445109273,0.168836119,0.043268806,200 mN,10 mm/s,12.5 KPa
17131,Nanotribometer Smooth-on Sil 950,P,Smooth-on Sil 950,200,12.5,10,21,20,"Seq.ID: 20
200mN
12.5KPa",N,N,1.45333719,1.45487925,0.169479188,0.042266588,200 mN,10 mm/s,12.5 KPa
17132,Nanotribometer Smooth-on Sil 950,P,Smooth-on Sil 950,200,12.5,10,22,20,"Seq.ID: 20
200mN
12.5KPa",N,N,1.466124999,1.460650964,0.172029912,0.04140227,200 mN,10 mm/s,12.5 KPa
17133,Nanotribometer Smooth-on Sil 950,P,Smooth-on Sil 950,200,12.5,10,23,20,"Seq.ID: 20
200mN
12.5KPa",N,N,1.461248174,1.468371645,0.176826837,0.047395695,200 mN,10 mm/s,12.5 KPa
17134,Nanotribometer Smooth-on Sil 950,P,Smooth-on Sil 950,200,12.5,10,24,20,"Seq.ID: 20
200mN
12.5KPa",N,N,1.470804015,1.463404343,0.174297608,0.043914117,200 mN,10 mm/s,12.5 KPa
17135,Nanotribometer Smooth-on Sil 950,P,Smooth-on Sil 950,200,12.5,10,25,20,"Seq.ID: 20
200mN
12.5KPa",N,N,1.499749607,1.489874653,0.175203179,0.042375752,200 mN,10 mm/s,12.5 KPa
17136,Nanotribometer Smooth-on Sil 950,P,Smooth-on Sil 950,200,12.5,10,26,20,"Seq.ID: 20
200mN
12.5KPa",N,N,1.497449361,1.506136213,0.190310663,0.050863153,200 mN,10 mm/s,12.5 KPa
17137,Nanotribometer Smooth-on Sil 950,P,Smooth-on Sil 950,200,12.5,10,27,20,"Seq.ID: 20
200mN
12.5KPa",N,N,1.479464268,1.490988592,0.19443927,0.056186587,200 mN,10 mm/s,12.5 KPa
17138,Nanotribometer Smooth-on Sil 950,P,Smooth-on Sil 950,200,12.5,10,28,20,"Seq.ID: 20
200mN
12.5KPa",N,N,1.450972057,1.455116194,0.179269717,0.050388638,200 mN,10 mm/s,12.5 KPa
17139,Nanotribometer Smooth-on Sil 950,P,Smooth-on Sil 950,200,12.5,10,29,20,"Seq.ID: 20
200mN
12.5KPa",N,N,1.459466755,1.449053537,0.1659909,0.046293654,200 mN,10 mm/s,12.5 KPa
17140,Nanotribometer Smooth-on Sil 950,P,Smooth-on Sil 950,200,12.5,10,30,20,"Seq.ID: 20
200mN
12.5KPa",N,N,1.468547791,1.472276943,0.177046747,0.049331072,200 mN,10 mm/s,12.5 KPa
17141,Nanotribometer Smooth-on Sil 950,P,Smooth-on Sil 950,200,12.5,10,31,20,"Seq.ID: 20
200mN
12.5KPa",N,N,1.48972844,1.479588539,0.178099013,0.043483462,200 mN,10 mm/s,12.5 KPa
17142,Nanotribometer Smooth-on Sil 950,P,Smooth-on Sil 950,210,13.12,10,1,21,"Seq.ID: 21
210mN
13.12KPa",N,N,1.206909626,1.354001824,0.401944416,0.020049802,210 mN,10 mm/s,13.12 KPa
17143,Nanotribometer Smooth-on Sil 950,P,Smooth-on Sil 950,210,13.12,10,2,21,"Seq.ID: 21
210mN
13.12KPa",N,N,1.352190343,1.348848367,0.171374657,0.03601409,210 mN,10 mm/s,13.12 KPa
17144,Nanotribometer Smooth-on Sil 950,P,Smooth-on Sil 950,210,13.12,10,3,21,"Seq.ID: 21
210mN
13.12KPa",N,N,1.314242896,1.352517651,0.220056584,0.099246471,210 mN,10 mm/s,13.12 KPa
17145,Nanotribometer Smooth-on Sil 950,P,Smooth-on Sil 950,210,13.12,10,4,21,"Seq.ID: 21
210mN
13.12KPa",N,N,1.355991357,1.340718389,0.205468224,0.103931735,210 mN,10 mm/s,13.12 KPa
17146,Nanotribometer Smooth-on Sil 950,P,Smooth-on Sil 950,210,13.12,10,5,21,"Seq.ID: 21
210mN
13.12KPa",N,N,1.384039889,1.375158716,0.19978682,0.095248782,210 mN,10 mm/s,13.12 KPa
17147,Nanotribometer Smooth-on Sil 950,P,Smooth-on Sil 950,210,13.12,10,6,21,"Seq.ID: 21
210mN
13.12KPa",N,N,1.390610683,1.389020436,0.191726014,0.086581088,210 mN,10 mm/s,13.12 KPa
17148,Nanotribometer Smooth-on Sil 950,P,Smooth-on Sil 950,210,13.12,10,7,21,"Seq.ID: 21
210mN
13.12KPa",N,N,1.414558382,1.406882812,0.191309363,0.085949283,210 mN,10 mm/s,13.12 KPa
17149,Nanotribometer Smooth-on Sil 950,P,Smooth-on Sil 950,210,13.12,10,8,21,"Seq.ID: 21
210mN
13.12KPa",N,N,1.419210962,1.418775962,0.195634173,0.085824215,210 mN,10 mm/s,13.12 KPa
17150,Nanotribometer Smooth-on Sil 950,P,Smooth-on Sil 950,210,13.12,10,9,21,"Seq.ID: 21
210mN
13.12KPa",N,N,1.415238242,1.413537249,0.193756952,0.082950998,210 mN,10 mm/s,13.12 KPa
17151,Nanotribometer Smooth-on Sil 950,P,Smooth-on Sil 950,210,13.12,10,10,21,"Seq.ID: 21
210mN
13.12KPa",N,N,1.42598064,1.423694525,0.198667628,0.087020842,210 mN,10 mm/s,13.12 KPa
17152,Nanotribometer Smooth-on Sil 950,P,Smooth-on Sil 950,210,13.12,10,11,21,"Seq.ID: 21
210mN
13.12KPa",N,N,1.426799379,1.426816195,0.190144789,0.084690384,210 mN,10 mm/s,13.12 KPa
17153,Nanotribometer Smooth-on Sil 950,P,Smooth-on Sil 950,210,13.12,10,12,21,"Seq.ID: 21
210mN
13.12KPa",N,N,1.418924314,1.424344284,0.198945289,0.087966719,210 mN,10 mm/s,13.12 KPa
17154,Nanotribometer Smooth-on Sil 950,P,Smooth-on Sil 950,210,13.12,10,13,21,"Seq.ID: 21
210mN
13.12KPa",N,N,1.417972959,1.425855895,0.209667477,0.093137087,210 mN,10 mm/s,13.12 KPa
17155,Nanotribometer Smooth-on Sil 950,P,Smooth-on Sil 950,210,13.12,10,14,21,"Seq.ID: 21
210mN
13.12KPa",N,N,1.423854802,1.421794627,0.202013855,0.089059084,210 mN,10 mm/s,13.12 KPa
17156,Nanotribometer Smooth-on Sil 950,P,Smooth-on Sil 950,210,13.12,10,15,21,"Seq.ID: 21
210mN
13.12KPa",N,N,1.429206094,1.426943473,0.193948368,0.080348838,210 mN,10 mm/s,13.12 KPa
17157,Nanotribometer Smooth-on Sil 950,P,Smooth-on Sil 950,210,13.12,10,16,21,"Seq.ID: 21
210mN
13.12KPa",N,N,1.446462512,1.43818482,0.193336583,0.075573587,210 mN,10 mm/s,13.12 KPa
17158,Nanotribometer Smooth-on Sil 950,P,Smooth-on Sil 950,210,13.12,10,17,21,"Seq.ID: 21
210mN
13.12KPa",N,N,1.468697551,1.459934369,0.186826349,0.069561144,210 mN,10 mm/s,13.12 KPa
17159,Nanotribometer Smooth-on Sil 950,P,Smooth-on Sil 950,210,13.12,10,18,21,"Seq.ID: 21
210mN
13.12KPa",N,N,1.455219806,1.468212456,0.197422927,0.064613387,210 mN,10 mm/s,13.12 KPa
17160,Nanotribometer Smooth-on Sil 950,P,Smooth-on Sil 950,210,13.12,10,19,21,"Seq.ID: 21
210mN
13.12KPa",N,N,1.430146907,1.432511041,0.195840689,0.068733917,210 mN,10 mm/s,13.12 KPa
17161,Nanotribometer Smooth-on Sil 950,P,Smooth-on Sil 950,210,13.12,10,20,21,"Seq.ID: 21
210mN
13.12KPa",N,N,1.442268406,1.428496041,0.18554645,0.067617283,210 mN,10 mm/s,13.12 KPa
17162,Nanotribometer Smooth-on Sil 950,P,Smooth-on Sil 950,210,13.12,10,21,21,"Seq.ID: 21
210mN
13.12KPa",N,N,1.452532163,1.448179348,0.181476578,0.054354812,210 mN,10 mm/s,13.12 KPa
17163,Nanotribometer Smooth-on Sil 950,P,Smooth-on Sil 950,210,13.12,10,22,21,"Seq.ID: 21
210mN
13.12KPa",N,N,1.452368996,1.449254804,0.176007263,0.050182888,210 mN,10 mm/s,13.12 KPa
17164,Nanotribometer Smooth-on Sil 950,P,Smooth-on Sil 950,210,13.12,10,23,21,"Seq.ID: 21
210mN
13.12KPa",N,N,1.449292295,1.453145559,0.180625541,0.052912597,210 mN,10 mm/s,13.12 KPa
17165,Nanotribometer Smooth-on Sil 950,P,Smooth-on Sil 950,210,13.12,10,24,21,"Seq.ID: 21
210mN
13.12KPa",N,N,1.448661262,1.447486228,0.178584614,0.05332791,210 mN,10 mm/s,13.12 KPa
17166,Nanotribometer Smooth-on Sil 950,P,Smooth-on Sil 950,210,13.12,10,25,21,"Seq.ID: 21
210mN
13.12KPa",N,N,1.453828906,1.450313439,0.177818184,0.052208307,210 mN,10 mm/s,13.12 KPa
