Repository: tolstoys19/Friction-Measurements-Between-PLA-and-Silicone

# Friction-Measurements-Between-PLA-and-Silicone

In here we provide a dataset with measurements for friction between:

1. DragonSkin10-PLA
2. Smooth-on Sil 950-PLA

File: CoF-Measurements.csv (part 13 of 19)
,DataName,StaticPartner,Material,NominalLoad,H.pressure,MaxLinSpeed,CycleID,SequenceID,SequenceName,Omit,Loaded,CoF.mean,CoF.SMA.mean,CoF.sd,CoF.SMA.sd,NominalLoad.label,MaxLinSpeed.label,H.pressure.label
17167,Nanotribometer Smooth-on Sil 950,P,Smooth-on Sil 950,210,13.12,10,26,21,"Seq.ID: 21
210mN
13.12KPa",N,N,1.466343971,1.460263928,0.178069343,0.050988792,210 mN,10 mm/s,13.12 KPa
17168,Nanotribometer Smooth-on Sil 950,P,Smooth-on Sil 950,210,13.12,10,27,21,"Seq.ID: 21
210mN
13.12KPa",N,N,1.473818125,1.469301727,0.186581338,0.049161841,210 mN,10 mm/s,13.12 KPa
17169,Nanotribometer Smooth-on Sil 950,P,Smooth-on Sil 950,210,13.12,10,28,21,"Seq.ID: 21
210mN
13.12KPa",N,N,1.477264082,1.479484747,0.185997705,0.052993702,210 mN,10 mm/s,13.12 KPa
17170,Nanotribometer Smooth-on Sil 950,P,Smooth-on Sil 950,210,13.12,10,29,21,"Seq.ID: 21
210mN
13.12KPa",N,N,1.479655905,1.475131319,0.180647318,0.047223683,210 mN,10 mm/s,13.12 KPa
17171,Nanotribometer Smooth-on Sil 950,P,Smooth-on Sil 950,210,13.12,10,30,21,"Seq.ID: 21
210mN
13.12KPa",N,N,1.494109207,1.488980653,0.179744796,0.043658927,210 mN,10 mm/s,13.12 KPa
17172,Nanotribometer Smooth-on Sil 950,P,Smooth-on Sil 950,210,13.12,10,31,21,"Seq.ID: 21
210mN
13.12KPa",N,N,1.49239039,1.505902095,0.189946644,0.035304914,210 mN,10 mm/s,13.12 KPa
17173,Nanotribometer Smooth-on Sil 950,P,Smooth-on Sil 950,220,13.75,10,1,22,"Seq.ID: 22
220mN
13.75KPa",N,N,0.598781022,1.391789223,0.58096477,0.023749994,220 mN,10 mm/s,13.75 KPa
17174,Nanotribometer Smooth-on Sil 950,P,Smooth-on Sil 950,220,13.75,10,2,22,"Seq.ID: 22
220mN
13.75KPa",N,N,1.389207154,1.378015316,0.174323599,0.038290909,220 mN,10 mm/s,13.75 KPa
17175,Nanotribometer Smooth-on Sil 950,P,Smooth-on Sil 950,220,13.75,10,3,22,"Seq.ID: 22
220mN
13.75KPa",N,N,1.436269632,1.423194911,0.180096825,0.043287656,220 mN,10 mm/s,13.75 KPa
17176,Nanotribometer Smooth-on Sil 950,P,Smooth-on Sil 950,220,13.75,10,4,22,"Seq.ID: 22
220mN
13.75KPa",N,N,1.456082243,1.455109583,0.16739846,0.035249887,220 mN,10 mm/s,13.75 KPa
17177,Nanotribometer Smooth-on Sil 950,P,Smooth-on Sil 950,220,13.75,10,5,22,"Seq.ID: 22
220mN
13.75KPa",N,N,1.44171728,1.441816315,0.147152606,0.030068244,220 mN,10 mm/s,13.75 KPa
17178,Nanotribometer Smooth-on Sil 950,P,Smooth-on Sil 950,220,13.75,10,6,22,"Seq.ID: 22
220mN
13.75KPa",N,N,1.46822732,1.460823334,0.142222959,0.030675684,220 mN,10 mm/s,13.75 KPa
17179,Nanotribometer Smooth-on Sil 950,P,Smooth-on Sil 950,220,13.75,10,7,22,"Seq.ID: 22
220mN
13.75KPa",N,N,1.491756437,1.485030442,0.153949723,0.031752861,220 mN,10 mm/s,13.75 KPa
17180,Nanotribometer Smooth-on Sil 950,P,Smooth-on Sil 950,220,13.75,10,8,22,"Seq.ID: 22
220mN
13.75KPa",N,N,1.489127117,1.495364994,0.161211568,0.035946702,220 mN,10 mm/s,13.75 KPa
17181,Nanotribometer Smooth-on Sil 950,P,Smooth-on Sil 950,220,13.75,10,9,22,"Seq.ID: 22
220mN
13.75KPa",N,N,1.490314023,1.489310347,0.16241604,0.037083295,220 mN,10 mm/s,13.75 KPa
17182,Nanotribometer Smooth-on Sil 950,P,Smooth-on Sil 950,220,13.75,10,10,22,"Seq.ID: 22
220mN
13.75KPa",N,N,1.507594315,1.501296802,0.166130406,0.03779862,220 mN,10 mm/s,13.75 KPa
17183,Nanotribometer Smooth-on Sil 950,P,Smooth-on Sil 950,220,13.75,10,11,22,"Seq.ID: 22
220mN
13.75KPa",N,N,1.50695811,1.513368272,0.176960002,0.041798659,220 mN,10 mm/s,13.75 KPa
17184,Nanotribometer Smooth-on Sil 950,P,Smooth-on Sil 950,220,13.75,10,12,22,"Seq.ID: 22
220mN
13.75KPa",N,N,1.511951265,1.504401935,0.176429113,0.040948351,220 mN,10 mm/s,13.75 KPa
17185,Nanotribometer Smooth-on Sil 950,P,Smooth-on Sil 950,220,13.75,10,13,22,"Seq.ID: 22
220mN
13.75KPa",N,N,1.523534456,1.525201851,0.185591195,0.043058259,220 mN,10 mm/s,13.75 KPa
17186,Nanotribometer Smooth-on Sil 950,P,Smooth-on Sil 950,220,13.75,10,14,22,"Seq.ID: 22
220mN
13.75KPa",N,N,1.518200378,1.521764056,0.185414539,0.044183071,220 mN,10 mm/s,13.75 KPa
17187,Nanotribometer Smooth-on Sil 950,P,Smooth-on Sil 950,220,13.75,10,15,22,"Seq.ID: 22
220mN
13.75KPa",N,N,1.5153148,1.515960626,0.175308403,0.044206697,220 mN,10 mm/s,13.75 KPa
17188,Nanotribometer Smooth-on Sil 950,P,Smooth-on Sil 950,220,13.75,10,16,22,"Seq.ID: 22
220mN
13.75KPa",N,N,1.532144183,1.526161772,0.173066669,0.046731242,220 mN,10 mm/s,13.75 KPa
17189,Nanotribometer Smooth-on Sil 950,P,Smooth-on Sil 950,220,13.75,10,17,22,"Seq.ID: 22
220mN
13.75KPa",N,N,1.538581503,1.536563285,0.176284516,0.042425351,220 mN,10 mm/s,13.75 KPa
17190,Nanotribometer Smooth-on Sil 950,P,Smooth-on Sil 950,220,13.75,10,18,22,"Seq.ID: 22
220mN
13.75KPa",N,N,1.50824412,1.526228401,0.192806223,0.046931063,220 mN,10 mm/s,13.75 KPa
17191,Nanotribometer Smooth-on Sil 950,P,Smooth-on Sil 950,220,13.75,10,19,22,"Seq.ID: 22
220mN
13.75KPa",N,N,1.50960634,1.505271258,0.187508065,0.054002241,220 mN,10 mm/s,13.75 KPa
17192,Nanotribometer Smooth-on Sil 950,P,Smooth-on Sil 950,220,13.75,10,20,22,"Seq.ID: 22
220mN
13.75KPa",N,N,1.519969706,1.50850777,0.180069184,0.045884017,220 mN,10 mm/s,13.75 KPa
17193,Nanotribometer Smooth-on Sil 950,P,Smooth-on Sil 950,220,13.75,10,21,22,"Seq.ID: 22
220mN
13.75KPa",N,N,1.519681135,1.52348609,0.183309334,0.041174678,220 mN,10 mm/s,13.75 KPa
17194,Nanotribometer Smooth-on Sil 950,P,Smooth-on Sil 950,220,13.75,10,22,22,"Seq.ID: 22
220mN
13.75KPa",N,N,1.513064626,1.51528618,0.179750268,0.042427094,220 mN,10 mm/s,13.75 KPa
17195,Nanotribometer Smooth-on Sil 950,P,Smooth-on Sil 950,220,13.75,10,23,22,"Seq.ID: 22
220mN
13.75KPa",N,N,1.527143708,1.521854594,0.177717095,0.044513715,220 mN,10 mm/s,13.75 KPa
17196,Nanotribometer Smooth-on Sil 950,P,Smooth-on Sil 950,220,13.75,10,24,22,"Seq.ID: 22
220mN
13.75KPa",N,N,1.535218274,1.52983387,0.173581544,0.040850623,220 mN,10 mm/s,13.75 KPa
17197,Nanotribometer Smooth-on Sil 950,P,Smooth-on Sil 950,220,13.75,10,25,22,"Seq.ID: 22
220mN
13.75KPa",N,N,1.538105299,1.541350707,0.180761401,0.041975289,220 mN,10 mm/s,13.75 KPa
17198,Nanotribometer Smooth-on Sil 950,P,Smooth-on Sil 950,220,13.75,10,26,22,"Seq.ID: 22
220mN
13.75KPa",N,N,1.522541019,1.53150392,0.186291189,0.045224058,220 mN,10 mm/s,13.75 KPa
17199,Nanotribometer Smooth-on Sil 950,P,Smooth-on Sil 950,220,13.75,10,27,22,"Seq.ID: 22
220mN
13.75KPa",N,N,1.524786828,1.517733172,0.17562208,0.044295957,220 mN,10 mm/s,13.75 KPa
17200,Nanotribometer Smooth-on Sil 950,P,Smooth-on Sil 950,220,13.75,10,28,22,"Seq.ID: 22
220mN
13.75KPa",N,N,1.541961586,1.536618765,0.177848002,0.042398668,220 mN,10 mm/s,13.75 KPa
17201,Nanotribometer Smooth-on Sil 950,P,Smooth-on Sil 950,220,13.75,10,29,22,"Seq.ID: 22
220mN
13.75KPa",N,N,1.538531225,1.542879507,0.184317225,0.043401816,220 mN,10 mm/s,13.75 KPa
17202,Nanotribometer Smooth-on Sil 950,P,Smooth-on Sil 950,220,13.75,10,30,22,"Seq.ID: 22
220mN
13.75KPa",N,N,1.549407318,1.544508043,0.18718661,0.046124541,220 mN,10 mm/s,13.75 KPa
17203,Nanotribometer Smooth-on Sil 950,P,Smooth-on Sil 950,220,13.75,10,31,22,"Seq.ID: 22
220mN
13.75KPa",N,N,1.526651973,1.534758536,0.181247464,0.038075335,220 mN,10 mm/s,13.75 KPa
17204,Nanotribometer Smooth-on Sil 950,P,Smooth-on Sil 950,230,14.38,10,1,23,"Seq.ID: 23
230mN
14.38KPa",N,N,0.006315532,1.449596587,NA,NA,230 mN,10 mm/s,14.38 KPa
17205,Nanotribometer Smooth-on Sil 950,P,Smooth-on Sil 950,230,14.38,10,2,23,"Seq.ID: 23
230mN
14.38KPa",N,N,1.384327829,1.386206017,0.233704301,0.045577891,230 mN,10 mm/s,14.38 KPa
17206,Nanotribometer Smooth-on Sil 950,P,Smooth-on Sil 950,230,14.38,10,3,23,"Seq.ID: 23
230mN
14.38KPa",N,N,1.478085708,1.472000351,0.192635709,0.042547123,230 mN,10 mm/s,14.38 KPa
17207,Nanotribometer Smooth-on Sil 950,P,Smooth-on Sil 950,230,14.38,10,4,23,"Seq.ID: 23
230mN
14.38KPa",N,N,1.510827962,1.500825749,0.190398976,0.04558184,230 mN,10 mm/s,14.38 KPa
17208,Nanotribometer Smooth-on Sil 950,P,Smooth-on Sil 950,230,14.38,10,5,23,"Seq.ID: 23
230mN
14.38KPa",N,N,1.531547283,1.529672102,0.192094821,0.044136006,230 mN,10 mm/s,14.38 KPa
17209,Nanotribometer Smooth-on Sil 950,P,Smooth-on Sil 950,230,14.38,10,6,23,"Seq.ID: 23
230mN
14.38KPa",N,N,1.548454317,1.542333329,0.186188796,0.044147896,230 mN,10 mm/s,14.38 KPa
17210,Nanotribometer Smooth-on Sil 950,P,Smooth-on Sil 950,230,14.38,10,7,23,"Seq.ID: 23
230mN
14.38KPa",N,N,1.557757633,1.560275665,0.193811668,0.046074949,230 mN,10 mm/s,14.38 KPa
17211,Nanotribometer Smooth-on Sil 950,P,Smooth-on Sil 950,230,14.38,10,8,23,"Seq.ID: 23
230mN
14.38KPa",N,N,1.560123726,1.561787889,0.195250803,0.048932407,230 mN,10 mm/s,14.38 KPa
17212,Nanotribometer Smooth-on Sil 950,P,Smooth-on Sil 950,230,14.38,10,9,23,"Seq.ID: 23
230mN
14.38KPa",N,N,1.558802069,1.555501504,0.188615472,0.046262815,230 mN,10 mm/s,14.38 KPa
17213,Nanotribometer Smooth-on Sil 950,P,Smooth-on Sil 950,230,14.38,10,10,23,"Seq.ID: 23
230mN
14.38KPa",N,N,1.569635444,1.567113801,0.19259327,0.046666646,230 mN,10 mm/s,14.38 KPa
17214,Nanotribometer Smooth-on Sil 950,P,Smooth-on Sil 950,230,14.38,10,11,23,"Seq.ID: 23
230mN
14.38KPa",N,N,1.561722706,1.567138473,0.192152119,0.04660487,230 mN,10 mm/s,14.38 KPa
17215,Nanotribometer Smooth-on Sil 950,P,Smooth-on Sil 950,230,14.38,10,12,23,"Seq.ID: 23
230mN
14.38KPa",N,N,1.573581677,1.566045899,0.190384696,0.048867421,230 mN,10 mm/s,14.38 KPa
17216,Nanotribometer Smooth-on Sil 950,P,Smooth-on Sil 950,230,14.38,10,13,23,"Seq.ID: 23
230mN
14.38KPa",N,N,1.589473803,1.585665724,0.189105696,0.045617011,230 mN,10 mm/s,14.38 KPa
17217,Nanotribometer Smooth-on Sil 950,P,Smooth-on Sil 950,230,14.38,10,14,23,"Seq.ID: 23
230mN
14.38KPa",N,N,1.586871218,1.586778587,0.19100781,0.042759612,230 mN,10 mm/s,14.38 KPa
17218,Nanotribometer Smooth-on Sil 950,P,Smooth-on Sil 950,230,14.38,10,15,23,"Seq.ID: 23
230mN
14.38KPa",N,N,1.594185289,1.594249731,0.191468408,0.046586264,230 mN,10 mm/s,14.38 KPa
17219,Nanotribometer Smooth-on Sil 950,P,Smooth-on Sil 950,230,14.38,10,16,23,"Seq.ID: 23
230mN
14.38KPa",N,N,1.60323608,1.598659318,0.191903697,0.04627166,230 mN,10 mm/s,14.38 KPa
17220,Nanotribometer Smooth-on Sil 950,P,Smooth-on Sil 950,230,14.38,10,17,23,"Seq.ID: 23
230mN
14.38KPa",N,N,1.587551123,1.596113623,0.191211007,0.044648765,230 mN,10 mm/s,14.38 KPa
17221,Nanotribometer Smooth-on Sil 950,P,Smooth-on Sil 950,230,14.38,10,18,23,"Seq.ID: 23
230mN
14.38KPa",N,N,1.584867446,1.583426621,0.190028987,0.046227564,230 mN,10 mm/s,14.38 KPa
17222,Nanotribometer Smooth-on Sil 950,P,Smooth-on Sil 950,230,14.38,10,19,23,"Seq.ID: 23
230mN
14.38KPa",N,N,1.592764321,1.591975402,0.195892709,0.048874024,230 mN,10 mm/s,14.38 KPa
17223,Nanotribometer Smooth-on Sil 950,P,Smooth-on Sil 950,230,14.38,10,20,23,"Seq.ID: 23
230mN
14.38KPa",N,N,1.59672929,1.595867828,0.190307051,0.048451298,230 mN,10 mm/s,14.38 KPa
17224,Nanotribometer Smooth-on Sil 950,P,Smooth-on Sil 950,230,14.38,10,21,23,"Seq.ID: 23
230mN
14.38KPa",N,N,1.607040023,1.59943927,0.19425265,0.047160068,230 mN,10 mm/s,14.38 KPa
17225,Nanotribometer Smooth-on Sil 950,P,Smooth-on Sil 950,230,14.38,10,22,23,"Seq.ID: 23
230mN
14.38KPa",N,N,1.609171092,1.610433067,0.193049961,0.045832802,230 mN,10 mm/s,14.38 KPa
17226,Nanotribometer Smooth-on Sil 950,P,Smooth-on Sil 950,230,14.38,10,23,23,"Seq.ID: 23
230mN
14.38KPa",N,N,1.59333663,1.603511986,0.19595468,0.047782514,230 mN,10 mm/s,14.38 KPa
17227,Nanotribometer Smooth-on Sil 950,P,Smooth-on Sil 950,230,14.38,10,24,23,"Seq.ID: 23
230mN
14.38KPa",N,N,1.572076215,1.577794467,0.195931359,0.04718023,230 mN,10 mm/s,14.38 KPa
17228,Nanotribometer Smooth-on Sil 950,P,Smooth-on Sil 950,230,14.38,10,25,23,"Seq.ID: 23
230mN
14.38KPa",N,N,1.580573349,1.5735527,0.197253169,0.050538917,230 mN,10 mm/s,14.38 KPa
17229,Nanotribometer Smooth-on Sil 950,P,Smooth-on Sil 950,230,14.38,10,26,23,"Seq.ID: 23
230mN
14.38KPa",N,N,1.594326888,1.587509198,0.1918612,0.046088826,230 mN,10 mm/s,14.38 KPa
17230,Nanotribometer Smooth-on Sil 950,P,Smooth-on Sil 950,230,14.38,10,27,23,"Seq.ID: 23
230mN
14.38KPa",N,N,1.590619245,1.600824963,0.196118808,0.047240102,230 mN,10 mm/s,14.38 KPa
17231,Nanotribometer Smooth-on Sil 950,P,Smooth-on Sil 950,230,14.38,10,28,23,"Seq.ID: 23
230mN
14.38KPa",N,N,1.58160294,1.577248307,0.194869083,0.046594355,230 mN,10 mm/s,14.38 KPa
17232,Nanotribometer Smooth-on Sil 950,P,Smooth-on Sil 950,230,14.38,10,29,23,"Seq.ID: 23
230mN
14.38KPa",N,N,1.594163863,1.586320254,0.193908464,0.043681658,230 mN,10 mm/s,14.38 KPa
17233,Nanotribometer Smooth-on Sil 950,P,Smooth-on Sil 950,230,14.38,10,30,23,"Seq.ID: 23
230mN
14.38KPa",N,N,1.606341904,1.604661265,0.191741306,0.042923166,230 mN,10 mm/s,14.38 KPa
17234,Nanotribometer Smooth-on Sil 950,P,Smooth-on Sil 950,230,14.38,10,31,23,"Seq.ID: 23
230mN
14.38KPa",N,N,1.597061842,1.601528287,0.191625897,0.041228489,230 mN,10 mm/s,14.38 KPa
17235,Nanotribometer Smooth-on Sil 950,P,Smooth-on Sil 950,240,15,10,1,24,"Seq.ID: 24
240mN
15KPa",N,N,1.090586767,1.476922283,0.563334428,0.020276654,240 mN,10 mm/s,15 KPa
17236,Nanotribometer Smooth-on Sil 950,P,Smooth-on Sil 950,240,15,10,2,24,"Seq.ID: 24
240mN
15KPa",N,N,1.461103115,1.464303158,0.179405934,0.031980439,240 mN,10 mm/s,15 KPa
17237,Nanotribometer Smooth-on Sil 950,P,Smooth-on Sil 950,240,15,10,3,24,"Seq.ID: 24
240mN
15KPa",N,N,1.521556831,1.507967075,0.187256147,0.041062919,240 mN,10 mm/s,15 KPa
17238,Nanotribometer Smooth-on Sil 950,P,Smooth-on Sil 950,240,15,10,4,24,"Seq.ID: 24
240mN
15KPa",N,N,1.542930201,1.537350669,0.187721602,0.037958191,240 mN,10 mm/s,15 KPa
17239,Nanotribometer Smooth-on Sil 950,P,Smooth-on Sil 950,240,15,10,5,24,"Seq.ID: 24
240mN
15KPa",N,N,1.55445633,1.554124826,0.188550913,0.041408038,240 mN,10 mm/s,15 KPa
17240,Nanotribometer Smooth-on Sil 950,P,Smooth-on Sil 950,240,15,10,6,24,"Seq.ID: 24
240mN
15KPa",N,N,1.53407957,1.549938419,0.209432403,0.060601331,240 mN,10 mm/s,15 KPa
17241,Nanotribometer Smooth-on Sil 950,P,Smooth-on Sil 950,240,15,10,7,24,"Seq.ID: 24
240mN
15KPa",N,N,1.557549451,1.544946394,0.191038519,0.054531617,240 mN,10 mm/s,15 KPa
17242,Nanotribometer Smooth-on Sil 950,P,Smooth-on Sil 950,240,15,10,8,24,"Seq.ID: 24
240mN
15KPa",N,N,1.505603976,1.542519895,0.203807563,0.071241003,240 mN,10 mm/s,15 KPa
17243,Nanotribometer Smooth-on Sil 950,P,Smooth-on Sil 950,240,15,10,9,24,"Seq.ID: 24
240mN
15KPa",N,N,1.555447475,1.524044795,0.183426509,0.073769893,240 mN,10 mm/s,15 KPa
17244,Nanotribometer Smooth-on Sil 950,P,Smooth-on Sil 950,240,15,10,10,24,"Seq.ID: 24
240mN
15KPa",N,N,1.544730274,1.553890778,0.189664698,0.057624738,240 mN,10 mm/s,15 KPa
17245,Nanotribometer Smooth-on Sil 950,P,Smooth-on Sil 950,240,15,10,11,24,"Seq.ID: 24
240mN
15KPa",N,N,1.494093428,1.514138218,0.193054664,0.061569413,240 mN,10 mm/s,15 KPa
17246,Nanotribometer Smooth-on Sil 950,P,Smooth-on Sil 950,240,15,10,12,24,"Seq.ID: 24
240mN
15KPa",N,N,1.516112267,1.509005732,0.197552546,0.066091709,240 mN,10 mm/s,15 KPa
17247,Nanotribometer Smooth-on Sil 950,P,Smooth-on Sil 950,240,15,10,13,24,"Seq.ID: 24
240mN
15KPa",N,N,1.517779129,1.514261449,0.200392549,0.058073747,240 mN,10 mm/s,15 KPa
17248,Nanotribometer Smooth-on Sil 950,P,Smooth-on Sil 950,240,15,10,14,24,"Seq.ID: 24
240mN
15KPa",N,N,1.513414991,1.517036751,0.206036762,0.057470418,240 mN,10 mm/s,15 KPa
17249,Nanotribometer Smooth-on Sil 950,P,Smooth-on Sil 950,240,15,10,15,24,"Seq.ID: 24
240mN
15KPa",N,N,1.514286875,1.515877265,0.209939115,0.061830459,240 mN,10 mm/s,15 KPa
17250,Nanotribometer Smooth-on Sil 950,P,Smooth-on Sil 950,240,15,10,16,24,"Seq.ID: 24
240mN
15KPa",N,N,1.523228587,1.506731251,0.188194351,0.055812749,240 mN,10 mm/s,15 KPa
17251,Nanotribometer Smooth-on Sil 950,P,Smooth-on Sil 950,240,15,10,17,24,"Seq.ID: 24
240mN
15KPa",N,N,1.556528838,1.547504886,0.18665778,0.049916521,240 mN,10 mm/s,15 KPa
17252,Nanotribometer Smooth-on Sil 950,P,Smooth-on Sil 950,240,15,10,18,24,"Seq.ID: 24
240mN
15KPa",N,N,1.539201315,1.541591255,0.189160202,0.039858452,240 mN,10 mm/s,15 KPa
17253,Nanotribometer Smooth-on Sil 950,P,Smooth-on Sil 950,240,15,10,19,24,"Seq.ID: 24
240mN
15KPa",N,N,1.536245034,1.53180763,0.179881619,0.036809371,240 mN,10 mm/s,15 KPa
17254,Nanotribometer Smooth-on Sil 950,P,Smooth-on Sil 950,240,15,10,20,24,"Seq.ID: 24
240mN
15KPa",N,N,1.557407949,1.551114897,0.184461762,0.039914621,240 mN,10 mm/s,15 KPa
17255,Nanotribometer Smooth-on Sil 950,P,Smooth-on Sil 950,240,15,10,21,24,"Seq.ID: 24
240mN
15KPa",N,N,1.556495194,1.551337162,0.185725652,0.032651777,240 mN,10 mm/s,15 KPa
17256,Nanotribometer Smooth-on Sil 950,P,Smooth-on Sil 950,240,15,10,22,24,"Seq.ID: 24
240mN
15KPa",N,N,1.566367876,1.566980949,0.188770078,0.035401098,240 mN,10 mm/s,15 KPa
17257,Nanotribometer Smooth-on Sil 950,P,Smooth-on Sil 950,240,15,10,23,24,"Seq.ID: 24
240mN
15KPa",N,N,1.572826821,1.569895671,0.189843408,0.035051054,240 mN,10 mm/s,15 KPa
17258,Nanotribometer Smooth-on Sil 950,P,Smooth-on Sil 950,240,15,10,24,24,"Seq.ID: 24
240mN
15KPa",N,N,1.579596514,1.581605961,0.194710895,0.038041424,240 mN,10 mm/s,15 KPa
17259,Nanotribometer Smooth-on Sil 950,P,Smooth-on Sil 950,240,15,10,25,24,"Seq.ID: 24
240mN
15KPa",N,N,1.574790395,1.575744912,0.196725577,0.037511722,240 mN,10 mm/s,15 KPa
17260,Nanotribometer Smooth-on Sil 950,P,Smooth-on Sil 950,240,15,10,26,24,"Seq.ID: 24
240mN
15KPa",N,N,1.56506264,1.5732131,0.205716636,0.04408607,240 mN,10 mm/s,15 KPa
17261,Nanotribometer Smooth-on Sil 950,P,Smooth-on Sil 950,240,15,10,27,24,"Seq.ID: 24
240mN
15KPa",N,N,1.572889441,1.563433711,0.19650356,0.041140112,240 mN,10 mm/s,15 KPa
17262,Nanotribometer Smooth-on Sil 950,P,Smooth-on Sil 950,240,15,10,28,24,"Seq.ID: 24
240mN
15KPa",N,N,1.568977446,1.578902952,0.199742206,0.044306409,240 mN,10 mm/s,15 KPa
17263,Nanotribometer Smooth-on Sil 950,P,Smooth-on Sil 950,240,15,10,29,24,"Seq.ID: 24
240mN
15KPa",N,N,1.560981858,1.557494273,0.19718711,0.041660766,240 mN,10 mm/s,15 KPa
17264,Nanotribometer Smooth-on Sil 950,P,Smooth-on Sil 950,240,15,10,30,24,"Seq.ID: 24
240mN
15KPa",N,N,1.582809182,1.575827558,0.198144973,0.042793228,240 mN,10 mm/s,15 KPa
17265,Nanotribometer Smooth-on Sil 950,P,Smooth-on Sil 950,240,15,10,31,24,"Seq.ID: 24
240mN
15KPa",N,N,1.607248106,1.599891979,0.208817591,0.039210458,240 mN,10 mm/s,15 KPa
17266,Nanotribometer Smooth-on Sil 950,P,Smooth-on Sil 950,250,15.62,10,1,25,"Seq.ID: 25
250mN
15.62KPa",N,N,1.526232906,1.593045605,0.006828884,0.005743416,250 mN,10 mm/s,15.62 KPa
17267,Nanotribometer Smooth-on Sil 950,P,Smooth-on Sil 950,250,15.62,10,2,25,"Seq.ID: 25
250mN
15.62KPa",N,N,1.440775638,1.484876293,0.258300874,0.03205818,250 mN,10 mm/s,15.62 KPa
17268,Nanotribometer Smooth-on Sil 950,P,Smooth-on Sil 950,250,15.62,10,3,25,"Seq.ID: 25
250mN
15.62KPa",N,N,1.509453815,1.481627066,0.190150532,0.05654737,250 mN,10 mm/s,15.62 KPa
17269,Nanotribometer Smooth-on Sil 950,P,Smooth-on Sil 950,250,15.62,10,4,25,"Seq.ID: 25
250mN
15.62KPa",N,N,1.545764979,1.541232479,0.183559171,0.039223783,250 mN,10 mm/s,15.62 KPa
17270,Nanotribometer Smooth-on Sil 950,P,Smooth-on Sil 950,250,15.62,10,5,25,"Seq.ID: 25
250mN
15.62KPa",N,N,1.548621688,1.54556526,0.181993018,0.036250281,250 mN,10 mm/s,15.62 KPa
17271,Nanotribometer Smooth-on Sil 950,P,Smooth-on Sil 950,250,15.62,10,6,25,"Seq.ID: 25
250mN
15.62KPa",N,N,1.543747205,1.544484317,0.159099074,0.036438336,250 mN,10 mm/s,15.62 KPa
17272,Nanotribometer Smooth-on Sil 950,P,Smooth-on Sil 950,250,15.62,10,7,25,"Seq.ID: 25
250mN
15.62KPa",N,N,1.539109861,1.542469089,0.164449455,0.039767346,250 mN,10 mm/s,15.62 KPa
17273,Nanotribometer Smooth-on Sil 950,P,Smooth-on Sil 950,250,15.62,10,8,25,"Seq.ID: 25
250mN
15.62KPa",N,N,1.564090145,1.556931516,0.164507157,0.042444091,250 mN,10 mm/s,15.62 KPa
17274,Nanotribometer Smooth-on Sil 950,P,Smooth-on Sil 950,250,15.62,10,9,25,"Seq.ID: 25
250mN
15.62KPa",N,N,1.58656035,1.583020009,0.176000797,0.042346689,250 mN,10 mm/s,15.62 KPa
17275,Nanotribometer Smooth-on Sil 950,P,Smooth-on Sil 950,250,15.62,10,10,25,"Seq.ID: 25
250mN
15.62KPa",N,N,1.585094677,1.585388264,0.188483143,0.042869314,250 mN,10 mm/s,15.62 KPa
17276,Nanotribometer Smooth-on Sil 950,P,Smooth-on Sil 950,250,15.62,10,11,25,"Seq.ID: 25
250mN
15.62KPa",N,N,1.58138164,1.595813069,0.20371366,0.052128468,250 mN,10 mm/s,15.62 KPa
17277,Nanotribometer Smooth-on Sil 950,P,Smooth-on Sil 950,250,15.62,10,12,25,"Seq.ID: 25
250mN
15.62KPa",N,N,1.568100872,1.564412671,0.206330659,0.051115621,250 mN,10 mm/s,15.62 KPa
17278,Nanotribometer Smooth-on Sil 950,P,Smooth-on Sil 950,250,15.62,10,13,25,"Seq.ID: 25
250mN
15.62KPa",N,N,1.574121746,1.574142601,0.213788604,0.052571372,250 mN,10 mm/s,15.62 KPa
17279,Nanotribometer Smooth-on Sil 950,P,Smooth-on Sil 950,250,15.62,10,14,25,"Seq.ID: 25
250mN
15.62KPa",N,N,1.591415657,1.587558151,0.214815516,0.057413916,250 mN,10 mm/s,15.62 KPa
17280,Nanotribometer Smooth-on Sil 950,P,Smooth-on Sil 950,250,15.62,10,15,25,"Seq.ID: 25
250mN
15.62KPa",N,N,1.596692489,1.596465343,0.209468463,0.054152738,250 mN,10 mm/s,15.62 KPa
17281,Nanotribometer Smooth-on Sil 950,P,Smooth-on Sil 950,250,15.62,10,16,25,"Seq.ID: 25
250mN
15.62KPa",N,N,1.598047905,1.594443092,0.208321975,0.050733068,250 mN,10 mm/s,15.62 KPa
17282,Nanotribometer Smooth-on Sil 950,P,Smooth-on Sil 950,250,15.62,10,17,25,"Seq.ID: 25
250mN
15.62KPa",N,N,1.606351818,1.608977591,0.208116445,0.05311143,250 mN,10 mm/s,15.62 KPa
17283,Nanotribometer Smooth-on Sil 950,P,Smooth-on Sil 950,250,15.62,10,18,25,"Seq.ID: 25
250mN
15.62KPa",N,N,1.608644253,1.603636842,0.204496126,0.051136043,250 mN,10 mm/s,15.62 KPa
17284,Nanotribometer Smooth-on Sil 950,P,Smooth-on Sil 950,250,15.62,10,19,25,"Seq.ID: 25
250mN
15.62KPa",N,N,1.609987154,1.615228381,0.203929159,0.050483848,250 mN,10 mm/s,15.62 KPa
17285,Nanotribometer Smooth-on Sil 950,P,Smooth-on Sil 950,250,15.62,10,20,25,"Seq.ID: 25
250mN
15.62KPa",N,N,1.602697711,1.595263716,0.201650102,0.047284212,250 mN,10 mm/s,15.62 KPa
17286,Nanotribometer Smooth-on Sil 950,P,Smooth-on Sil 950,250,15.62,10,21,25,"Seq.ID: 25
250mN
15.62KPa",N,N,1.608643295,1.613661636,0.207224593,0.046888346,250 mN,10 mm/s,15.62 KPa
17287,Nanotribometer Smooth-on Sil 950,P,Smooth-on Sil 950,250,15.62,10,22,25,"Seq.ID: 25
250mN
15.62KPa",N,N,1.623995314,1.613459084,0.207347842,0.05105603,250 mN,10 mm/s,15.62 KPa
17288,Nanotribometer Smooth-on Sil 950,P,Smooth-on Sil 950,250,15.62,10,23,25,"Seq.ID: 25
250mN
15.62KPa",N,N,1.643695902,1.641009217,0.207225172,0.048746983,250 mN,10 mm/s,15.62 KPa
17289,Nanotribometer Smooth-on Sil 950,P,Smooth-on Sil 950,250,15.62,10,24,25,"Seq.ID: 25
250mN
15.62KPa",N,N,1.635939147,1.636111141,0.203001551,0.043303796,250 mN,10 mm/s,15.62 KPa
17290,Nanotribometer Smooth-on Sil 950,P,Smooth-on Sil 950,250,15.62,10,25,25,"Seq.ID: 25
250mN
15.62KPa",N,N,1.643942802,1.643248975,0.209210569,0.047161863,250 mN,10 mm/s,15.62 KPa
17291,Nanotribometer Smooth-on Sil 950,P,Smooth-on Sil 950,250,15.62,10,26,25,"Seq.ID: 25
250mN
15.62KPa",N,N,1.651344971,1.652969675,0.209777523,0.050020556,250 mN,10 mm/s,15.62 KPa
17292,Nanotribometer Smooth-on Sil 950,P,Smooth-on Sil 950,250,15.62,10,27,25,"Seq.ID: 25
250mN
15.62KPa",N,N,1.643034059,1.639204573,0.208603402,0.04593394,250 mN,10 mm/s,15.62 KPa
17293,Nanotribometer Smooth-on Sil 950,P,Smooth-on Sil 950,250,15.62,10,28,25,"Seq.ID: 25
250mN
15.62KPa",N,N,1.63240211,1.64318367,0.202567722,0.046363491,250 mN,10 mm/s,15.62 KPa
17294,Nanotribometer Smooth-on Sil 950,P,Smooth-on Sil 950,250,15.62,10,29,25,"Seq.ID: 25
250mN
15.62KPa",N,N,1.627028538,1.623905263,0.202113868,0.047354391,250 mN,10 mm/s,15.62 KPa
17295,Nanotribometer Smooth-on Sil 950,P,Smooth-on Sil 950,250,15.62,10,30,25,"Seq.ID: 25
250mN
15.62KPa",N,N,1.655344001,1.643604059,0.205625777,0.053458189,250 mN,10 mm/s,15.62 KPa
17296,Nanotribometer Smooth-on Sil 950,P,Smooth-on Sil 950,250,15.62,10,31,25,"Seq.ID: 25
250mN
15.62KPa",N,N,1.65611999,1.665459456,0.2062865,0.048215855,250 mN,10 mm/s,15.62 KPa
17297,Nanotribometer Smooth-on Sil 950,P,Smooth-on Sil 950,260,16.25,10,1,26,"Seq.ID: 26
260mN
16.25KPa",N,N,1.603333996,1.641115933,NA,NA,260 mN,10 mm/s,16.25 KPa
17298,Nanotribometer Smooth-on Sil 950,P,Smooth-on Sil 950,260,16.25,10,2,26,"Seq.ID: 26
260mN
16.25KPa",N,N,1.503824088,1.526121714,0.284406488,0.030476481,260 mN,10 mm/s,16.25 KPa
17299,Nanotribometer Smooth-on Sil 950,P,Smooth-on Sil 950,260,16.25,10,3,26,"Seq.ID: 26
260mN
16.25KPa",N,N,1.580942472,1.572708034,0.204012648,0.052535781,260 mN,10 mm/s,16.25 KPa
17300,Nanotribometer Smooth-on Sil 950,P,Smooth-on Sil 950,260,16.25,10,4,26,"Seq.ID: 26
260mN
16.25KPa",N,N,1.604349146,1.599751348,0.205400389,0.05158076,260 mN,10 mm/s,16.25 KPa
17301,Nanotribometer Smooth-on Sil 950,P,Smooth-on Sil 950,260,16.25,10,5,26,"Seq.ID: 26
260mN
16.25KPa",N,N,1.622447013,1.617639695,0.203353512,0.050935589,260 mN,10 mm/s,16.25 KPa
17302,Nanotribometer Smooth-on Sil 950,P,Smooth-on Sil 950,260,16.25,10,6,26,"Seq.ID: 26
260mN
16.25KPa",N,N,1.628055259,1.624424156,0.199379957,0.04712018,260 mN,10 mm/s,16.25 KPa
17303,Nanotribometer Smooth-on Sil 950,P,Smooth-on Sil 950,260,16.25,10,7,26,"Seq.ID: 26
260mN
16.25KPa",N,N,1.635152818,1.633412818,0.203261096,0.046895151,260 mN,10 mm/s,16.25 KPa
17304,Nanotribometer Smooth-on Sil 950,P,Smooth-on Sil 950,260,16.25,10,8,26,"Seq.ID: 26
260mN
16.25KPa",N,N,1.642857851,1.646615129,0.205680552,0.051459051,260 mN,10 mm/s,16.25 KPa
17305,Nanotribometer Smooth-on Sil 950,P,Smooth-on Sil 950,260,16.25,10,9,26,"Seq.ID: 26
260mN
16.25KPa",N,N,1.640636926,1.639698593,0.210425048,0.052311538,260 mN,10 mm/s,16.25 KPa
17306,Nanotribometer Smooth-on Sil 950,P,Smooth-on Sil 950,260,16.25,10,10,26,"Seq.ID: 26
260mN
16.25KPa",N,N,1.645084239,1.645586609,0.204461904,0.053547624,260 mN,10 mm/s,16.25 KPa
17307,Nanotribometer Smooth-on Sil 950,P,Smooth-on Sil 950,260,16.25,10,11,26,"Seq.ID: 26
260mN
16.25KPa",N,N,1.652976953,1.645154884,0.204662755,0.051640792,260 mN,10 mm/s,16.25 KPa
17308,Nanotribometer Smooth-on Sil 950,P,Smooth-on Sil 950,260,16.25,10,12,26,"Seq.ID: 26
260mN
16.25KPa",N,N,1.65942902,1.661877926,0.202035955,0.05069065,260 mN,10 mm/s,16.25 KPa
17309,Nanotribometer Smooth-on Sil 950,P,Smooth-on Sil 950,260,16.25,10,13,26,"Seq.ID: 26
260mN
16.25KPa",N,N,1.66118807,1.659054925,0.202803534,0.05072782,260 mN,10 mm/s,16.25 KPa
17310,Nanotribometer Smooth-on Sil 950,P,Smooth-on Sil 950,260,16.25,10,14,26,"Seq.ID: 26
260mN
16.25KPa",N,N,1.667181422,1.660978644,0.200374008,0.047962885,260 mN,10 mm/s,16.25 KPa
17311,Nanotribometer Smooth-on Sil 950,P,Smooth-on Sil 950,260,16.25,10,15,26,"Seq.ID: 26
260mN
16.25KPa",N,N,1.672136087,1.672914802,0.201287944,0.045348676,260 mN,10 mm/s,16.25 KPa
17312,Nanotribometer Smooth-on Sil 950,P,Smooth-on Sil 950,260,16.25,10,16,26,"Seq.ID: 26
260mN
16.25KPa",N,N,1.670298788,1.670757647,0.2022804,0.045638619,260 mN,10 mm/s,16.25 KPa
17313,Nanotribometer Smooth-on Sil 950,P,Smooth-on Sil 950,260,16.25,10,17,26,"Seq.ID: 26
260mN
16.25KPa",N,N,1.683931367,1.678698333,0.205638301,0.047711755,260 mN,10 mm/s,16.25 KPa
17314,Nanotribometer Smooth-on Sil 950,P,Smooth-on Sil 950,260,16.25,10,18,26,"Seq.ID: 26
260mN
16.25KPa",N,N,1.679861776,1.680918052,0.199241556,0.044025153,260 mN,10 mm/s,16.25 KPa
17315,Nanotribometer Smooth-on Sil 950,P,Smooth-on Sil 950,260,16.25,10,19,26,"Seq.ID: 26
260mN
16.25KPa",N,N,1.671192716,1.682445882,0.205938087,0.048095067,260 mN,10 mm/s,16.25 KPa
17316,Nanotribometer Smooth-on Sil 950,P,Smooth-on Sil 950,260,16.25,10,20,26,"Seq.ID: 26
260mN
16.25KPa",N,N,1.660836217,1.655184118,0.202286276,0.045431028,260 mN,10 mm/s,16.25 KPa
17317,Nanotribometer Smooth-on Sil 950,P,Smooth-on Sil 950,260,16.25,10,21,26,"Seq.ID: 26
260mN
16.25KPa",N,N,1.66120146,1.665577833,0.20969682,0.047380656,260 mN,10 mm/s,16.25 KPa
17318,Nanotribometer Smooth-on Sil 950,P,Smooth-on Sil 950,260,16.25,10,22,26,"Seq.ID: 26
260mN
16.25KPa",N,N,1.673180824,1.667561103,0.208204591,0.051169179,260 mN,10 mm/s,16.25 KPa
17319,Nanotribometer Smooth-on Sil 950,P,Smooth-on Sil 950,260,16.25,10,23,26,"Seq.ID: 26
260mN
16.25KPa",N,N,1.667488547,1.672859074,0.207560437,0.04986005,260 mN,10 mm/s,16.25 KPa
17320,Nanotribometer Smooth-on Sil 950,P,Smooth-on Sil 950,260,16.25,10,24,26,"Seq.ID: 26
260mN
16.25KPa",N,N,1.674542585,1.66990657,0.206493425,0.051733821,260 mN,10 mm/s,16.25 KPa
17321,Nanotribometer Smooth-on Sil 950,P,Smooth-on Sil 950,260,16.25,10,25,26,"Seq.ID: 26
260mN
16.25KPa",N,N,1.675755668,1.6803559,0.208457419,0.05139011,260 mN,10 mm/s,16.25 KPa
17322,Nanotribometer Smooth-on Sil 950,P,Smooth-on Sil 950,260,16.25,10,26,26,"Seq.ID: 26
260mN
16.25KPa",N,N,1.679305111,1.67207137,0.204353612,0.050289199,260 mN,10 mm/s,16.25 KPa
17323,Nanotribometer Smooth-on Sil 950,P,Smooth-on Sil 950,260,16.25,10,27,26,"Seq.ID: 26
260mN
16.25KPa",N,N,1.685863881,1.686622377,0.206992437,0.048773923,260 mN,10 mm/s,16.25 KPa
17324,Nanotribometer Smooth-on Sil 950,P,Smooth-on Sil 950,260,16.25,10,28,26,"Seq.ID: 26
260mN
16.25KPa",N,N,1.684814385,1.683950102,0.20740635,0.049316492,260 mN,10 mm/s,16.25 KPa
17325,Nanotribometer Smooth-on Sil 950,P,Smooth-on Sil 950,260,16.25,10,29,26,"Seq.ID: 26
260mN
16.25KPa",N,N,1.685331911,1.685979331,0.204112955,0.050181704,260 mN,10 mm/s,16.25 KPa
17326,Nanotribometer Smooth-on Sil 950,P,Smooth-on Sil 950,260,16.25,10,30,26,"Seq.ID: 26
260mN
16.25KPa",N,N,1.68317049,1.683199255,0.2062415,0.048694052,260 mN,10 mm/s,16.25 KPa
17327,Nanotribometer Smooth-on Sil 950,P,Smooth-on Sil 950,260,16.25,10,31,26,"Seq.ID: 26
260mN
16.25KPa",N,N,1.695797483,1.691218477,0.208235542,0.050389328,260 mN,10 mm/s,16.25 KPa
17328,Nanotribometer Smooth-on Sil 950,P,Smooth-on Sil 950,270,16.88,10,1,27,"Seq.ID: 27
270mN
16.88KPa",N,N,1.528322584,1.584682498,NA,NA,270 mN,10 mm/s,16.88 KPa
17329,Nanotribometer Smooth-on Sil 950,P,Smooth-on Sil 950,270,16.88,10,2,27,"Seq.ID: 27
270mN
16.88KPa",N,N,1.492299204,1.524747303,0.28341306,0.032820743,270 mN,10 mm/s,16.88 KPa
17330,Nanotribometer Smooth-on Sil 950,P,Smooth-on Sil 950,270,16.88,10,3,27,"Seq.ID: 27
270mN
16.88KPa",N,N,1.598507278,1.588449685,0.201546569,0.050315828,270 mN,10 mm/s,16.88 KPa
17331,Nanotribometer Smooth-on Sil 950,P,Smooth-on Sil 950,270,16.88,10,4,27,"Seq.ID: 27
270mN
16.88KPa",N,N,1.627160274,1.623522815,0.203280794,0.049724912,270 mN,10 mm/s,16.88 KPa
17332,Nanotribometer Smooth-on Sil 950,P,Smooth-on Sil 950,270,16.88,10,5,27,"Seq.ID: 27
270mN
16.88KPa",N,N,1.644031316,1.637924278,0.204369975,0.049056866,270 mN,10 mm/s,16.88 KPa
17333,Nanotribometer Smooth-on Sil 950,P,Smooth-on Sil 950,270,16.88,10,6,27,"Seq.ID: 27
270mN
16.88KPa",N,N,1.64710327,1.64666632,0.20262257,0.046241987,270 mN,10 mm/s,16.88 KPa
17334,Nanotribometer Smooth-on Sil 950,P,Smooth-on Sil 950,270,16.88,10,7,27,"Seq.ID: 27
270mN
16.88KPa",N,N,1.648152293,1.652558964,0.203303711,0.05060748,270 mN,10 mm/s,16.88 KPa
17335,Nanotribometer Smooth-on Sil 950,P,Smooth-on Sil 950,270,16.88,10,8,27,"Seq.ID: 27
270mN
16.88KPa",N,N,1.654478104,1.649252934,0.202806355,0.05057123,270 mN,10 mm/s,16.88 KPa
17336,Nanotribometer Smooth-on Sil 950,P,Smooth-on Sil 950,270,16.88,10,9,27,"Seq.ID: 27
270mN
16.88KPa",N,N,1.666505073,1.666873495,0.207194714,0.051803341,270 mN,10 mm/s,16.88 KPa
17337,Nanotribometer Smooth-on Sil 950,P,Smooth-on Sil 950,270,16.88,10,10,27,"Seq.ID: 27
270mN
16.88KPa",N,N,1.662344218,1.661955752,0.202763861,0.050094733,270 mN,10 mm/s,16.88 KPa
17338,Nanotribometer Smooth-on Sil 950,P,Smooth-on Sil 950,270,16.88,10,11,27,"Seq.ID: 27
270mN
16.88KPa",N,N,1.66458541,1.662429166,0.202011277,0.049401329,270 mN,10 mm/s,16.88 KPa
17339,Nanotribometer Smooth-on Sil 950,P,Smooth-on Sil 950,270,16.88,10,12,27,"Seq.ID: 27
270mN
16.88KPa",N,N,1.680123893,1.675835949,0.201860502,0.05080321,270 mN,10 mm/s,16.88 KPa
17340,Nanotribometer Smooth-on Sil 950,P,Smooth-on Sil 950,270,16.88,10,13,27,"Seq.ID: 27
270mN
16.88KPa",N,N,1.694608906,1.690415442,0.20449981,0.050628812,270 mN,10 mm/s,16.88 KPa
17341,Nanotribometer Smooth-on Sil 950,P,Smooth-on Sil 950,270,16.88,10,14,27,"Seq.ID: 27
270mN
16.88KPa",N,N,1.689465011,1.692419535,0.20151403,0.048767975,270 mN,10 mm/s,16.88 KPa
17342,Nanotribometer Smooth-on Sil 950,P,Smooth-on Sil 950,270,16.88,10,15,27,"Seq.ID: 27
270mN
16.88KPa",N,N,1.69363933,1.691730573,0.207196847,0.049795039,270 mN,10 mm/s,16.88 KPa
17343,Nanotribometer Smooth-on Sil 950,P,Smooth-on Sil 950,270,16.88,10,16,27,"Seq.ID: 27
270mN
16.88KPa",N,N,1.687331741,1.696178199,0.207891231,0.052808284,270 mN,10 mm/s,16.88 KPa
17344,Nanotribometer Smooth-on Sil 950,P,Smooth-on Sil 950,270,16.88,10,17,27,"Seq.ID: 27
270mN
16.88KPa",N,N,1.677899645,1.67493347,0.202160868,0.050441371,270 mN,10 mm/s,16.88 KPa
17345,Nanotribometer Smooth-on Sil 950,P,Smooth-on Sil 950,270,16.88,10,18,27,"Seq.ID: 27
270mN
16.88KPa",N,N,1.681263329,1.678936385,0.205900287,0.049401522,270 mN,10 mm/s,16.88 KPa
17346,Nanotribometer Smooth-on Sil 950,P,Smooth-on Sil 950,270,16.88,10,19,27,"Seq.ID: 27
270mN
16.88KPa",N,N,1.6888,1.687158426,0.202231621,0.049796377,270 mN,10 mm/s,16.88 KPa
17347,Nanotribometer Smooth-on Sil 950,P,Smooth-on Sil 950,270,16.88,10,20,27,"Seq.ID: 27
270mN
16.88KPa",N,N,1.679331246,1.686891845,0.207002505,0.049303216,270 mN,10 mm/s,16.88 KPa
17348,Nanotribometer Smooth-on Sil 950,P,Smooth-on Sil 950,270,16.88,10,21,27,"Seq.ID: 27
270mN
16.88KPa",N,N,1.673664991,1.668543903,0.200428661,0.048594514,270 mN,10 mm/s,16.88 KPa
17349,Nanotribometer Smooth-on Sil 950,P,Smooth-on Sil 950,270,16.88,10,22,27,"Seq.ID: 27
270mN
16.88KPa",N,N,1.687568047,1.685198609,0.199527125,0.049746586,270 mN,10 mm/s,16.88 KPa
17350,Nanotribometer Smooth-on Sil 950,P,Smooth-on Sil 950,270,16.88,10,23,27,"Seq.ID: 27
270mN
16.88KPa",N,N,1.672512296,1.680268739,0.196361184,0.047192606,270 mN,10 mm/s,16.88 KPa
17351,Nanotribometer Smooth-on Sil 950,P,Smooth-on Sil 950,270,16.88,10,24,27,"Seq.ID: 27
270mN
16.88KPa",N,N,1.663133065,1.662973913,0.194651265,0.046748818,270 mN,10 mm/s,16.88 KPa
17352,Nanotribometer Smooth-on Sil 950,P,Smooth-on Sil 950,270,16.88,10,25,27,"Seq.ID: 27
270mN
16.88KPa",N,N,1.674067442,1.669141282,0.194661251,0.048532743,270 mN,10 mm/s,16.88 KPa
17353,Nanotribometer Smooth-on Sil 950,P,Smooth-on Sil 950,270,16.88,10,26,27,"Seq.ID: 27
270mN
16.88KPa",N,N,1.679927811,1.679356154,0.195695955,0.046936696,270 mN,10 mm/s,16.88 KPa
17354,Nanotribometer Smooth-on Sil 950,P,Smooth-on Sil 950,270,16.88,10,27,27,"Seq.ID: 27
270mN
16.88KPa",N,N,1.690483578,1.688579464,0.196364578,0.048597826,270 mN,10 mm/s,16.88 KPa
17355,Nanotribometer Smooth-on Sil 950,P,Smooth-on Sil 950,270,16.88,10,28,27,"Seq.ID: 27
270mN
16.88KPa",N,N,1.674391511,1.680663732,0.196649561,0.045331488,270 mN,10 mm/s,16.88 KPa
17356,Nanotribometer Smooth-on Sil 950,P,Smooth-on Sil 950,270,16.88,10,29,27,"Seq.ID: 27
270mN
16.88KPa",N,N,1.656057155,1.661814715,0.198536137,0.046488836,270 mN,10 mm/s,16.88 KPa
17357,Nanotribometer Smooth-on Sil 950,P,Smooth-on Sil 950,270,16.88,10,30,27,"Seq.ID: 27
270mN
16.88KPa",N,N,1.652203771,1.650450716,0.19522066,0.047651268,270 mN,10 mm/s,16.88 KPa
17358,Nanotribometer Smooth-on Sil 950,P,Smooth-on Sil 950,270,16.88,10,31,27,"Seq.ID: 27
270mN
16.88KPa",N,N,1.65359583,1.658686057,0.19495753,0.049115716,270 mN,10 mm/s,16.88 KPa
17359,Nanotribometer Smooth-on Sil 950,P,Smooth-on Sil 950,280,17.5,10,1,28,"Seq.ID: 28
280mN
17.5KPa",N,N,1.621173775,1.673564507,0.006800378,0.005595186,280 mN,10 mm/s,17.5 KPa
17360,Nanotribometer Smooth-on Sil 950,P,Smooth-on Sil 950,280,17.5,10,2,28,"Seq.ID: 28
280mN
17.5KPa",N,N,1.523078565,1.533873063,0.287078392,0.036872216,280 mN,10 mm/s,17.5 KPa
17361,Nanotribometer Smooth-on Sil 950,P,Smooth-on Sil 950,280,17.5,10,3,28,"Seq.ID: 28
280mN
17.5KPa",N,N,1.59135444,1.580901634,0.178972663,0.040313236,280 mN,10 mm/s,17.5 KPa
17362,Nanotribometer Smooth-on Sil 950,P,Smooth-on Sil 950,280,17.5,10,4,28,"Seq.ID: 28
280mN
17.5KPa",N,N,1.638391382,1.632135402,0.194414611,0.047144326,280 mN,10 mm/s,17.5 KPa
17363,Nanotribometer Smooth-on Sil 950,P,Smooth-on Sil 950,280,17.5,10,5,28,"Seq.ID: 28
280mN
17.5KPa",N,N,1.66163329,1.655417851,0.199876728,0.047565357,280 mN,10 mm/s,17.5 KPa
17364,Nanotribometer Smooth-on Sil 950,P,Smooth-on Sil 950,280,17.5,10,6,28,"Seq.ID: 28
280mN
17.5KPa",N,N,1.6615437,1.663037066,0.196805706,0.043553102,280 mN,10 mm/s,17.5 KPa
17365,Nanotribometer Smooth-on Sil 950,P,Smooth-on Sil 950,280,17.5,10,7,28,"Seq.ID: 28
280mN
17.5KPa",N,N,1.666956703,1.66316008,0.192549693,0.044112815,280 mN,10 mm/s,17.5 KPa
17366,Nanotribometer Smooth-on Sil 950,P,Smooth-on Sil 950,280,17.5,10,8,28,"Seq.ID: 28
280mN
17.5KPa",N,N,1.687169723,1.683903555,0.197736326,0.047374293,280 mN,10 mm/s,17.5 KPa
17367,Nanotribometer Smooth-on Sil 950,P,Smooth-on Sil 950,280,17.5,10,9,28,"Seq.ID: 28
280mN
17.5KPa",N,N,1.687877171,1.693471147,0.204117244,0.049309249,280 mN,10 mm/s,17.5 KPa
17368,Nanotribometer Smooth-on Sil 950,P,Smooth-on Sil 950,280,17.5,10,10,28,"Seq.ID: 28
280mN
17.5KPa",N,N,1.674857889,1.671265079,0.19865249,0.043910892,280 mN,10 mm/s,17.5 KPa
17369,Nanotribometer Smooth-on Sil 950,P,Smooth-on Sil 950,280,17.5,10,11,28,"Seq.ID: 28
280mN
17.5KPa",N,N,1.688506228,1.686575226,0.199343129,0.046126718,280 mN,10 mm/s,17.5 KPa
17370,Nanotribometer Smooth-on Sil 950,P,Smooth-on Sil 950,280,17.5,10,12,28,"Seq.ID: 28
280mN
17.5KPa",N,N,1.687435399,1.685886906,0.198458289,0.043626912,280 mN,10 mm/s,17.5 KPa
17371,Nanotribometer Smooth-on Sil 950,P,Smooth-on Sil 950,280,17.5,10,13,28,"Seq.ID: 28
280mN
17.5KPa",N,N,1.706691561,1.703124892,0.200654629,0.047781485,280 mN,10 mm/s,17.5 KPa
17372,Nanotribometer Smooth-on Sil 950,P,Smooth-on Sil 950,280,17.5,10,14,28,"Seq.ID: 28
280mN
17.5KPa",N,N,1.702909379,1.70355624,0.19891638,0.044915633,280 mN,10 mm/s,17.5 KPa
17373,Nanotribometer Smooth-on Sil 950,P,Smooth-on Sil 950,280,17.5,10,15,28,"Seq.ID: 28
280mN
17.5KPa",N,N,1.694590504,1.703710942,0.202382017,0.048705047,280 mN,10 mm/s,17.5 KPa
17374,Nanotribometer Smooth-on Sil 950,P,Smooth-on Sil 950,280,17.5,10,16,28,"Seq.ID: 28
280mN
17.5KPa",N,N,1.688920532,1.683179222,0.195764077,0.046173568,280 mN,10 mm/s,17.5 KPa
17375,Nanotribometer Smooth-on Sil 950,P,Smooth-on Sil 950,280,17.5,10,17,28,"Seq.ID: 28
280mN
17.5KPa",N,N,1.686661617,1.691775538,0.200196641,0.045593027,280 mN,10 mm/s,17.5 KPa
17376,Nanotribometer Smooth-on Sil 950,P,Smooth-on Sil 950,280,17.5,10,18,28,"Seq.ID: 28
280mN
17.5KPa",N,N,1.694109626,1.687048279,0.194545141,0.046794095,280 mN,10 mm/s,17.5 KPa
17377,Nanotribometer Smooth-on Sil 950,P,Smooth-on Sil 950,280,17.5,10,19,28,"Seq.ID: 28
280mN
17.5KPa",N,N,1.705971405,1.704750982,0.198199832,0.046340247,280 mN,10 mm/s,17.5 KPa
17378,Nanotribometer Smooth-on Sil 950,P,Smooth-on Sil 950,280,17.5,10,20,28,"Seq.ID: 28
280mN
17.5KPa",N,N,1.713971361,1.710243058,0.200492747,0.046362262,280 mN,10 mm/s,17.5 KPa
17379,Nanotribometer Smooth-on Sil 950,P,Smooth-on Sil 950,280,17.5,10,21,28,"Seq.ID: 28
280mN
17.5KPa",N,N,1.712107974,1.717580947,0.202705729,0.048132123,280 mN,10 mm/s,17.5 KPa
17380,Nanotribometer Smooth-on Sil 950,P,Smooth-on Sil 950,280,17.5,10,22,28,"Seq.ID: 28
280mN
17.5KPa",N,N,1.715183069,1.710093396,0.200187143,0.047816995,280 mN,10 mm/s,17.5 KPa
17381,Nanotribometer Smooth-on Sil 950,P,Smooth-on Sil 950,280,17.5,10,23,28,"Seq.ID: 28
280mN
17.5KPa",N,N,1.720452787,1.725241531,0.207543705,0.049732053,280 mN,10 mm/s,17.5 KPa
17382,Nanotribometer Smooth-on Sil 950,P,Smooth-on Sil 950,280,17.5,10,24,28,"Seq.ID: 28
280mN
17.5KPa",N,N,1.710739284,1.70696006,0.20064416,0.045896132,280 mN,10 mm/s,17.5 KPa
17383,Nanotribometer Smooth-on Sil 950,P,Smooth-on Sil 950,280,17.5,10,25,28,"Seq.ID: 28
280mN
17.5KPa",N,N,1.715367044,1.713432985,0.198677004,0.044311907,280 mN,10 mm/s,17.5 KPa
17384,Nanotribometer Smooth-on Sil 950,P,Smooth-on Sil 950,280,17.5,10,26,28,"Seq.ID: 28
280mN
17.5KPa",N,N,1.730002991,1.726784433,0.203017453,0.047000059,280 mN,10 mm/s,17.5 KPa
17385,Nanotribometer Smooth-on Sil 950,P,Smooth-on Sil 950,280,17.5,10,27,28,"Seq.ID: 28
280mN
17.5KPa",N,N,1.724383681,1.733672701,0.208719755,0.049736073,280 mN,10 mm/s,17.5 KPa
17386,Nanotribometer Smooth-on Sil 950,P,Smooth-on Sil 950,280,17.5,10,28,28,"Seq.ID: 28
280mN
17.5KPa",N,N,1.706202454,1.705604782,0.199643598,0.045805629,280 mN,10 mm/s,17.5 KPa
17387,Nanotribometer Smooth-on Sil 950,P,Smooth-on Sil 950,280,17.5,10,29,28,"Seq.ID: 28
280mN
17.5KPa",N,N,1.710007492,1.705433572,0.196583177,0.045539009,280 mN,10 mm/s,17.5 KPa
17388,Nanotribometer Smooth-on Sil 950,P,Smooth-on Sil 950,280,17.5,10,30,28,"Seq.ID: 28
280mN
