Repository: tolstoys19/Friction-Measurements-Between-PLA-and-Silicone

# Friction-Measurements-Between-PLA-and-Silicone

In here we provide a dataset with measurements for friction between:

1. DragonSkin10-PLA
2. Smooth-on Sil 950-PLA

File: CoF-Measurements.csv (part 14 of 19)
,DataName,StaticPartner,Material,NominalLoad,H.pressure,MaxLinSpeed,CycleID,SequenceID,SequenceName,Omit,Loaded,CoF.mean,CoF.SMA.mean,CoF.sd,CoF.SMA.sd,NominalLoad.label,MaxLinSpeed.label,H.pressure.label
17.5KPa",N,N,1.707379863,1.712967929,0.202025637,0.047517054,280 mN,10 mm/s,17.5 KPa
17389,Nanotribometer Smooth-on Sil 950,P,Smooth-on Sil 950,280,17.5,10,31,28,"Seq.ID: 28
280mN
17.5KPa",N,N,1.719134901,1.71205645,0.202030301,0.049797253,280 mN,10 mm/s,17.5 KPa
17390,Nanotribometer Smooth-on Sil 950,P,Smooth-on Sil 950,290,18.12,10,1,29,"Seq.ID: 29
290mN
18.12KPa",N,N,1.6074329,1.661627511,NA,NA,290 mN,10 mm/s,18.12 KPa
17391,Nanotribometer Smooth-on Sil 950,P,Smooth-on Sil 950,290,18.12,10,2,29,"Seq.ID: 29
290mN
18.12KPa",N,N,1.552336031,1.583935471,0.289476969,0.028671353,290 mN,10 mm/s,18.12 KPa
17392,Nanotribometer Smooth-on Sil 950,P,Smooth-on Sil 950,290,18.12,10,3,29,"Seq.ID: 29
290mN
18.12KPa",N,N,1.635293109,1.623624556,0.197402624,0.050110028,290 mN,10 mm/s,18.12 KPa
17393,Nanotribometer Smooth-on Sil 950,P,Smooth-on Sil 950,290,18.12,10,4,29,"Seq.ID: 29
290mN
18.12KPa",N,N,1.657316073,1.656279492,0.200992524,0.047773861,290 mN,10 mm/s,18.12 KPa
17394,Nanotribometer Smooth-on Sil 950,P,Smooth-on Sil 950,290,18.12,10,5,29,"Seq.ID: 29
290mN
18.12KPa",N,N,1.672903076,1.666022951,0.198120697,0.047522469,290 mN,10 mm/s,18.12 KPa
17395,Nanotribometer Smooth-on Sil 950,P,Smooth-on Sil 950,290,18.12,10,6,29,"Seq.ID: 29
290mN
18.12KPa",N,N,1.695262512,1.689462132,0.200628019,0.047467503,290 mN,10 mm/s,18.12 KPa
17396,Nanotribometer Smooth-on Sil 950,P,Smooth-on Sil 950,290,18.12,10,7,29,"Seq.ID: 29
290mN
18.12KPa",N,N,1.707284973,1.705425375,0.202442247,0.046807574,290 mN,10 mm/s,18.12 KPa
17397,Nanotribometer Smooth-on Sil 950,P,Smooth-on Sil 950,290,18.12,10,8,29,"Seq.ID: 29
290mN
18.12KPa",N,N,1.695204643,1.701750226,0.199774326,0.045070141,290 mN,10 mm/s,18.12 KPa
17398,Nanotribometer Smooth-on Sil 950,P,Smooth-on Sil 950,290,18.12,10,9,29,"Seq.ID: 29
290mN
18.12KPa",N,N,1.696105785,1.692386212,0.196430127,0.046522357,290 mN,10 mm/s,18.12 KPa
17399,Nanotribometer Smooth-on Sil 950,P,Smooth-on Sil 950,290,18.12,10,10,29,"Seq.ID: 29
290mN
18.12KPa",N,N,1.697105267,1.700723521,0.202333327,0.04726449,290 mN,10 mm/s,18.12 KPa
17400,Nanotribometer Smooth-on Sil 950,P,Smooth-on Sil 950,290,18.12,10,11,29,"Seq.ID: 29
290mN
18.12KPa",N,N,1.698052059,1.694372521,0.200551214,0.047505421,290 mN,10 mm/s,18.12 KPa
17401,Nanotribometer Smooth-on Sil 950,P,Smooth-on Sil 950,290,18.12,10,12,29,"Seq.ID: 29
290mN
18.12KPa",N,N,1.713503735,1.708634275,0.197554334,0.047987442,290 mN,10 mm/s,18.12 KPa
17402,Nanotribometer Smooth-on Sil 950,P,Smooth-on Sil 950,290,18.12,10,13,29,"Seq.ID: 29
290mN
18.12KPa",N,N,1.721513634,1.719412228,0.196572428,0.046663405,290 mN,10 mm/s,18.12 KPa
17403,Nanotribometer Smooth-on Sil 950,P,Smooth-on Sil 950,290,18.12,10,14,29,"Seq.ID: 29
290mN
18.12KPa",N,N,1.727655233,1.727504733,0.200708564,0.048332607,290 mN,10 mm/s,18.12 KPa
17404,Nanotribometer Smooth-on Sil 950,P,Smooth-on Sil 950,290,18.12,10,15,29,"Seq.ID: 29
290mN
18.12KPa",N,N,1.720737426,1.726268509,0.201273576,0.05025354,290 mN,10 mm/s,18.12 KPa
17405,Nanotribometer Smooth-on Sil 950,P,Smooth-on Sil 950,290,18.12,10,16,29,"Seq.ID: 29
290mN
18.12KPa",N,N,1.721358752,1.717283375,0.204238063,0.049300459,290 mN,10 mm/s,18.12 KPa
17406,Nanotribometer Smooth-on Sil 950,P,Smooth-on Sil 950,290,18.12,10,17,29,"Seq.ID: 29
290mN
18.12KPa",N,N,1.731863821,1.729791601,0.203613943,0.049935934,290 mN,10 mm/s,18.12 KPa
17407,Nanotribometer Smooth-on Sil 950,P,Smooth-on Sil 950,290,18.12,10,18,29,"Seq.ID: 29
290mN
18.12KPa",N,N,1.720738584,1.727416691,0.205073832,0.048324331,290 mN,10 mm/s,18.12 KPa
17408,Nanotribometer Smooth-on Sil 950,P,Smooth-on Sil 950,290,18.12,10,19,29,"Seq.ID: 29
290mN
18.12KPa",N,N,1.718059874,1.713683261,0.201752452,0.047408811,290 mN,10 mm/s,18.12 KPa
17409,Nanotribometer Smooth-on Sil 950,P,Smooth-on Sil 950,290,18.12,10,20,29,"Seq.ID: 29
290mN
18.12KPa",N,N,1.733265176,1.729836202,0.203701484,0.048125211,290 mN,10 mm/s,18.12 KPa
17410,Nanotribometer Smooth-on Sil 950,P,Smooth-on Sil 950,290,18.12,10,21,29,"Seq.ID: 29
290mN
18.12KPa",N,N,1.724075834,1.731817246,0.203033096,0.047750693,290 mN,10 mm/s,18.12 KPa
17411,Nanotribometer Smooth-on Sil 950,P,Smooth-on Sil 950,290,18.12,10,22,29,"Seq.ID: 29
290mN
18.12KPa",N,N,1.722166388,1.717132842,0.202243809,0.048166354,290 mN,10 mm/s,18.12 KPa
17412,Nanotribometer Smooth-on Sil 950,P,Smooth-on Sil 950,290,18.12,10,23,29,"Seq.ID: 29
290mN
18.12KPa",N,N,1.729303765,1.73222758,0.206485865,0.050347455,290 mN,10 mm/s,18.12 KPa
17413,Nanotribometer Smooth-on Sil 950,P,Smooth-on Sil 950,290,18.12,10,24,29,"Seq.ID: 29
290mN
18.12KPa",N,N,1.734069138,1.728783887,0.203933234,0.0499272,290 mN,10 mm/s,18.12 KPa
17414,Nanotribometer Smooth-on Sil 950,P,Smooth-on Sil 950,290,18.12,10,25,29,"Seq.ID: 29
290mN
18.12KPa",N,N,1.734460357,1.739513193,0.205101031,0.048685149,290 mN,10 mm/s,18.12 KPa
17415,Nanotribometer Smooth-on Sil 950,P,Smooth-on Sil 950,290,18.12,10,26,29,"Seq.ID: 29
290mN
18.12KPa",N,N,1.718461876,1.716641367,0.19841937,0.044476424,290 mN,10 mm/s,18.12 KPa
17416,Nanotribometer Smooth-on Sil 950,P,Smooth-on Sil 950,290,18.12,10,27,29,"Seq.ID: 29
290mN
18.12KPa",N,N,1.721994219,1.723427523,0.205536181,0.048764985,290 mN,10 mm/s,18.12 KPa
17417,Nanotribometer Smooth-on Sil 950,P,Smooth-on Sil 950,290,18.12,10,28,29,"Seq.ID: 29
290mN
18.12KPa",N,N,1.72126943,1.723122341,0.206498041,0.050159007,290 mN,10 mm/s,18.12 KPa
17418,Nanotribometer Smooth-on Sil 950,P,Smooth-on Sil 950,290,18.12,10,29,29,"Seq.ID: 29
290mN
18.12KPa",N,N,1.723041841,1.719088336,0.201649809,0.048435297,290 mN,10 mm/s,18.12 KPa
17419,Nanotribometer Smooth-on Sil 950,P,Smooth-on Sil 950,290,18.12,10,30,29,"Seq.ID: 29
290mN
18.12KPa",N,N,1.736115995,1.732473635,0.202248691,0.047793493,290 mN,10 mm/s,18.12 KPa
17420,Nanotribometer Smooth-on Sil 950,P,Smooth-on Sil 950,290,18.12,10,31,29,"Seq.ID: 29
290mN
18.12KPa",N,N,1.726854413,1.734537581,0.206700748,0.047944779,290 mN,10 mm/s,18.12 KPa
17421,Nanotribometer Smooth-on Sil 950,P,Smooth-on Sil 950,300,18.75,10,1,30,"Seq.ID: 30
300mN
18.75KPa",N,N,0.005874415,1.639879049,NA,NA,300 mN,10 mm/s,18.75 KPa
17422,Nanotribometer Smooth-on Sil 950,P,Smooth-on Sil 950,300,18.75,10,2,30,"Seq.ID: 30
300mN
18.75KPa",N,N,1.581078486,1.596133101,0.256558008,0.028954211,300 mN,10 mm/s,18.75 KPa
17423,Nanotribometer Smooth-on Sil 950,P,Smooth-on Sil 950,300,18.75,10,3,30,"Seq.ID: 30
300mN
18.75KPa",N,N,1.647687387,1.637300333,0.199225096,0.050928782,300 mN,10 mm/s,18.75 KPa
17424,Nanotribometer Smooth-on Sil 950,P,Smooth-on Sil 950,300,18.75,10,4,30,"Seq.ID: 30
300mN
18.75KPa",N,N,1.670913352,1.667958406,0.200713289,0.048202628,300 mN,10 mm/s,18.75 KPa
17425,Nanotribometer Smooth-on Sil 950,P,Smooth-on Sil 950,300,18.75,10,5,30,"Seq.ID: 30
300mN
18.75KPa",N,N,1.686862635,1.68221812,0.198227125,0.048118054,300 mN,10 mm/s,18.75 KPa
17426,Nanotribometer Smooth-on Sil 950,P,Smooth-on Sil 950,300,18.75,10,6,30,"Seq.ID: 30
300mN
18.75KPa",N,N,1.705518118,1.700796427,0.198110042,0.047939045,300 mN,10 mm/s,18.75 KPa
17427,Nanotribometer Smooth-on Sil 950,P,Smooth-on Sil 950,300,18.75,10,7,30,"Seq.ID: 30
300mN
18.75KPa",N,N,1.70022022,1.705439414,0.202302262,0.047072875,300 mN,10 mm/s,18.75 KPa
17428,Nanotribometer Smooth-on Sil 950,P,Smooth-on Sil 950,300,18.75,10,8,30,"Seq.ID: 30
300mN
18.75KPa",N,N,1.700014274,1.697822583,0.202045153,0.048886149,300 mN,10 mm/s,18.75 KPa
17429,Nanotribometer Smooth-on Sil 950,P,Smooth-on Sil 950,300,18.75,10,9,30,"Seq.ID: 30
300mN
18.75KPa",N,N,1.715956669,1.7120364,0.20247453,0.050560322,300 mN,10 mm/s,18.75 KPa
17430,Nanotribometer Smooth-on Sil 950,P,Smooth-on Sil 950,300,18.75,10,10,30,"Seq.ID: 30
300mN
18.75KPa",N,N,1.716253931,1.718421818,0.202270837,0.049333204,300 mN,10 mm/s,18.75 KPa
17431,Nanotribometer Smooth-on Sil 950,P,Smooth-on Sil 950,300,18.75,10,11,30,"Seq.ID: 30
300mN
18.75KPa",N,N,1.719163207,1.715091437,0.199349229,0.048877395,300 mN,10 mm/s,18.75 KPa
17432,Nanotribometer Smooth-on Sil 950,P,Smooth-on Sil 950,300,18.75,10,12,30,"Seq.ID: 30
300mN
18.75KPa",N,N,1.728823202,1.726856126,0.199470743,0.048488259,300 mN,10 mm/s,18.75 KPa
17433,Nanotribometer Smooth-on Sil 950,P,Smooth-on Sil 950,300,18.75,10,13,30,"Seq.ID: 30
300mN
18.75KPa",N,N,1.730006395,1.731350891,0.197756144,0.048601608,300 mN,10 mm/s,18.75 KPa
17434,Nanotribometer Smooth-on Sil 950,P,Smooth-on Sil 950,300,18.75,10,14,30,"Seq.ID: 30
300mN
18.75KPa",N,N,1.736634873,1.7332347,0.196095826,0.048635778,300 mN,10 mm/s,18.75 KPa
17435,Nanotribometer Smooth-on Sil 950,P,Smooth-on Sil 950,300,18.75,10,15,30,"Seq.ID: 30
300mN
18.75KPa",N,N,1.746493501,1.743399079,0.199443564,0.047214283,300 mN,10 mm/s,18.75 KPa
17436,Nanotribometer Smooth-on Sil 950,P,Smooth-on Sil 950,300,18.75,10,16,30,"Seq.ID: 30
300mN
18.75KPa",N,N,1.737705062,1.743610497,0.204519614,0.046615968,300 mN,10 mm/s,18.75 KPa
17437,Nanotribometer Smooth-on Sil 950,P,Smooth-on Sil 950,300,18.75,10,17,30,"Seq.ID: 30
300mN
18.75KPa",N,N,1.72819513,1.732267189,0.202741278,0.049763958,300 mN,10 mm/s,18.75 KPa
17438,Nanotribometer Smooth-on Sil 950,P,Smooth-on Sil 950,300,18.75,10,18,30,"Seq.ID: 30
300mN
18.75KPa",N,N,1.724350589,1.720592619,0.197701375,0.047541055,300 mN,10 mm/s,18.75 KPa
17439,Nanotribometer Smooth-on Sil 950,P,Smooth-on Sil 950,300,18.75,10,19,30,"Seq.ID: 30
300mN
18.75KPa",N,N,1.734498785,1.731586959,0.196367737,0.047441723,300 mN,10 mm/s,18.75 KPa
17440,Nanotribometer Smooth-on Sil 950,P,Smooth-on Sil 950,300,18.75,10,20,30,"Seq.ID: 30
300mN
18.75KPa",N,N,1.740807238,1.739167411,0.194077168,0.047177931,300 mN,10 mm/s,18.75 KPa
17441,Nanotribometer Smooth-on Sil 950,P,Smooth-on Sil 950,300,18.75,10,21,30,"Seq.ID: 30
300mN
18.75KPa",N,N,1.729462322,1.732497936,0.196998488,0.044479145,300 mN,10 mm/s,18.75 KPa
17442,Nanotribometer Smooth-on Sil 950,P,Smooth-on Sil 950,300,18.75,10,22,30,"Seq.ID: 30
300mN
18.75KPa",N,N,1.731057654,1.734387671,0.198529126,0.048649538,300 mN,10 mm/s,18.75 KPa
17443,Nanotribometer Smooth-on Sil 950,P,Smooth-on Sil 950,300,18.75,10,23,30,"Seq.ID: 30
300mN
18.75KPa",N,N,1.724999913,1.723606725,0.198425624,0.047242338,300 mN,10 mm/s,18.75 KPa
17444,Nanotribometer Smooth-on Sil 950,P,Smooth-on Sil 950,300,18.75,10,24,30,"Seq.ID: 30
300mN
18.75KPa",N,N,1.738963349,1.735032925,0.20214472,0.049845352,300 mN,10 mm/s,18.75 KPa
17445,Nanotribometer Smooth-on Sil 950,P,Smooth-on Sil 950,300,18.75,10,25,30,"Seq.ID: 30
300mN
18.75KPa",N,N,1.749726929,1.747679499,0.202778686,0.050444656,300 mN,10 mm/s,18.75 KPa
17446,Nanotribometer Smooth-on Sil 950,P,Smooth-on Sil 950,300,18.75,10,26,30,"Seq.ID: 30
300mN
18.75KPa",N,N,1.742600156,1.749480925,0.205489667,0.050973649,300 mN,10 mm/s,18.75 KPa
17447,Nanotribometer Smooth-on Sil 950,P,Smooth-on Sil 950,300,18.75,10,27,30,"Seq.ID: 30
300mN
18.75KPa",N,N,1.74130684,1.737120326,0.202414434,0.050612497,300 mN,10 mm/s,18.75 KPa
17448,Nanotribometer Smooth-on Sil 950,P,Smooth-on Sil 950,300,18.75,10,28,30,"Seq.ID: 30
300mN
18.75KPa",N,N,1.748254118,1.745867618,0.198677668,0.049254997,300 mN,10 mm/s,18.75 KPa
17449,Nanotribometer Smooth-on Sil 950,P,Smooth-on Sil 950,300,18.75,10,29,30,"Seq.ID: 30
300mN
18.75KPa",N,N,1.740439265,1.74762237,0.201573833,0.049373871,300 mN,10 mm/s,18.75 KPa
17450,Nanotribometer Smooth-on Sil 950,P,Smooth-on Sil 950,300,18.75,10,30,30,"Seq.ID: 30
300mN
18.75KPa",N,N,1.725869186,1.725442631,0.198530904,0.047742869,300 mN,10 mm/s,18.75 KPa
17451,Nanotribometer Smooth-on Sil 950,P,Smooth-on Sil 950,300,18.75,10,31,30,"Seq.ID: 30
300mN
18.75KPa",N,N,1.739024817,1.734998809,0.199174164,0.050316111,300 mN,10 mm/s,18.75 KPa
17452,Nanotribometer Smooth-on Sil 950,P,Smooth-on Sil 950,310,19.38,10,1,31,"Seq.ID: 31
310mN
19.38KPa",N,N,0.040805845,1.640024675,0.051751992,0.021183835,310 mN,10 mm/s,19.38 KPa
17453,Nanotribometer Smooth-on Sil 950,P,Smooth-on Sil 950,310,19.38,10,2,31,"Seq.ID: 31
310mN
19.38KPa",N,N,1.60180618,1.605180212,0.207224679,0.028995824,310 mN,10 mm/s,19.38 KPa
17454,Nanotribometer Smooth-on Sil 950,P,Smooth-on Sil 950,310,19.38,10,3,31,"Seq.ID: 31
310mN
19.38KPa",N,N,1.65522819,1.644517664,0.19427799,0.051319763,310 mN,10 mm/s,19.38 KPa
17455,Nanotribometer Smooth-on Sil 950,P,Smooth-on Sil 950,310,19.38,10,4,31,"Seq.ID: 31
310mN
19.38KPa",N,N,1.682814974,1.679441758,0.197790749,0.050608108,310 mN,10 mm/s,19.38 KPa
17456,Nanotribometer Smooth-on Sil 950,P,Smooth-on Sil 950,310,19.38,10,5,31,"Seq.ID: 31
310mN
19.38KPa",N,N,1.700380643,1.693902126,0.195536268,0.048714949,310 mN,10 mm/s,19.38 KPa
17457,Nanotribometer Smooth-on Sil 950,P,Smooth-on Sil 950,310,19.38,10,6,31,"Seq.ID: 31
310mN
19.38KPa",N,N,1.718462465,1.715572468,0.195847257,0.048699083,310 mN,10 mm/s,19.38 KPa
17458,Nanotribometer Smooth-on Sil 950,P,Smooth-on Sil 950,310,19.38,10,7,31,"Seq.ID: 31
310mN
19.38KPa",N,N,1.733205327,1.729744169,0.195884755,0.048714916,310 mN,10 mm/s,19.38 KPa
17459,Nanotribometer Smooth-on Sil 950,P,Smooth-on Sil 950,310,19.38,10,8,31,"Seq.ID: 31
310mN
19.38KPa",N,N,1.728267922,1.732230454,0.197395401,0.047403019,310 mN,10 mm/s,19.38 KPa
17460,Nanotribometer Smooth-on Sil 950,P,Smooth-on Sil 950,310,19.38,10,9,31,"Seq.ID: 31
310mN
19.38KPa",N,N,1.722782007,1.71964327,0.197439127,0.046375621,310 mN,10 mm/s,19.38 KPa
17461,Nanotribometer Smooth-on Sil 950,P,Smooth-on Sil 950,310,19.38,10,10,31,"Seq.ID: 31
310mN
19.38KPa",N,N,1.735919811,1.734503397,0.199400057,0.049111605,310 mN,10 mm/s,19.38 KPa
17462,Nanotribometer Smooth-on Sil 950,P,Smooth-on Sil 950,310,19.38,10,11,31,"Seq.ID: 31
310mN
19.38KPa",N,N,1.747641212,1.744344827,0.197615135,0.04998752,310 mN,10 mm/s,19.38 KPa
17463,Nanotribometer Smooth-on Sil 950,P,Smooth-on Sil 950,310,19.38,10,12,31,"Seq.ID: 31
310mN
19.38KPa",N,N,1.739071152,1.740481014,0.194634689,0.046474703,310 mN,10 mm/s,19.38 KPa
17464,Nanotribometer Smooth-on Sil 950,P,Smooth-on Sil 950,310,19.38,10,13,31,"Seq.ID: 31
310mN
19.38KPa",N,N,1.736835045,1.738853473,0.201514398,0.048577519,310 mN,10 mm/s,19.38 KPa
17465,Nanotribometer Smooth-on Sil 950,P,Smooth-on Sil 950,310,19.38,10,14,31,"Seq.ID: 31
310mN
19.38KPa",N,N,1.734626145,1.73618813,0.20010104,0.050060586,310 mN,10 mm/s,19.38 KPa
17466,Nanotribometer Smooth-on Sil 950,P,Smooth-on Sil 950,310,19.38,10,15,31,"Seq.ID: 31
310mN
19.38KPa",N,N,1.742001731,1.738150042,0.199730717,0.050212549,310 mN,10 mm/s,19.38 KPa
17467,Nanotribometer Smooth-on Sil 950,P,Smooth-on Sil 950,310,19.38,10,16,31,"Seq.ID: 31
310mN
19.38KPa",N,N,1.75498746,1.750690866,0.19782789,0.04902397,310 mN,10 mm/s,19.38 KPa
17468,Nanotribometer Smooth-on Sil 950,P,Smooth-on Sil 950,310,19.38,10,17,31,"Seq.ID: 31
310mN
19.38KPa",N,N,1.746963089,1.754105787,0.200831606,0.049497211,310 mN,10 mm/s,19.38 KPa
17469,Nanotribometer Smooth-on Sil 950,P,Smooth-on Sil 950,310,19.38,10,18,31,"Seq.ID: 31
310mN
19.38KPa",N,N,1.74468383,1.741714164,0.195861684,0.048672514,310 mN,10 mm/s,19.38 KPa
17470,Nanotribometer Smooth-on Sil 950,P,Smooth-on Sil 950,310,19.38,10,19,31,"Seq.ID: 31
310mN
19.38KPa",N,N,1.747670658,1.744044515,0.197204807,0.045802892,310 mN,10 mm/s,19.38 KPa
17471,Nanotribometer Smooth-on Sil 950,P,Smooth-on Sil 950,310,19.38,10,20,31,"Seq.ID: 31
310mN
19.38KPa",N,N,1.745277799,1.751052653,0.199092638,0.047140951,310 mN,10 mm/s,19.38 KPa
17472,Nanotribometer Smooth-on Sil 950,P,Smooth-on Sil 950,310,19.38,10,21,31,"Seq.ID: 31
310mN
19.38KPa",N,N,1.737165192,1.734528299,0.193324128,0.045892649,310 mN,10 mm/s,19.38 KPa
17473,Nanotribometer Smooth-on Sil 950,P,Smooth-on Sil 950,310,19.38,10,22,31,"Seq.ID: 31
310mN
19.38KPa",N,N,1.750468906,1.749193173,0.19697482,0.048794566,310 mN,10 mm/s,19.38 KPa
17474,Nanotribometer Smooth-on Sil 950,P,Smooth-on Sil 950,310,19.38,10,23,31,"Seq.ID: 31
310mN
19.38KPa",N,N,1.760621434,1.757269924,0.197006446,0.049214842,310 mN,10 mm/s,19.38 KPa
17475,Nanotribometer Smooth-on Sil 950,P,Smooth-on Sil 950,310,19.38,10,24,31,"Seq.ID: 31
310mN
19.38KPa",N,N,1.755012765,1.761420194,0.203104234,0.050511794,310 mN,10 mm/s,19.38 KPa
17476,Nanotribometer Smooth-on Sil 950,P,Smooth-on Sil 950,310,19.38,10,25,31,"Seq.ID: 31
310mN
19.38KPa",N,N,1.750617272,1.746313576,0.197636144,0.048333309,310 mN,10 mm/s,19.38 KPa
17477,Nanotribometer Smooth-on Sil 950,P,Smooth-on Sil 950,310,19.38,10,26,31,"Seq.ID: 31
310mN
19.38KPa",N,N,1.758210332,1.759528706,0.198519406,0.050007099,310 mN,10 mm/s,19.38 KPa
17478,Nanotribometer Smooth-on Sil 950,P,Smooth-on Sil 950,310,19.38,10,27,31,"Seq.ID: 31
310mN
19.38KPa",N,N,1.755516786,1.754165882,0.196018362,0.048903903,310 mN,10 mm/s,19.38 KPa
17479,Nanotribometer Smooth-on Sil 950,P,Smooth-on Sil 950,310,19.38,10,28,31,"Seq.ID: 31
310mN
19.38KPa",N,N,1.763072614,1.761206026,0.197822119,0.049258389,310 mN,10 mm/s,19.38 KPa
17480,Nanotribometer Smooth-on Sil 950,P,Smooth-on Sil 950,310,19.38,10,29,31,"Seq.ID: 31
310mN
19.38KPa",N,N,1.754862651,1.760787503,0.201305348,0.048947668,310 mN,10 mm/s,19.38 KPa
17481,Nanotribometer Smooth-on Sil 950,P,Smooth-on Sil 950,310,19.38,10,30,31,"Seq.ID: 31
310mN
19.38KPa",N,N,1.742661871,1.739814142,0.194740756,0.046120802,310 mN,10 mm/s,19.38 KPa
17482,Nanotribometer Smooth-on Sil 950,P,Smooth-on Sil 950,310,19.38,10,31,31,"Seq.ID: 31
310mN
19.38KPa",N,N,1.752355441,1.753156066,0.199794763,0.049190474,310 mN,10 mm/s,19.38 KPa
17483,Nanotribometer Smooth-on Sil 950,P,Smooth-on Sil 950,320,20,10,1,32,"Seq.ID: 32
320mN
20KPa",N,N,0.007007343,1.656815939,1.91352052985478e-05,0.015315646,320 mN,10 mm/s,20 KPa
17484,Nanotribometer Smooth-on Sil 950,P,Smooth-on Sil 950,320,20,10,2,32,"Seq.ID: 32
320mN
20KPa",N,N,1.605983345,1.615253349,0.236012507,0.029561863,320 mN,10 mm/s,20 KPa
17485,Nanotribometer Smooth-on Sil 950,P,Smooth-on Sil 950,320,20,10,3,32,"Seq.ID: 32
320mN
20KPa",N,N,1.668938039,1.659073425,0.193148105,0.050821381,320 mN,10 mm/s,20 KPa
17486,Nanotribometer Smooth-on Sil 950,P,Smooth-on Sil 950,320,20,10,4,32,"Seq.ID: 32
320mN
20KPa",N,N,1.699611122,1.69285167,0.196113664,0.049099976,320 mN,10 mm/s,20 KPa
17487,Nanotribometer Smooth-on Sil 950,P,Smooth-on Sil 950,320,20,10,5,32,"Seq.ID: 32
320mN
20KPa",N,N,1.718623089,1.714942204,0.196395017,0.048854052,320 mN,10 mm/s,20 KPa
17488,Nanotribometer Smooth-on Sil 950,P,Smooth-on Sil 950,320,20,10,6,32,"Seq.ID: 32
320mN
20KPa",N,N,1.725106973,1.725134488,0.193784387,0.04852918,320 mN,10 mm/s,20 KPa
17489,Nanotribometer Smooth-on Sil 950,P,Smooth-on Sil 950,320,20,10,7,32,"Seq.ID: 32
320mN
20KPa",N,N,1.735786606,1.730967814,0.194149345,0.048971044,320 mN,10 mm/s,20 KPa
17490,Nanotribometer Smooth-on Sil 950,P,Smooth-on Sil 950,320,20,10,8,32,"Seq.ID: 32
320mN
20KPa",N,N,1.74457117,1.743715683,0.196024114,0.048940957,320 mN,10 mm/s,20 KPa
17491,Nanotribometer Smooth-on Sil 950,P,Smooth-on Sil 950,320,20,10,9,32,"Seq.ID: 32
320mN
20KPa",N,N,1.746316361,1.747058263,0.197485178,0.048938168,320 mN,10 mm/s,20 KPa
17492,Nanotribometer Smooth-on Sil 950,P,Smooth-on Sil 950,320,20,10,10,32,"Seq.ID: 32
320mN
20KPa",N,N,1.747172242,1.749934696,0.19851988,0.051307105,320 mN,10 mm/s,20 KPa
17493,Nanotribometer Smooth-on Sil 950,P,Smooth-on Sil 950,320,20,10,11,32,"Seq.ID: 32
320mN
20KPa",N,N,1.741152175,1.73885857,0.192259427,0.047677376,320 mN,10 mm/s,20 KPa
17494,Nanotribometer Smooth-on Sil 950,P,Smooth-on Sil 950,320,20,10,12,32,"Seq.ID: 32
320mN
20KPa",N,N,1.747686028,1.74511707,0.192066979,0.047934289,320 mN,10 mm/s,20 KPa
17495,Nanotribometer Smooth-on Sil 950,P,Smooth-on Sil 950,320,20,10,13,32,"Seq.ID: 32
320mN
20KPa",N,N,1.747307309,1.751329565,0.196951944,0.04986571,320 mN,10 mm/s,20 KPa
17496,Nanotribometer Smooth-on Sil 950,P,Smooth-on Sil 950,320,20,10,14,32,"Seq.ID: 32
320mN
20KPa",N,N,1.744346051,1.742548075,0.193900475,0.049330502,320 mN,10 mm/s,20 KPa
17497,Nanotribometer Smooth-on Sil 950,P,Smooth-on Sil 950,320,20,10,15,32,"Seq.ID: 32
320mN
20KPa",N,N,1.751535145,1.748945652,0.194445815,0.048324757,320 mN,10 mm/s,20 KPa
17498,Nanotribometer Smooth-on Sil 950,P,Smooth-on Sil 950,320,20,10,16,32,"Seq.ID: 32
320mN
20KPa",N,N,1.758148914,1.755659587,0.197101286,0.047989041,320 mN,10 mm/s,20 KPa
17499,Nanotribometer Smooth-on Sil 950,P,Smooth-on Sil 950,320,20,10,17,32,"Seq.ID: 32
320mN
20KPa",N,N,1.761732523,1.760471446,0.193624741,0.047323297,320 mN,10 mm/s,20 KPa
17500,Nanotribometer Smooth-on Sil 950,P,Smooth-on Sil 950,320,20,10,18,32,"Seq.ID: 32
320mN
20KPa",N,N,1.761506208,1.768119507,0.199890908,0.051660189,320 mN,10 mm/s,20 KPa
17501,Nanotribometer Smooth-on Sil 950,P,Smooth-on Sil 950,320,20,10,19,32,"Seq.ID: 32
320mN
20KPa",N,N,1.759003355,1.753912592,0.195489156,0.049374346,320 mN,10 mm/s,20 KPa
17502,Nanotribometer Smooth-on Sil 950,P,Smooth-on Sil 950,320,20,10,20,32,"Seq.ID: 32
320mN
20KPa",N,N,1.773613966,1.770681866,0.197367453,0.050224259,320 mN,10 mm/s,20 KPa
17503,Nanotribometer Smooth-on Sil 950,P,Smooth-on Sil 950,320,20,10,21,32,"Seq.ID: 32
320mN
20KPa",N,N,1.758235778,1.762547077,0.196487805,0.04667038,320 mN,10 mm/s,20 KPa
17504,Nanotribometer Smooth-on Sil 950,P,Smooth-on Sil 950,320,20,10,22,32,"Seq.ID: 32
320mN
20KPa",N,N,1.768224343,1.766092432,0.197091179,0.050630199,320 mN,10 mm/s,20 KPa
17505,Nanotribometer Smooth-on Sil 950,P,Smooth-on Sil 950,320,20,10,23,32,"Seq.ID: 32
320mN
20KPa",N,N,1.763963199,1.762838949,0.198399721,0.047637616,320 mN,10 mm/s,20 KPa
17506,Nanotribometer Smooth-on Sil 950,P,Smooth-on Sil 950,320,20,10,24,32,"Seq.ID: 32
320mN
20KPa",N,N,1.765007962,1.770407442,0.198722632,0.051414563,320 mN,10 mm/s,20 KPa
17507,Nanotribometer Smooth-on Sil 950,P,Smooth-on Sil 950,320,20,10,25,32,"Seq.ID: 32
320mN
20KPa",N,N,1.760340884,1.757382044,0.194947093,0.049052189,320 mN,10 mm/s,20 KPa
17508,Nanotribometer Smooth-on Sil 950,P,Smooth-on Sil 950,320,20,10,26,32,"Seq.ID: 32
320mN
20KPa",N,N,1.770504604,1.767788497,0.197830165,0.050102625,320 mN,10 mm/s,20 KPa
17509,Nanotribometer Smooth-on Sil 950,P,Smooth-on Sil 950,320,20,10,27,32,"Seq.ID: 32
320mN
20KPa",N,N,1.760744001,1.767895821,0.199829655,0.051221302,320 mN,10 mm/s,20 KPa
17510,Nanotribometer Smooth-on Sil 950,P,Smooth-on Sil 950,320,20,10,28,32,"Seq.ID: 32
320mN
20KPa",N,N,1.758534992,1.75379828,0.19543974,0.049976693,320 mN,10 mm/s,20 KPa
17511,Nanotribometer Smooth-on Sil 950,P,Smooth-on Sil 950,320,20,10,29,32,"Seq.ID: 32
320mN
20KPa",N,N,1.774087049,1.770668759,0.197160296,0.050457471,320 mN,10 mm/s,20 KPa
17512,Nanotribometer Smooth-on Sil 950,P,Smooth-on Sil 950,320,20,10,30,32,"Seq.ID: 32
320mN
20KPa",N,N,1.778354087,1.779008884,0.196403825,0.050098659,320 mN,10 mm/s,20 KPa
17513,Nanotribometer Smooth-on Sil 950,P,Smooth-on Sil 950,320,20,10,31,32,"Seq.ID: 32
320mN
20KPa",N,N,1.76901479,1.77049148,0.197452741,0.047669204,320 mN,10 mm/s,20 KPa
17514,Nanotribometer Smooth-on Sil 950,P,Smooth-on Sil 950,330,20.62,10,1,33,"Seq.ID: 33
330mN
20.62KPa",N,N,0.008005446,1.688885887,NA,NA,330 mN,10 mm/s,20.62 KPa
17515,Nanotribometer Smooth-on Sil 950,P,Smooth-on Sil 950,330,20.62,10,2,33,"Seq.ID: 33
330mN
20.62KPa",N,N,1.610987209,1.629865082,0.25978113,0.028409496,330 mN,10 mm/s,20.62 KPa
17516,Nanotribometer Smooth-on Sil 950,P,Smooth-on Sil 950,330,20.62,10,3,33,"Seq.ID: 33
330mN
20.62KPa",N,N,1.688145215,1.677260002,0.19518903,0.052813046,330 mN,10 mm/s,20.62 KPa
17517,Nanotribometer Smooth-on Sil 950,P,Smooth-on Sil 950,330,20.62,10,4,33,"Seq.ID: 33
330mN
20.62KPa",N,N,1.715615629,1.710182827,0.195087392,0.05027323,330 mN,10 mm/s,20.62 KPa
17518,Nanotribometer Smooth-on Sil 950,P,Smooth-on Sil 950,330,20.62,10,5,33,"Seq.ID: 33
330mN
20.62KPa",N,N,1.728101411,1.726564208,0.200206188,0.04979126,330 mN,10 mm/s,20.62 KPa
17519,Nanotribometer Smooth-on Sil 950,P,Smooth-on Sil 950,330,20.62,10,6,33,"Seq.ID: 33
330mN
20.62KPa",N,N,1.739592742,1.73587713,0.195798931,0.050317571,330 mN,10 mm/s,20.62 KPa
17520,Nanotribometer Smooth-on Sil 950,P,Smooth-on Sil 950,330,20.62,10,7,33,"Seq.ID: 33
330mN
20.62KPa",N,N,1.751307397,1.748567289,0.197091472,0.04976819,330 mN,10 mm/s,20.62 KPa
17521,Nanotribometer Smooth-on Sil 950,P,Smooth-on Sil 950,330,20.62,10,8,33,"Seq.ID: 33
330mN
20.62KPa",N,N,1.750210145,1.754988656,0.198453491,0.051479434,330 mN,10 mm/s,20.62 KPa
17522,Nanotribometer Smooth-on Sil 950,P,Smooth-on Sil 950,330,20.62,10,9,33,"Seq.ID: 33
330mN
20.62KPa",N,N,1.749995834,1.745163798,0.196792127,0.049608692,330 mN,10 mm/s,20.62 KPa
17523,Nanotribometer Smooth-on Sil 950,P,Smooth-on Sil 950,330,20.62,10,10,33,"Seq.ID: 33
330mN
20.62KPa",N,N,1.75292108,1.756144289,0.197207108,0.050786593,330 mN,10 mm/s,20.62 KPa
17524,Nanotribometer Smooth-on Sil 950,P,Smooth-on Sil 950,330,20.62,10,11,33,"Seq.ID: 33
330mN
20.62KPa",N,N,1.75570737,1.753072731,0.193842024,0.050858142,330 mN,10 mm/s,20.62 KPa
17525,Nanotribometer Smooth-on Sil 950,P,Smooth-on Sil 950,330,20.62,10,12,33,"Seq.ID: 33
330mN
20.62KPa",N,N,1.76212316,1.758598168,0.19540453,0.048549882,330 mN,10 mm/s,20.62 KPa
17526,Nanotribometer Smooth-on Sil 950,P,Smooth-on Sil 950,330,20.62,10,13,33,"Seq.ID: 33
330mN
20.62KPa",N,N,1.772895369,1.77012239,0.196989413,0.048466144,330 mN,10 mm/s,20.62 KPa
17527,Nanotribometer Smooth-on Sil 950,P,Smooth-on Sil 950,330,20.62,10,14,33,"Seq.ID: 33
330mN
20.62KPa",N,N,1.776288663,1.776820595,0.195175769,0.048509067,330 mN,10 mm/s,20.62 KPa
17528,Nanotribometer Smooth-on Sil 950,P,Smooth-on Sil 950,330,20.62,10,15,33,"Seq.ID: 33
330mN
20.62KPa",N,N,1.763515562,1.769422073,0.195055415,0.04882147,330 mN,10 mm/s,20.62 KPa
17529,Nanotribometer Smooth-on Sil 950,P,Smooth-on Sil 950,330,20.62,10,16,33,"Seq.ID: 33
330mN
20.62KPa",N,N,1.765501647,1.763412741,0.192790017,0.050872465,330 mN,10 mm/s,20.62 KPa
17530,Nanotribometer Smooth-on Sil 950,P,Smooth-on Sil 950,330,20.62,10,17,33,"Seq.ID: 33
330mN
20.62KPa",N,N,1.776472497,1.774185624,0.194242309,0.051515508,330 mN,10 mm/s,20.62 KPa
17531,Nanotribometer Smooth-on Sil 950,P,Smooth-on Sil 950,330,20.62,10,18,33,"Seq.ID: 33
330mN
20.62KPa",N,N,1.771547664,1.774745087,0.199193753,0.050557875,330 mN,10 mm/s,20.62 KPa
17532,Nanotribometer Smooth-on Sil 950,P,Smooth-on Sil 950,330,20.62,10,19,33,"Seq.ID: 33
330mN
20.62KPa",N,N,1.77614284,1.77269004,0.198640743,0.052099771,330 mN,10 mm/s,20.62 KPa
17533,Nanotribometer Smooth-on Sil 950,P,Smooth-on Sil 950,330,20.62,10,20,33,"Seq.ID: 33
330mN
20.62KPa",N,N,1.786336418,1.783823778,0.197832814,0.052384499,330 mN,10 mm/s,20.62 KPa
17534,Nanotribometer Smooth-on Sil 950,P,Smooth-on Sil 950,330,20.62,10,21,33,"Seq.ID: 33
330mN
20.62KPa",N,N,1.79096001,1.789169749,0.198710416,0.051181422,330 mN,10 mm/s,20.62 KPa
17535,Nanotribometer Smooth-on Sil 950,P,Smooth-on Sil 950,330,20.62,10,22,33,"Seq.ID: 33
330mN
20.62KPa",N,N,1.788541448,1.789008125,0.197749372,0.050351341,330 mN,10 mm/s,20.62 KPa
17536,Nanotribometer Smooth-on Sil 950,P,Smooth-on Sil 950,330,20.62,10,23,33,"Seq.ID: 33
330mN
20.62KPa",N,N,1.782700133,1.783581454,0.193172227,0.048986655,330 mN,10 mm/s,20.62 KPa
17537,Nanotribometer Smooth-on Sil 950,P,Smooth-on Sil 950,330,20.62,10,24,33,"Seq.ID: 33
330mN
20.62KPa",N,N,1.787209458,1.78506079,0.193668409,0.049586548,330 mN,10 mm/s,20.62 KPa
17538,Nanotribometer Smooth-on Sil 950,P,Smooth-on Sil 950,330,20.62,10,25,33,"Seq.ID: 33
330mN
20.62KPa",N,N,1.792327705,1.792335824,0.197132101,0.049549272,330 mN,10 mm/s,20.62 KPa
17539,Nanotribometer Smooth-on Sil 950,P,Smooth-on Sil 950,330,20.62,10,26,33,"Seq.ID: 33
330mN
20.62KPa",N,N,1.784967911,1.785067245,0.197197328,0.046749124,330 mN,10 mm/s,20.62 KPa
17540,Nanotribometer Smooth-on Sil 950,P,Smooth-on Sil 950,330,20.62,10,27,33,"Seq.ID: 33
330mN
20.62KPa",N,N,1.793131358,1.792252899,0.198780716,0.05044815,330 mN,10 mm/s,20.62 KPa
17541,Nanotribometer Smooth-on Sil 950,P,Smooth-on Sil 950,330,20.62,10,28,33,"Seq.ID: 33
330mN
20.62KPa",N,N,1.796209234,1.795015686,0.195713964,0.049300973,330 mN,10 mm/s,20.62 KPa
17542,Nanotribometer Smooth-on Sil 950,P,Smooth-on Sil 950,330,20.62,10,29,33,"Seq.ID: 33
330mN
20.62KPa",N,N,1.795855485,1.796298353,0.196014214,0.049271778,330 mN,10 mm/s,20.62 KPa
17543,Nanotribometer Smooth-on Sil 950,P,Smooth-on Sil 950,330,20.62,10,30,33,"Seq.ID: 33
330mN
20.62KPa",N,N,1.779669791,1.785255425,0.196688985,0.048680744,330 mN,10 mm/s,20.62 KPa
17544,Nanotribometer Smooth-on Sil 950,P,Smooth-on Sil 950,330,20.62,10,31,33,"Seq.ID: 33
330mN
20.62KPa",N,N,1.779505103,1.77653788,0.196589009,0.04880092,330 mN,10 mm/s,20.62 KPa
17545,Nanotribometer Smooth-on Sil 950,P,Smooth-on Sil 950,340,21.25,10,2,34,"Seq.ID: 34
340mN
21.25KPa",N,N,1.616308948,1.646372083,0.286210075,0.028419405,340 mN,10 mm/s,21.25 KPa
17546,Nanotribometer Smooth-on Sil 950,P,Smooth-on Sil 950,340,21.25,10,3,34,"Seq.ID: 34
340mN
21.25KPa",N,N,1.694683264,1.686149586,0.19045013,0.052314846,340 mN,10 mm/s,21.25 KPa
17547,Nanotribometer Smooth-on Sil 950,P,Smooth-on Sil 950,340,21.25,10,4,34,"Seq.ID: 34
340mN
21.25KPa",N,N,1.721653858,1.715824475,0.192839581,0.051056993,340 mN,10 mm/s,21.25 KPa
17548,Nanotribometer Smooth-on Sil 950,P,Smooth-on Sil 950,340,21.25,10,5,34,"Seq.ID: 34
340mN
21.25KPa",N,N,1.740896868,1.735101248,0.19212316,0.050300544,340 mN,10 mm/s,21.25 KPa
17549,Nanotribometer Smooth-on Sil 950,P,Smooth-on Sil 950,340,21.25,10,6,34,"Seq.ID: 34
340mN
21.25KPa",N,N,1.748609678,1.748314175,0.192068015,0.049005901,340 mN,10 mm/s,21.25 KPa
17550,Nanotribometer Smooth-on Sil 950,P,Smooth-on Sil 950,340,21.25,10,7,34,"Seq.ID: 34
340mN
21.25KPa",N,N,1.7612983,1.757017005,0.191455135,0.050628025,340 mN,10 mm/s,21.25 KPa
17551,Nanotribometer Smooth-on Sil 950,P,Smooth-on Sil 950,340,21.25,10,8,34,"Seq.ID: 34
340mN
21.25KPa",N,N,1.766215204,1.768278409,0.195199644,0.051736256,340 mN,10 mm/s,21.25 KPa
17552,Nanotribometer Smooth-on Sil 950,P,Smooth-on Sil 950,340,21.25,10,9,34,"Seq.ID: 34
340mN
21.25KPa",N,N,1.764613661,1.765887696,0.195968578,0.05253471,340 mN,10 mm/s,21.25 KPa
17553,Nanotribometer Smooth-on Sil 950,P,Smooth-on Sil 950,340,21.25,10,10,34,"Seq.ID: 34
340mN
21.25KPa",N,N,1.768847646,1.764633156,0.191950149,0.051909665,340 mN,10 mm/s,21.25 KPa
17554,Nanotribometer Smooth-on Sil 950,P,Smooth-on Sil 950,340,21.25,10,11,34,"Seq.ID: 34
340mN
21.25KPa",N,N,1.779480581,1.777537871,0.191854146,0.051670719,340 mN,10 mm/s,21.25 KPa
17555,Nanotribometer Smooth-on Sil 950,P,Smooth-on Sil 950,340,21.25,10,12,34,"Seq.ID: 34
340mN
21.25KPa",N,N,1.782510423,1.781290346,0.191245626,0.050363932,340 mN,10 mm/s,21.25 KPa
17556,Nanotribometer Smooth-on Sil 950,P,Smooth-on Sil 950,340,21.25,10,13,34,"Seq.ID: 34
340mN
21.25KPa",N,N,1.791668374,1.788247412,0.190691908,0.050431016,340 mN,10 mm/s,21.25 KPa
17557,Nanotribometer Smooth-on Sil 950,P,Smooth-on Sil 950,340,21.25,10,14,34,"Seq.ID: 34
340mN
21.25KPa",N,N,1.794151158,1.795902667,0.192070728,0.050093875,340 mN,10 mm/s,21.25 KPa
17558,Nanotribometer Smooth-on Sil 950,P,Smooth-on Sil 950,340,21.25,10,15,34,"Seq.ID: 34
340mN
21.25KPa",N,N,1.788496844,1.788733447,0.188940021,0.0479985,340 mN,10 mm/s,21.25 KPa
17559,Nanotribometer Smooth-on Sil 950,P,Smooth-on Sil 950,340,21.25,10,16,34,"Seq.ID: 34
340mN
21.25KPa",N,N,1.786673946,1.786080091,0.189963309,0.047703735,340 mN,10 mm/s,21.25 KPa
17560,Nanotribometer Smooth-on Sil 950,P,Smooth-on Sil 950,340,21.25,10,17,34,"Seq.ID: 34
340mN
21.25KPa",N,N,1.795307268,1.793511814,0.191497975,0.050743159,340 mN,10 mm/s,21.25 KPa
17561,Nanotribometer Smooth-on Sil 950,P,Smooth-on Sil 950,340,21.25,10,18,34,"Seq.ID: 34
340mN
21.25KPa",N,N,1.786582392,1.790824244,0.193353354,0.049811809,340 mN,10 mm/s,21.25 KPa
17562,Nanotribometer Smooth-on Sil 950,P,Smooth-on Sil 950,340,21.25,10,19,34,"Seq.ID: 34
340mN
21.25KPa",N,N,1.780655842,1.779074531,0.192262235,0.04761273,340 mN,10 mm/s,21.25 KPa
17563,Nanotribometer Smooth-on Sil 950,P,Smooth-on Sil 950,340,21.25,10,20,34,"Seq.ID: 34
340mN
21.25KPa",N,N,1.794511669,1.791186437,0.192840089,0.04999283,340 mN,10 mm/s,21.25 KPa
17564,Nanotribometer Smooth-on Sil 950,P,Smooth-on Sil 950,340,21.25,10,21,34,"Seq.ID: 34
340mN
21.25KPa",N,N,1.796695876,1.797444772,0.193296948,0.049539893,340 mN,10 mm/s,21.25 KPa
17565,Nanotribometer Smooth-on Sil 950,P,Smooth-on Sil 950,340,21.25,10,22,34,"Seq.ID: 34
340mN
21.25KPa",N,N,1.792322163,1.793020726,0.191943204,0.049462489,340 mN,10 mm/s,21.25 KPa
17566,Nanotribometer Smooth-on Sil 950,P,Smooth-on Sil 950,340,21.25,10,23,34,"Seq.ID: 34
340mN
21.25KPa",N,N,1.798231558,1.796990964,0.190616872,0.050871455,340 mN,10 mm/s,21.25 KPa
17567,Nanotribometer Smooth-on Sil 950,P,Smooth-on Sil 950,340,21.25,10,24,34,"Seq.ID: 34
340mN
21.25KPa",N,N,1.786334621,1.793496577,0.195812114,0.050519405,340 mN,10 mm/s,21.25 KPa
17568,Nanotribometer Smooth-on Sil 950,P,Smooth-on Sil 950,340,21.25,10,25,34,"Seq.ID: 34
340mN
21.25KPa",N,N,1.781043025,1.777431786,0.189963151,0.049517504,340 mN,10 mm/s,21.25 KPa
17569,Nanotribometer Smooth-on Sil 950,P,Smooth-on Sil 950,340,21.25,10,26,34,"Seq.ID: 34
340mN
21.25KPa",N,N,1.791272221,1.78747185,0.190954892,0.04976412,340 mN,10 mm/s,21.25 KPa
17570,Nanotribometer Smooth-on Sil 950,P,Smooth-on Sil 950,340,21.25,10,27,34,"Seq.ID: 34
340mN
21.25KPa",N,N,1.796323081,1.798603192,0.192978494,0.050807395,340 mN,10 mm/s,21.25 KPa
17571,Nanotribometer Smooth-on Sil 950,P,Smooth-on Sil 950,340,21.25,10,28,34,"Seq.ID: 34
340mN
21.25KPa",N,N,1.792274105,1.793628618,0.18934791,0.050515092,340 mN,10 mm/s,21.25 KPa
17572,Nanotribometer Smooth-on Sil 950,P,Smooth-on Sil 950,340,21.25,10,29,34,"Seq.ID: 34
340mN
21.25KPa",N,N,1.78901684,1.78885182,0.193473371,0.049949544,340 mN,10 mm/s,21.25 KPa
17573,Nanotribometer Smooth-on Sil 950,P,Smooth-on Sil 950,340,21.25,10,30,34,"Seq.ID: 34
340mN
21.25KPa",N,N,1.791923596,1.79227921,0.190524552,0.051765297,340 mN,10 mm/s,21.25 KPa
17574,Nanotribometer Smooth-on Sil 950,P,Smooth-on Sil 950,340,21.25,10,31,34,"Seq.ID: 34
340mN
21.25KPa",N,N,1.794290701,1.791715019,0.191648225,0.051056619,340 mN,10 mm/s,21.25 KPa
17575,Nanotribometer Smooth-on Sil 950,P,Smooth-on Sil 950,350,21.88,10,1,35,"Seq.ID: 35
350mN
21.88KPa",N,N,1.707887179,1.746326837,0.003597245,0.002777845,350 mN,10 mm/s,21.88 KPa
17576,Nanotribometer Smooth-on Sil 950,P,Smooth-on Sil 950,350,21.88,10,2,35,"Seq.ID: 35
350mN
21.88KPa",N,N,1.626882354,1.657532282,0.291069611,0.030444375,350 mN,10 mm/s,21.88 KPa
17577,Nanotribometer Smooth-on Sil 950,P,Smooth-on Sil 950,350,21.88,10,3,35,"Seq.ID: 35
350mN
21.88KPa",N,N,1.705030596,1.694413372,0.187852781,0.052318446,350 mN,10 mm/s,21.88 KPa
17578,Nanotribometer Smooth-on Sil 950,P,Smooth-on Sil 950,350,21.88,10,4,35,"Seq.ID: 35
350mN
21.88KPa",N,N,1.731729784,1.724742847,0.186005825,0.048498175,350 mN,10 mm/s,21.88 KPa
17579,Nanotribometer Smooth-on Sil 950,P,Smooth-on Sil 950,350,21.88,10,5,35,"Seq.ID: 35
350mN
21.88KPa",N,N,1.7481058,1.745628184,0.184574082,0.046731761,350 mN,10 mm/s,21.88 KPa
17580,Nanotribometer Smooth-on Sil 950,P,Smooth-on Sil 950,350,21.88,10,6,35,"Seq.ID: 35
350mN
21.88KPa",N,N,1.756956001,1.754000178,0.183446782,0.045651742,350 mN,10 mm/s,21.88 KPa
17581,Nanotribometer Smooth-on Sil 950,P,Smooth-on Sil 950,350,21.88,10,7,35,"Seq.ID: 35
350mN
21.88KPa",N,N,1.759486179,1.76015188,0.184908364,0.045524014,350 mN,10 mm/s,21.88 KPa
17582,Nanotribometer Smooth-on Sil 950,P,Smooth-on Sil 950,350,21.88,10,8,35,"Seq.ID: 35
350mN
21.88KPa",N,N,1.764765558,1.762100569,0.183361729,0.046101578,350 mN,10 mm/s,21.88 KPa
17583,Nanotribometer Smooth-on Sil 950,P,Smooth-on Sil 950,350,21.88,10,9,35,"Seq.ID: 35
350mN
21.88KPa",N,N,1.772079171,1.772698001,0.183391107,0.047050034,350 mN,10 mm/s,21.88 KPa
17584,Nanotribometer Smooth-on Sil 950,P,Smooth-on Sil 950,350,21.88,10,10,35,"Seq.ID: 35
350mN
21.88KPa",N,N,1.763522095,1.763367918,0.186158439,0.043844214,350 mN,10 mm/s,21.88 KPa
17585,Nanotribometer Smooth-on Sil 950,P,Smooth-on Sil 950,350,21.88,10,11,35,"Seq.ID: 35
350mN
21.88KPa",N,N,1.778146269,1.774920796,0.184718229,0.048593101,350 mN,10 mm/s,21.88 KPa
17586,Nanotribometer Smooth-on Sil 950,P,Smooth-on Sil 950,350,21.88,10,12,35,"Seq.ID: 35
350mN
21.88KPa",N,N,1.776154891,1.779283301,0.184654239,0.047153645,350 mN,10 mm/s,21.88 KPa
17587,Nanotribometer Smooth-on Sil 950,P,Smooth-on Sil 950,350,21.88,10,13,35,"Seq.ID: 35
350mN
21.88KPa",N,N,1.772027692,1.769939941,0.185555595,0.046131386,350 mN,10 mm/s,21.88 KPa
17588,Nanotribometer Smooth-on Sil 950,P,Smooth-on Sil 950,350,21.88,10,14,35,"Seq.ID: 35
350mN
21.88KPa",N,N,1.781690193,1.778712467,0.182284256,0.046611743,350 mN,10 mm/s,21.88 KPa
17589,Nanotribometer Smooth-on Sil 950,P,Smooth-on Sil 950,350,21.88,10,15,35,"Seq.ID: 35
350mN
21.88KPa",N,N,1.786107911,1.786693564,0.185606439,0.047058726,350 mN,10 mm/s,21.88 KPa
17590,Nanotribometer Smooth-on Sil 950,P,Smooth-on Sil 950,350,21.88,10,16,35,"Seq.ID: 35
350mN
21.88KPa",N,N,1.786139327,1.784689651,0.18395418,0.046329713,350 mN,10 mm/s,21.88 KPa
17591,Nanotribometer Smooth-on Sil 950,P,Smooth-on Sil 950,350,21.88,10,17,35,"Seq.ID: 35
350mN
21.88KPa",N,N,1.791202556,1.790022442,0.184024695,0.047274048,350 mN,10 mm/s,21.88 KPa
17592,Nanotribometer Smooth-on Sil 950,P,Smooth-on Sil 950,350,21.88,10,18,35,"Seq.ID: 35
350mN
21.88KPa",N,N,1.797103672,1.797554564,0.185372423,0.049281131,350 mN,10 mm/s,21.88 KPa
17593,Nanotribometer Smooth-on Sil 950,P,Smooth-on Sil 950,350,21.88,10,19,35,"Seq.ID: 35
350mN
21.88KPa",N,N,1.796893912,1.796732903,0.186802307,0.049010291,350 mN,10 mm/s,21.88 KPa
17594,Nanotribometer Smooth-on Sil 950,P,Smooth-on Sil 950,350,21.88,10,20,35,"Seq.ID: 35
350mN
21.88KPa",N,N,1.796494012,1.793896031,0.184645397,0.047833925,350 mN,10 mm/s,21.88 KPa
17595,Nanotribometer Smooth-on Sil 950,P,Smooth-on Sil 950,350,21.88,10,21,35,"Seq.ID: 35
350mN
21.88KPa",N,N,1.804006882,1.802701571,0.184273054,0.047884271,350 mN,10 mm/s,21.88 KPa
17596,Nanotribometer Smooth-on Sil 950,P,Smooth-on Sil 950,350,21.88,10,22,35,"Seq.ID: 35
350mN
21.88KPa",N,N,1.792657335,1.800193832,0.187259525,0.048521569,350 mN,10 mm/s,21.88 KPa
17597,Nanotribometer Smooth-on Sil 950,P,Smooth-on Sil 950,350,21.88,10,23,35,"Seq.ID: 35
350mN
21.88KPa",N,N,1.788702652,1.785868348,0.184181874,0.047637259,350 mN,10 mm/s,21.88 KPa
17598,Nanotribometer Smooth-on Sil 950,P,Smooth-on Sil 950,350,21.88,10,24,35,"Seq.ID: 35
350mN
21.88KPa",N,N,1.798612255,1.79580156,0.182497242,0.047897587,350 mN,10 mm/s,21.88 KPa
17599,Nanotribometer Smooth-on Sil 950,P,Smooth-on Sil 950,350,21.88,10,25,35,"Seq.ID: 35
350mN
21.88KPa",N,N,1.796567791,1.797472022,0.182402463,0.045680077,350 mN,10 mm/s,21.88 KPa
17600,Nanotribometer Smooth-on Sil 950,P,Smooth-on Sil 950,350,21.88,10,26,35,"Seq.ID: 35
350mN
21.88KPa",N,N,1.796883737,1.797161587,0.182277578,0.046386722,350 mN,10 mm/s,21.88 KPa
17601,Nanotribometer Smooth-on Sil 950,P,Smooth-on Sil 950,350,21.88,10,27,35,"Seq.ID: 35
350mN
21.88KPa",N,N,1.793770689,1.794892341,0.181585066,0.046817804,350 mN,10 mm/s,21.88 KPa
17602,Nanotribometer Smooth-on Sil 950,P,Smooth-on Sil 950,350,21.88,10,28,35,"Seq.ID: 35
350mN
21.88KPa",N,N,1.783921993,1.784861928,0.184780198,0.044701103,350 mN,10 mm/s,21.88 KPa
17603,Nanotribometer Smooth-on Sil 950,P,Smooth-on Sil 950,350,21.88,10,29,35,"Seq.ID: 35
350mN
21.88KPa",N,N,1.782909922,1.786221615,0.183004683,0.047450886,350 mN,10 mm/s,21.88 KPa
17604,Nanotribometer Smooth-on Sil 950,P,Smooth-on Sil 950,350,21.88,10,30,35,"Seq.ID: 35
350mN
21.88KPa",N,N,1.787289184,1.783399937,0.181604245,0.047444711,350 mN,10 mm/s,21.88 KPa
17605,Nanotribometer Smooth-on Sil 950,P,Smooth-on Sil 950,350,21.88,10,31,35,"Seq.ID: 35
350mN
21.88KPa",N,N,1.796061968,1.795595612,0.183320426,0.048525865,350 mN,10 mm/s,21.88 KPa
17606,Nanotribometer Smooth-on Sil 950,P,Smooth-on Sil 950,360,22.5,10,1,36,"Seq.ID: 36
360mN
22.5KPa",N,N,1.710323077,1.760211595,0.014428315,0.006163949,360 mN,10 mm/s,22.5 KPa
17607,Nanotribometer Smooth-on Sil 950,P,Smooth-on Sil 950,360,22.5,10,2,36,"Seq.ID: 36
360mN
22.5KPa",N,N,1.636951995,1.665687245,0.289623904,0.03132222,360 mN,10 mm/s,22.5 KPa
17608,Nanotribometer Smooth-on Sil 950,P,Smooth-on Sil 950,360,22.5,10,3,36,"Seq.ID: 36
360mN
22.5KPa",N,N,1.712735864,1.702331444,0.18386568,0.052899998,360 mN,10 mm/s,22.5 KPa
17609,Nanotribometer Smooth-on Sil 950,P,Smooth-on Sil 950,360,22.5,10,4,36,"Seq.ID: 36
360mN
