Repository: tolstoys19/Friction-Measurements-Between-PLA-and-Silicone

# Friction-Measurements-Between-PLA-and-Silicone

In here we provide a dataset with measurements for friction between:

1. DragonSkin10-PLA
2. Smooth-on Sil 950-PLA

File: CoF-Measurements.csv (part 15 of 19)
,DataName,StaticPartner,Material,NominalLoad,H.pressure,MaxLinSpeed,CycleID,SequenceID,SequenceName,Omit,Loaded,CoF.mean,CoF.SMA.mean,CoF.sd,CoF.SMA.sd,NominalLoad.label,MaxLinSpeed.label,H.pressure.label
22.5KPa",N,N,1.734268201,1.728443162,0.180367305,0.048125592,360 mN,10 mm/s,22.5 KPa
17610,Nanotribometer Smooth-on Sil 950,P,Smooth-on Sil 950,360,22.5,10,5,36,"Seq.ID: 36
360mN
22.5KPa",N,N,1.753475472,1.748987447,0.180709808,0.047678959,360 mN,10 mm/s,22.5 KPa
17611,Nanotribometer Smooth-on Sil 950,P,Smooth-on Sil 950,360,22.5,10,6,36,"Seq.ID: 36
360mN
22.5KPa",N,N,1.762946007,1.761074095,0.179477105,0.047187732,360 mN,10 mm/s,22.5 KPa
17612,Nanotribometer Smooth-on Sil 950,P,Smooth-on Sil 950,360,22.5,10,7,36,"Seq.ID: 36
360mN
22.5KPa",N,N,1.772368991,1.769397544,0.177388644,0.046906507,360 mN,10 mm/s,22.5 KPa
17613,Nanotribometer Smooth-on Sil 950,P,Smooth-on Sil 950,360,22.5,10,8,36,"Seq.ID: 36
360mN
22.5KPa",N,N,1.783271594,1.780570876,0.176724046,0.046914305,360 mN,10 mm/s,22.5 KPa
17614,Nanotribometer Smooth-on Sil 950,P,Smooth-on Sil 950,360,22.5,10,9,36,"Seq.ID: 36
360mN
22.5KPa",N,N,1.790505317,1.78795486,0.178314685,0.046290437,360 mN,10 mm/s,22.5 KPa
17615,Nanotribometer Smooth-on Sil 950,P,Smooth-on Sil 950,360,22.5,10,10,36,"Seq.ID: 36
360mN
22.5KPa",N,N,1.784581786,1.787859226,0.179153407,0.045885835,360 mN,10 mm/s,22.5 KPa
17616,Nanotribometer Smooth-on Sil 950,P,Smooth-on Sil 950,360,22.5,10,11,36,"Seq.ID: 36
360mN
22.5KPa",N,N,1.788878428,1.787688298,0.177368097,0.048185067,360 mN,10 mm/s,22.5 KPa
17617,Nanotribometer Smooth-on Sil 950,P,Smooth-on Sil 950,360,22.5,10,12,36,"Seq.ID: 36
360mN
22.5KPa",N,N,1.782339304,1.783607657,0.179177003,0.046328637,360 mN,10 mm/s,22.5 KPa
17618,Nanotribometer Smooth-on Sil 950,P,Smooth-on Sil 950,360,22.5,10,13,36,"Seq.ID: 36
360mN
22.5KPa",N,N,1.790656179,1.788007425,0.17654085,0.048432494,360 mN,10 mm/s,22.5 KPa
17619,Nanotribometer Smooth-on Sil 950,P,Smooth-on Sil 950,360,22.5,10,14,36,"Seq.ID: 36
360mN
22.5KPa",N,N,1.793399951,1.794117328,0.177960967,0.04814711,360 mN,10 mm/s,22.5 KPa
17620,Nanotribometer Smooth-on Sil 950,P,Smooth-on Sil 950,360,22.5,10,15,36,"Seq.ID: 36
360mN
22.5KPa",N,N,1.796914405,1.796008097,0.177839346,0.048691316,360 mN,10 mm/s,22.5 KPa
17621,Nanotribometer Smooth-on Sil 950,P,Smooth-on Sil 950,360,22.5,10,16,36,"Seq.ID: 36
360mN
22.5KPa",N,N,1.795054082,1.795849186,0.174762386,0.047500208,360 mN,10 mm/s,22.5 KPa
17622,Nanotribometer Smooth-on Sil 950,P,Smooth-on Sil 950,360,22.5,10,17,36,"Seq.ID: 36
360mN
22.5KPa",N,N,1.784975581,1.788860957,0.177839339,0.04655021,360 mN,10 mm/s,22.5 KPa
17623,Nanotribometer Smooth-on Sil 950,P,Smooth-on Sil 950,360,22.5,10,18,36,"Seq.ID: 36
360mN
22.5KPa",N,N,1.777350824,1.776444567,0.179624824,0.046157114,360 mN,10 mm/s,22.5 KPa
17624,Nanotribometer Smooth-on Sil 950,P,Smooth-on Sil 950,360,22.5,10,19,36,"Seq.ID: 36
360mN
22.5KPa",N,N,1.787030106,1.783605336,0.176405458,0.047653436,360 mN,10 mm/s,22.5 KPa
17625,Nanotribometer Smooth-on Sil 950,P,Smooth-on Sil 950,360,22.5,10,20,36,"Seq.ID: 36
360mN
22.5KPa",N,N,1.797763963,1.795248936,0.17413816,0.047149044,360 mN,10 mm/s,22.5 KPa
17626,Nanotribometer Smooth-on Sil 950,P,Smooth-on Sil 950,360,22.5,10,21,36,"Seq.ID: 36
360mN
22.5KPa",N,N,1.803411246,1.80186701,0.175617155,0.046752839,360 mN,10 mm/s,22.5 KPa
17627,Nanotribometer Smooth-on Sil 950,P,Smooth-on Sil 950,360,22.5,10,22,36,"Seq.ID: 36
360mN
22.5KPa",N,N,1.80539596,1.805711119,0.174591558,0.046887461,360 mN,10 mm/s,22.5 KPa
17628,Nanotribometer Smooth-on Sil 950,P,Smooth-on Sil 950,360,22.5,10,23,36,"Seq.ID: 36
360mN
22.5KPa",N,N,1.801794889,1.802465421,0.174718271,0.046121624,360 mN,10 mm/s,22.5 KPa
17629,Nanotribometer Smooth-on Sil 950,P,Smooth-on Sil 950,360,22.5,10,24,36,"Seq.ID: 36
360mN
22.5KPa",N,N,1.799202311,1.799393685,0.174450321,0.04514596,360 mN,10 mm/s,22.5 KPa
17630,Nanotribometer Smooth-on Sil 950,P,Smooth-on Sil 950,360,22.5,10,25,36,"Seq.ID: 36
360mN
22.5KPa",N,N,1.799783444,1.79895626,0.176316088,0.045129804,360 mN,10 mm/s,22.5 KPa
17631,Nanotribometer Smooth-on Sil 950,P,Smooth-on Sil 950,360,22.5,10,26,36,"Seq.ID: 36
360mN
22.5KPa",N,N,1.80270399,1.804747052,0.176167682,0.048080131,360 mN,10 mm/s,22.5 KPa
17632,Nanotribometer Smooth-on Sil 950,P,Smooth-on Sil 950,360,22.5,10,27,36,"Seq.ID: 36
360mN
22.5KPa",N,N,1.804038739,1.801882455,0.174675446,0.047133225,360 mN,10 mm/s,22.5 KPa
17633,Nanotribometer Smooth-on Sil 950,P,Smooth-on Sil 950,360,22.5,10,28,36,"Seq.ID: 36
360mN
22.5KPa",N,N,1.807427213,1.809521633,0.176694019,0.04892188,360 mN,10 mm/s,22.5 KPa
17634,Nanotribometer Smooth-on Sil 950,P,Smooth-on Sil 950,360,22.5,10,29,36,"Seq.ID: 36
360mN
22.5KPa",N,N,1.788753118,1.791642509,0.177767269,0.0453864,360 mN,10 mm/s,22.5 KPa
17635,Nanotribometer Smooth-on Sil 950,P,Smooth-on Sil 950,360,22.5,10,30,36,"Seq.ID: 36
360mN
22.5KPa",N,N,1.789991579,1.78894411,0.177086471,0.04747792,360 mN,10 mm/s,22.5 KPa
17636,Nanotribometer Smooth-on Sil 950,P,Smooth-on Sil 950,360,22.5,10,31,36,"Seq.ID: 36
360mN
22.5KPa",N,N,1.799073558,1.795774524,0.174598673,0.048261056,360 mN,10 mm/s,22.5 KPa
17637,Nanotribometer Smooth-on Sil 950,P,Smooth-on Sil 950,370,23.12,10,1,37,"Seq.ID: 37
370mN
23.12KPa",N,N,1.713886765,1.751801508,0.021308425,0.007446196,370 mN,10 mm/s,23.12 KPa
17638,Nanotribometer Smooth-on Sil 950,P,Smooth-on Sil 950,370,23.12,10,2,37,"Seq.ID: 37
370mN
23.12KPa",N,N,1.636607021,1.66670911,0.298431798,0.030413835,370 mN,10 mm/s,23.12 KPa
17639,Nanotribometer Smooth-on Sil 950,P,Smooth-on Sil 950,370,23.12,10,3,37,"Seq.ID: 37
370mN
23.12KPa",N,N,1.713431684,1.703500312,0.176013301,0.051141476,370 mN,10 mm/s,23.12 KPa
17640,Nanotribometer Smooth-on Sil 950,P,Smooth-on Sil 950,370,23.12,10,4,37,"Seq.ID: 37
370mN
23.12KPa",N,N,1.734975547,1.73128531,0.173264367,0.048282956,370 mN,10 mm/s,23.12 KPa
17641,Nanotribometer Smooth-on Sil 950,P,Smooth-on Sil 950,370,23.12,10,5,37,"Seq.ID: 37
370mN
23.12KPa",N,N,1.745278089,1.741264003,0.171710401,0.046248638,370 mN,10 mm/s,23.12 KPa
17642,Nanotribometer Smooth-on Sil 950,P,Smooth-on Sil 950,370,23.12,10,6,37,"Seq.ID: 37
370mN
23.12KPa",N,N,1.759891792,1.757249756,0.170536881,0.047046724,370 mN,10 mm/s,23.12 KPa
17643,Nanotribometer Smooth-on Sil 950,P,Smooth-on Sil 950,370,23.12,10,7,37,"Seq.ID: 37
370mN
23.12KPa",N,N,1.767359921,1.76484484,0.168843585,0.046899598,370 mN,10 mm/s,23.12 KPa
17644,Nanotribometer Smooth-on Sil 950,P,Smooth-on Sil 950,370,23.12,10,8,37,"Seq.ID: 37
370mN
23.12KPa",N,N,1.778491122,1.776082978,0.165980902,0.047499383,370 mN,10 mm/s,23.12 KPa
17645,Nanotribometer Smooth-on Sil 950,P,Smooth-on Sil 950,370,23.12,10,9,37,"Seq.ID: 37
370mN
23.12KPa",N,N,1.781450238,1.779680328,0.166763714,0.045232218,370 mN,10 mm/s,23.12 KPa
17646,Nanotribometer Smooth-on Sil 950,P,Smooth-on Sil 950,370,23.12,10,10,37,"Seq.ID: 37
370mN
23.12KPa",N,N,1.79115212,1.789300565,0.16497561,0.046465291,370 mN,10 mm/s,23.12 KPa
17647,Nanotribometer Smooth-on Sil 950,P,Smooth-on Sil 950,370,23.12,10,11,37,"Seq.ID: 37
370mN
23.12KPa",N,N,1.79285655,1.793900464,0.166883773,0.047226702,370 mN,10 mm/s,23.12 KPa
17648,Nanotribometer Smooth-on Sil 950,P,Smooth-on Sil 950,370,23.12,10,12,37,"Seq.ID: 37
370mN
23.12KPa",N,N,1.783628347,1.787821034,0.169537643,0.048811965,370 mN,10 mm/s,23.12 KPa
17649,Nanotribometer Smooth-on Sil 950,P,Smooth-on Sil 950,370,23.12,10,13,37,"Seq.ID: 37
370mN
23.12KPa",N,N,1.782633774,1.779806798,0.165779821,0.047758908,370 mN,10 mm/s,23.12 KPa
17650,Nanotribometer Smooth-on Sil 950,P,Smooth-on Sil 950,370,23.12,10,14,37,"Seq.ID: 37
370mN
23.12KPa",N,N,1.788000623,1.787427037,0.166446144,0.048082045,370 mN,10 mm/s,23.12 KPa
17651,Nanotribometer Smooth-on Sil 950,P,Smooth-on Sil 950,370,23.12,10,15,37,"Seq.ID: 37
370mN
23.12KPa",N,N,1.789001157,1.78860657,0.164574955,0.047187388,370 mN,10 mm/s,23.12 KPa
17652,Nanotribometer Smooth-on Sil 950,P,Smooth-on Sil 950,370,23.12,10,16,37,"Seq.ID: 37
370mN
23.12KPa",N,N,1.785085879,1.78604314,0.16709317,0.046670736,370 mN,10 mm/s,23.12 KPa
17653,Nanotribometer Smooth-on Sil 950,P,Smooth-on Sil 950,370,23.12,10,17,37,"Seq.ID: 37
370mN
23.12KPa",N,N,1.788227702,1.788115363,0.168267848,0.048816092,370 mN,10 mm/s,23.12 KPa
17654,Nanotribometer Smooth-on Sil 950,P,Smooth-on Sil 950,370,23.12,10,18,37,"Seq.ID: 37
370mN
23.12KPa",N,N,1.792374484,1.791156568,0.166419144,0.048334879,370 mN,10 mm/s,23.12 KPa
17655,Nanotribometer Smooth-on Sil 950,P,Smooth-on Sil 950,370,23.12,10,19,37,"Seq.ID: 37
370mN
23.12KPa",N,N,1.788896372,1.792457535,0.166610488,0.048266365,370 mN,10 mm/s,23.12 KPa
17656,Nanotribometer Smooth-on Sil 950,P,Smooth-on Sil 950,370,23.12,10,20,37,"Seq.ID: 37
370mN
23.12KPa",N,N,1.785914736,1.78395356,0.165194529,0.046920941,370 mN,10 mm/s,23.12 KPa
17657,Nanotribometer Smooth-on Sil 950,P,Smooth-on Sil 950,370,23.12,10,21,37,"Seq.ID: 37
370mN
23.12KPa",N,N,1.78649344,1.785511244,0.16440854,0.045583298,370 mN,10 mm/s,23.12 KPa
17658,Nanotribometer Smooth-on Sil 950,P,Smooth-on Sil 950,370,23.12,10,22,37,"Seq.ID: 37
370mN
23.12KPa",N,N,1.793853271,1.792274287,0.163910615,0.047182933,370 mN,10 mm/s,23.12 KPa
17659,Nanotribometer Smooth-on Sil 950,P,Smooth-on Sil 950,370,23.12,10,23,37,"Seq.ID: 37
370mN
23.12KPa",N,N,1.790559798,1.791610107,0.167084523,0.046654521,370 mN,10 mm/s,23.12 KPa
17660,Nanotribometer Smooth-on Sil 950,P,Smooth-on Sil 950,370,23.12,10,24,37,"Seq.ID: 37
370mN
23.12KPa",N,N,1.795220384,1.793863013,0.16695523,0.048802591,370 mN,10 mm/s,23.12 KPa
17661,Nanotribometer Smooth-on Sil 950,P,Smooth-on Sil 950,370,23.12,10,25,37,"Seq.ID: 37
370mN
23.12KPa",N,N,1.799733681,1.79830001,0.166554215,0.048753647,370 mN,10 mm/s,23.12 KPa
17662,Nanotribometer Smooth-on Sil 950,P,Smooth-on Sil 950,370,23.12,10,26,37,"Seq.ID: 37
370mN
23.12KPa",N,N,1.798823854,1.801935262,0.168621023,0.049437152,370 mN,10 mm/s,23.12 KPa
17663,Nanotribometer Smooth-on Sil 950,P,Smooth-on Sil 950,370,23.12,10,27,37,"Seq.ID: 37
370mN
23.12KPa",N,N,1.788821805,1.788739181,0.166429883,0.04699787,370 mN,10 mm/s,23.12 KPa
17664,Nanotribometer Smooth-on Sil 950,P,Smooth-on Sil 950,370,23.12,10,28,37,"Seq.ID: 37
370mN
23.12KPa",N,N,1.793981838,1.791657592,0.166018545,0.04715291,370 mN,10 mm/s,23.12 KPa
17665,Nanotribometer Smooth-on Sil 950,P,Smooth-on Sil 950,370,23.12,10,29,37,"Seq.ID: 37
370mN
23.12KPa",N,N,1.802350743,1.801171564,0.165005442,0.047939119,370 mN,10 mm/s,23.12 KPa
17666,Nanotribometer Smooth-on Sil 950,P,Smooth-on Sil 950,370,23.12,10,30,37,"Seq.ID: 37
370mN
23.12KPa",N,N,1.79360967,1.798941866,0.171824803,0.049407961,370 mN,10 mm/s,23.12 KPa
17667,Nanotribometer Smooth-on Sil 950,P,Smooth-on Sil 950,370,23.12,10,31,37,"Seq.ID: 37
370mN
23.12KPa",N,N,1.790958335,1.788585775,0.167355304,0.048000146,370 mN,10 mm/s,23.12 KPa
17668,Nanotribometer Smooth-on Sil 950,P,Smooth-on Sil 950,380,23.75,10,1,38,"Seq.ID: 38
380mN
23.75KPa",N,N,1.700517058,1.746518252,0.01149012,0.007766682,380 mN,10 mm/s,23.75 KPa
17669,Nanotribometer Smooth-on Sil 950,P,Smooth-on Sil 950,380,23.75,10,2,38,"Seq.ID: 38
380mN
23.75KPa",N,N,1.639840714,1.667724957,0.287699264,0.031571731,380 mN,10 mm/s,23.75 KPa
17670,Nanotribometer Smooth-on Sil 950,P,Smooth-on Sil 950,380,23.75,10,3,38,"Seq.ID: 38
380mN
23.75KPa",N,N,1.713885579,1.703626869,0.169162992,0.051121791,380 mN,10 mm/s,23.75 KPa
17671,Nanotribometer Smooth-on Sil 950,P,Smooth-on Sil 950,380,23.75,10,4,38,"Seq.ID: 38
380mN
23.75KPa",N,N,1.737331916,1.731304796,0.16587076,0.048122863,380 mN,10 mm/s,23.75 KPa
17672,Nanotribometer Smooth-on Sil 950,P,Smooth-on Sil 950,380,23.75,10,5,38,"Seq.ID: 38
380mN
23.75KPa",N,N,1.751079488,1.748722927,0.16238258,0.047296222,380 mN,10 mm/s,23.75 KPa
17673,Nanotribometer Smooth-on Sil 950,P,Smooth-on Sil 950,380,23.75,10,6,38,"Seq.ID: 38
380mN
23.75KPa",N,N,1.763481564,1.760542712,0.159050101,0.04766729,380 mN,10 mm/s,23.75 KPa
17674,Nanotribometer Smooth-on Sil 950,P,Smooth-on Sil 950,380,23.75,10,7,38,"Seq.ID: 38
380mN
23.75KPa",N,N,1.764610298,1.763304586,0.160241961,0.045273068,380 mN,10 mm/s,23.75 KPa
17675,Nanotribometer Smooth-on Sil 950,P,Smooth-on Sil 950,380,23.75,10,8,38,"Seq.ID: 38
380mN
23.75KPa",N,N,1.771415878,1.770792627,0.160317164,0.047376031,380 mN,10 mm/s,23.75 KPa
17676,Nanotribometer Smooth-on Sil 950,P,Smooth-on Sil 950,380,23.75,10,9,38,"Seq.ID: 38
380mN
23.75KPa",N,N,1.771246515,1.771605653,0.160758655,0.047742941,380 mN,10 mm/s,23.75 KPa
17677,Nanotribometer Smooth-on Sil 950,P,Smooth-on Sil 950,380,23.75,10,10,38,"Seq.ID: 38
380mN
23.75KPa",N,N,1.775620452,1.775144058,0.159913903,0.048428843,380 mN,10 mm/s,23.75 KPa
17678,Nanotribometer Smooth-on Sil 950,P,Smooth-on Sil 950,380,23.75,10,11,38,"Seq.ID: 38
380mN
23.75KPa",N,N,1.775520301,1.775905988,0.159758366,0.04811422,380 mN,10 mm/s,23.75 KPa
17679,Nanotribometer Smooth-on Sil 950,P,Smooth-on Sil 950,380,23.75,10,12,38,"Seq.ID: 38
380mN
23.75KPa",N,N,1.773006724,1.772844435,0.160608511,0.04842266,380 mN,10 mm/s,23.75 KPa
17680,Nanotribometer Smooth-on Sil 950,P,Smooth-on Sil 950,380,23.75,10,13,38,"Seq.ID: 38
380mN
23.75KPa",N,N,1.779426929,1.778437939,0.161307602,0.04970929,380 mN,10 mm/s,23.75 KPa
17681,Nanotribometer Smooth-on Sil 950,P,Smooth-on Sil 950,380,23.75,10,14,38,"Seq.ID: 38
380mN
23.75KPa",N,N,1.782438881,1.781076933,0.157066159,0.047303326,380 mN,10 mm/s,23.75 KPa
17682,Nanotribometer Smooth-on Sil 950,P,Smooth-on Sil 950,380,23.75,10,15,38,"Seq.ID: 38
380mN
23.75KPa",N,N,1.784514573,1.78675791,0.159020196,0.048179314,380 mN,10 mm/s,23.75 KPa
17683,Nanotribometer Smooth-on Sil 950,P,Smooth-on Sil 950,380,23.75,10,16,38,"Seq.ID: 38
380mN
23.75KPa",N,N,1.782550773,1.77946277,0.156869598,0.04605999,380 mN,10 mm/s,23.75 KPa
17684,Nanotribometer Smooth-on Sil 950,P,Smooth-on Sil 950,380,23.75,10,17,38,"Seq.ID: 38
380mN
23.75KPa",N,N,1.788769807,1.787723362,0.155822769,0.046442973,380 mN,10 mm/s,23.75 KPa
17685,Nanotribometer Smooth-on Sil 950,P,Smooth-on Sil 950,380,23.75,10,18,38,"Seq.ID: 38
380mN
23.75KPa",N,N,1.779247596,1.782016088,0.159204388,0.045156415,380 mN,10 mm/s,23.75 KPa
17686,Nanotribometer Smooth-on Sil 950,P,Smooth-on Sil 950,380,23.75,10,19,38,"Seq.ID: 38
380mN
23.75KPa",N,N,1.78412729,1.782248974,0.156567637,0.046511132,380 mN,10 mm/s,23.75 KPa
17687,Nanotribometer Smooth-on Sil 950,P,Smooth-on Sil 950,380,23.75,10,20,38,"Seq.ID: 38
380mN
23.75KPa",N,N,1.783452876,1.784268214,0.155623301,0.046008505,380 mN,10 mm/s,23.75 KPa
17688,Nanotribometer Smooth-on Sil 950,P,Smooth-on Sil 950,380,23.75,10,21,38,"Seq.ID: 38
380mN
23.75KPa",N,N,1.781771369,1.783461445,0.155181693,0.046405859,380 mN,10 mm/s,23.75 KPa
17689,Nanotribometer Smooth-on Sil 950,P,Smooth-on Sil 950,380,23.75,10,22,38,"Seq.ID: 38
380mN
23.75KPa",N,N,1.782234114,1.78019076,0.154127326,0.044804635,380 mN,10 mm/s,23.75 KPa
17690,Nanotribometer Smooth-on Sil 950,P,Smooth-on Sil 950,380,23.75,10,23,38,"Seq.ID: 38
380mN
23.75KPa",N,N,1.786330898,1.785878572,0.155527986,0.045902035,380 mN,10 mm/s,23.75 KPa
17691,Nanotribometer Smooth-on Sil 950,P,Smooth-on Sil 950,380,23.75,10,24,38,"Seq.ID: 38
380mN
23.75KPa",N,N,1.783050695,1.7826716,0.155922013,0.044742005,380 mN,10 mm/s,23.75 KPa
17692,Nanotribometer Smooth-on Sil 950,P,Smooth-on Sil 950,380,23.75,10,25,38,"Seq.ID: 38
380mN
23.75KPa",N,N,1.790505343,1.789901173,0.155397609,0.046666922,380 mN,10 mm/s,23.75 KPa
17693,Nanotribometer Smooth-on Sil 950,P,Smooth-on Sil 950,380,23.75,10,26,38,"Seq.ID: 38
380mN
23.75KPa",N,N,1.786256238,1.790627945,0.157997392,0.047573536,380 mN,10 mm/s,23.75 KPa
17694,Nanotribometer Smooth-on Sil 950,P,Smooth-on Sil 950,380,23.75,10,27,38,"Seq.ID: 38
380mN
23.75KPa",N,N,1.780817408,1.778125922,0.155152262,0.04525872,380 mN,10 mm/s,23.75 KPa
17695,Nanotribometer Smooth-on Sil 950,P,Smooth-on Sil 950,380,23.75,10,28,38,"Seq.ID: 38
380mN
23.75KPa",N,N,1.789956407,1.787873346,0.155033865,0.046119474,380 mN,10 mm/s,23.75 KPa
17696,Nanotribometer Smooth-on Sil 950,P,Smooth-on Sil 950,380,23.75,10,29,38,"Seq.ID: 38
380mN
23.75KPa",N,N,1.796212005,1.793902598,0.15170816,0.045281478,380 mN,10 mm/s,23.75 KPa
17697,Nanotribometer Smooth-on Sil 950,P,Smooth-on Sil 950,380,23.75,10,30,38,"Seq.ID: 38
380mN
23.75KPa",N,N,1.795368999,1.797252845,0.154273422,0.045797239,380 mN,10 mm/s,23.75 KPa
17698,Nanotribometer Smooth-on Sil 950,P,Smooth-on Sil 950,380,23.75,10,31,38,"Seq.ID: 38
380mN
23.75KPa",N,N,1.788581633,1.791174233,0.159596476,0.047397463,380 mN,10 mm/s,23.75 KPa
17699,Nanotribometer Smooth-on Sil 950,P,Smooth-on Sil 950,390,24.38,10,1,39,"Seq.ID: 39
390mN
24.38KPa",N,N,1.752623757,1.744689579,0.025319069,0.005838832,390 mN,10 mm/s,24.38 KPa
17700,Nanotribometer Smooth-on Sil 950,P,Smooth-on Sil 950,390,24.38,10,2,39,"Seq.ID: 39
390mN
24.38KPa",N,N,1.636180882,1.661430079,0.286687987,0.031924095,390 mN,10 mm/s,24.38 KPa
17701,Nanotribometer Smooth-on Sil 950,P,Smooth-on Sil 950,390,24.38,10,3,39,"Seq.ID: 39
390mN
24.38KPa",N,N,1.707805352,1.698663405,0.160154566,0.049922008,390 mN,10 mm/s,24.38 KPa
17702,Nanotribometer Smooth-on Sil 950,P,Smooth-on Sil 950,390,24.38,10,4,39,"Seq.ID: 39
390mN
24.38KPa",N,N,1.729451085,1.724435125,0.155246952,0.04669414,390 mN,10 mm/s,24.38 KPa
17703,Nanotribometer Smooth-on Sil 950,P,Smooth-on Sil 950,390,24.38,10,5,39,"Seq.ID: 39
390mN
24.38KPa",N,N,1.74425433,1.740735468,0.151180384,0.045390247,390 mN,10 mm/s,24.38 KPa
17704,Nanotribometer Smooth-on Sil 950,P,Smooth-on Sil 950,390,24.38,10,6,39,"Seq.ID: 39
390mN
24.38KPa",N,N,1.753372373,1.750896504,0.150036837,0.044810222,390 mN,10 mm/s,24.38 KPa
17705,Nanotribometer Smooth-on Sil 950,P,Smooth-on Sil 950,390,24.38,10,7,39,"Seq.ID: 39
390mN
24.38KPa",N,N,1.759685275,1.758992457,0.148674115,0.044177963,390 mN,10 mm/s,24.38 KPa
17706,Nanotribometer Smooth-on Sil 950,P,Smooth-on Sil 950,390,24.38,10,8,39,"Seq.ID: 39
390mN
24.38KPa",N,N,1.759151215,1.760912809,0.151088394,0.046396281,390 mN,10 mm/s,24.38 KPa
17707,Nanotribometer Smooth-on Sil 950,P,Smooth-on Sil 950,390,24.38,10,9,39,"Seq.ID: 39
390mN
24.38KPa",N,N,1.763265902,1.760336954,0.147691148,0.045336821,390 mN,10 mm/s,24.38 KPa
17708,Nanotribometer Smooth-on Sil 950,P,Smooth-on Sil 950,390,24.38,10,10,39,"Seq.ID: 39
390mN
24.38KPa",N,N,1.768227071,1.767946319,0.145976326,0.044952835,390 mN,10 mm/s,24.38 KPa
17709,Nanotribometer Smooth-on Sil 950,P,Smooth-on Sil 950,390,24.38,10,11,39,"Seq.ID: 39
390mN
24.38KPa",N,N,1.767305466,1.768355157,0.147093729,0.045148031,390 mN,10 mm/s,24.38 KPa
17710,Nanotribometer Smooth-on Sil 950,P,Smooth-on Sil 950,390,24.38,10,12,39,"Seq.ID: 39
390mN
24.38KPa",N,N,1.766155625,1.765253643,0.146722095,0.044517211,390 mN,10 mm/s,24.38 KPa
17711,Nanotribometer Smooth-on Sil 950,P,Smooth-on Sil 950,390,24.38,10,13,39,"Seq.ID: 39
390mN
24.38KPa",N,N,1.769118234,1.768191843,0.144222246,0.044251717,390 mN,10 mm/s,24.38 KPa
17712,Nanotribometer Smooth-on Sil 950,P,Smooth-on Sil 950,390,24.38,10,14,39,"Seq.ID: 39
390mN
24.38KPa",N,N,1.773875407,1.772843498,0.141410642,0.044027242,390 mN,10 mm/s,24.38 KPa
17713,Nanotribometer Smooth-on Sil 950,P,Smooth-on Sil 950,390,24.38,10,15,39,"Seq.ID: 39
390mN
24.38KPa",N,N,1.769606747,1.770616707,0.143123801,0.042779703,390 mN,10 mm/s,24.38 KPa
17714,Nanotribometer Smooth-on Sil 950,P,Smooth-on Sil 950,390,24.38,10,16,39,"Seq.ID: 39
390mN
24.38KPa",N,N,1.773419218,1.771732168,0.140995038,0.042486592,390 mN,10 mm/s,24.38 KPa
17715,Nanotribometer Smooth-on Sil 950,P,Smooth-on Sil 950,390,24.38,10,17,39,"Seq.ID: 39
390mN
24.38KPa",N,N,1.777850803,1.777239622,0.139795046,0.042132229,390 mN,10 mm/s,24.38 KPa
17716,Nanotribometer Smooth-on Sil 950,P,Smooth-on Sil 950,390,24.38,10,18,39,"Seq.ID: 39
390mN
24.38KPa",N,N,1.775919532,1.776366119,0.140528598,0.041749018,390 mN,10 mm/s,24.38 KPa
17717,Nanotribometer Smooth-on Sil 950,P,Smooth-on Sil 950,390,24.38,10,19,39,"Seq.ID: 39
390mN
24.38KPa",N,N,1.777918407,1.777188072,0.138544465,0.041248239,390 mN,10 mm/s,24.38 KPa
17718,Nanotribometer Smooth-on Sil 950,P,Smooth-on Sil 950,390,24.38,10,20,39,"Seq.ID: 39
390mN
24.38KPa",N,N,1.776923831,1.777081485,0.14057331,0.041473435,390 mN,10 mm/s,24.38 KPa
17719,Nanotribometer Smooth-on Sil 950,P,Smooth-on Sil 950,390,24.38,10,21,39,"Seq.ID: 39
390mN
24.38KPa",N,N,1.779201151,1.779046055,0.140797642,0.043076271,390 mN,10 mm/s,24.38 KPa
17720,Nanotribometer Smooth-on Sil 950,P,Smooth-on Sil 950,390,24.38,10,22,39,"Seq.ID: 39
390mN
24.38KPa",N,N,1.780054113,1.780695412,0.140977741,0.043470188,390 mN,10 mm/s,24.38 KPa
17721,Nanotribometer Smooth-on Sil 950,P,Smooth-on Sil 950,390,24.38,10,23,39,"Seq.ID: 39
390mN
24.38KPa",N,N,1.781282012,1.780007548,0.137440346,0.042487134,390 mN,10 mm/s,24.38 KPa
17722,Nanotribometer Smooth-on Sil 950,P,Smooth-on Sil 950,390,24.38,10,24,39,"Seq.ID: 39
390mN
24.38KPa",N,N,1.777460052,1.778254965,0.140834802,0.041754922,390 mN,10 mm/s,24.38 KPa
17723,Nanotribometer Smooth-on Sil 950,P,Smooth-on Sil 950,390,24.38,10,25,39,"Seq.ID: 39
390mN
24.38KPa",N,N,1.77810122,1.778902472,0.142170934,0.043430063,390 mN,10 mm/s,24.38 KPa
17724,Nanotribometer Smooth-on Sil 950,P,Smooth-on Sil 950,390,24.38,10,26,39,"Seq.ID: 39
390mN
24.38KPa",N,N,1.779857423,1.77811416,0.139064195,0.042660146,390 mN,10 mm/s,24.38 KPa
17725,Nanotribometer Smooth-on Sil 950,P,Smooth-on Sil 950,390,24.38,10,27,39,"Seq.ID: 39
390mN
24.38KPa",N,N,1.783872604,1.783495321,0.137580273,0.04285956,390 mN,10 mm/s,24.38 KPa
17726,Nanotribometer Smooth-on Sil 950,P,Smooth-on Sil 950,390,24.38,10,28,39,"Seq.ID: 39
390mN
24.38KPa",N,N,1.783399551,1.783727794,0.139067384,0.042972517,390 mN,10 mm/s,24.38 KPa
17727,Nanotribometer Smooth-on Sil 950,P,Smooth-on Sil 950,390,24.38,10,29,39,"Seq.ID: 39
390mN
24.38KPa",N,N,1.783807641,1.784067159,0.139699825,0.043664893,390 mN,10 mm/s,24.38 KPa
17728,Nanotribometer Smooth-on Sil 950,P,Smooth-on Sil 950,390,24.38,10,30,39,"Seq.ID: 39
390mN
24.38KPa",N,N,1.782237866,1.781267333,0.138271409,0.041628298,390 mN,10 mm/s,24.38 KPa
17729,Nanotribometer Smooth-on Sil 950,P,Smooth-on Sil 950,390,24.38,10,31,39,"Seq.ID: 39
390mN
24.38KPa",N,N,1.781267283,1.782963783,0.142012385,0.042612435,390 mN,10 mm/s,24.38 KPa
17730,Nanotribometer Smooth-on Sil 950,P,Smooth-on Sil 950,400,25,10,1,40,"Seq.ID: 40
400mN
25KPa",N,N,1.763900141,1.725845103,0.028927726,0.003650729,400 mN,10 mm/s,25 KPa
17731,Nanotribometer Smooth-on Sil 950,P,Smooth-on Sil 950,400,25,10,2,40,"Seq.ID: 40
400mN
25KPa",N,N,1.63779521,1.665613411,0.281830871,0.02980885,400 mN,10 mm/s,25 KPa
17732,Nanotribometer Smooth-on Sil 950,P,Smooth-on Sil 950,400,25,10,3,40,"Seq.ID: 40
400mN
25KPa",N,N,1.708311747,1.701107719,0.147534242,0.047860959,400 mN,10 mm/s,25 KPa
17733,Nanotribometer Smooth-on Sil 950,P,Smooth-on Sil 950,400,25,10,4,40,"Seq.ID: 40
400mN
25KPa",N,N,1.726730697,1.722797155,0.140875571,0.04482035,400 mN,10 mm/s,25 KPa
17734,Nanotribometer Smooth-on Sil 950,P,Smooth-on Sil 950,400,25,10,5,40,"Seq.ID: 40
400mN
25KPa",N,N,1.736516972,1.734176028,0.136518734,0.043357757,400 mN,10 mm/s,25 KPa
17735,Nanotribometer Smooth-on Sil 950,P,Smooth-on Sil 950,400,25,10,6,40,"Seq.ID: 40
400mN
25KPa",N,N,1.741427469,1.740618104,0.135141904,0.042499235,400 mN,10 mm/s,25 KPa
17736,Nanotribometer Smooth-on Sil 950,P,Smooth-on Sil 950,400,25,10,7,40,"Seq.ID: 40
400mN
25KPa",N,N,1.745821955,1.744709929,0.131985712,0.041806405,400 mN,10 mm/s,25 KPa
17737,Nanotribometer Smooth-on Sil 950,P,Smooth-on Sil 950,400,25,10,8,40,"Seq.ID: 40
400mN
25KPa",N,N,1.748060337,1.747081569,0.130087862,0.040835717,400 mN,10 mm/s,25 KPa
17738,Nanotribometer Smooth-on Sil 950,P,Smooth-on Sil 950,400,25,10,9,40,"Seq.ID: 40
400mN
25KPa",N,N,1.751954066,1.750745115,0.127503608,0.039820432,400 mN,10 mm/s,25 KPa
17739,Nanotribometer Smooth-on Sil 950,P,Smooth-on Sil 950,400,25,10,10,40,"Seq.ID: 40
400mN
25KPa",N,N,1.753553623,1.753533252,0.126873502,0.039028283,400 mN,10 mm/s,25 KPa
17740,Nanotribometer Smooth-on Sil 950,P,Smooth-on Sil 950,400,25,10,11,40,"Seq.ID: 40
400mN
25KPa",N,N,1.757003689,1.756174696,0.124657912,0.039401399,400 mN,10 mm/s,25 KPa
17741,Nanotribometer Smooth-on Sil 950,P,Smooth-on Sil 950,400,25,10,12,40,"Seq.ID: 40
400mN
25KPa",N,N,1.760231739,1.758959601,0.121835235,0.037823943,400 mN,10 mm/s,25 KPa
17742,Nanotribometer Smooth-on Sil 950,P,Smooth-on Sil 950,400,25,10,13,40,"Seq.ID: 40
400mN
25KPa",N,N,1.760113173,1.760781756,0.123547064,0.037652538,400 mN,10 mm/s,25 KPa
17743,Nanotribometer Smooth-on Sil 950,P,Smooth-on Sil 950,400,25,10,14,40,"Seq.ID: 40
400mN
25KPa",N,N,1.759062586,1.758624951,0.12276396,0.03751875,400 mN,10 mm/s,25 KPa
17744,Nanotribometer Smooth-on Sil 950,P,Smooth-on Sil 950,400,25,10,15,40,"Seq.ID: 40
400mN
25KPa",N,N,1.759935339,1.760111894,0.122871249,0.037674833,400 mN,10 mm/s,25 KPa
17745,Nanotribometer Smooth-on Sil 950,P,Smooth-on Sil 950,400,25,10,16,40,"Seq.ID: 40
400mN
25KPa",N,N,1.759518555,1.760011076,0.123711304,0.038133649,400 mN,10 mm/s,25 KPa
17746,Nanotribometer Smooth-on Sil 950,P,Smooth-on Sil 950,400,25,10,17,40,"Seq.ID: 40
400mN
25KPa",N,N,1.756743729,1.757436823,0.125338229,0.038350124,400 mN,10 mm/s,25 KPa
17747,Nanotribometer Smooth-on Sil 950,P,Smooth-on Sil 950,400,25,10,18,40,"Seq.ID: 40
400mN
25KPa",N,N,1.755009309,1.755748643,0.12794443,0.039560324,400 mN,10 mm/s,25 KPa
17748,Nanotribometer Smooth-on Sil 950,P,Smooth-on Sil 950,400,25,10,19,40,"Seq.ID: 40
400mN
25KPa",N,N,1.75281018,1.753568246,0.128798051,0.040701109,400 mN,10 mm/s,25 KPa
17749,Nanotribometer Smooth-on Sil 950,P,Smooth-on Sil 950,400,25,10,20,40,"Seq.ID: 40
400mN
25KPa",N,N,1.754934629,1.753606048,0.126072969,0.040061659,400 mN,10 mm/s,25 KPa
17750,Nanotribometer Smooth-on Sil 950,P,Smooth-on Sil 950,400,25,10,21,40,"Seq.ID: 40
400mN
25KPa",N,N,1.761066094,1.759913081,0.123069754,0.039152616,400 mN,10 mm/s,25 KPa
17751,Nanotribometer Smooth-on Sil 950,P,Smooth-on Sil 950,400,25,10,22,40,"Seq.ID: 40
400mN
25KPa",N,N,1.759378533,1.760204478,0.124620602,0.03920688,400 mN,10 mm/s,25 KPa
17752,Nanotribometer Smooth-on Sil 950,P,Smooth-on Sil 950,400,25,10,23,40,"Seq.ID: 40
400mN
25KPa",N,N,1.761083722,1.760170169,0.122667597,0.039328102,400 mN,10 mm/s,25 KPa
17753,Nanotribometer Smooth-on Sil 950,P,Smooth-on Sil 950,400,25,10,24,40,"Seq.ID: 40
400mN
25KPa",N,N,1.764241703,1.763608529,0.121058429,0.038349942,400 mN,10 mm/s,25 KPa
17754,Nanotribometer Smooth-on Sil 950,P,Smooth-on Sil 950,400,25,10,25,40,"Seq.ID: 40
400mN
25KPa",N,N,1.76298695,1.763176723,0.121547601,0.037946719,400 mN,10 mm/s,25 KPa
17755,Nanotribometer Smooth-on Sil 950,P,Smooth-on Sil 950,400,25,10,26,40,"Seq.ID: 40
400mN
25KPa",N,N,1.762334425,1.762994694,0.12376503,0.038905384,400 mN,10 mm/s,25 KPa
17756,Nanotribometer Smooth-on Sil 950,P,Smooth-on Sil 950,400,25,10,27,40,"Seq.ID: 40
400mN
25KPa",N,N,1.759712849,1.760577007,0.124721178,0.039159093,400 mN,10 mm/s,25 KPa
17757,Nanotribometer Smooth-on Sil 950,P,Smooth-on Sil 950,400,25,10,28,40,"Seq.ID: 40
400mN
25KPa",N,N,1.75663393,1.756096172,0.124159089,0.037989998,400 mN,10 mm/s,25 KPa
17758,Nanotribometer Smooth-on Sil 950,P,Smooth-on Sil 950,400,25,10,29,40,"Seq.ID: 40
400mN
25KPa",N,N,1.758579386,1.758695431,0.123830035,0.038787956,400 mN,10 mm/s,25 KPa
17759,Nanotribometer Smooth-on Sil 950,P,Smooth-on Sil 950,400,25,10,30,40,"Seq.ID: 40
400mN
25KPa",N,N,1.760824778,1.75924457,0.121065138,0.037612026,400 mN,10 mm/s,25 KPa
17760,Nanotribometer Smooth-on Sil 950,P,Smooth-on Sil 950,400,25,10,31,40,"Seq.ID: 40
400mN
25KPa",N,N,1.760147329,1.761265651,0.122981482,0.037960854,400 mN,10 mm/s,25 KPa
17761,Nanotribometer Smooth-on Sil 950,P,Smooth-on Sil 950,410,25.62,10,1,41,"Seq.ID: 41
410mN
25.62KPa",N,N,1.764974751,1.704502116,0.019697783,0.001343362,410 mN,10 mm/s,25.62 KPa
17762,Nanotribometer Smooth-on Sil 950,P,Smooth-on Sil 950,410,25.62,10,2,41,"Seq.ID: 41
410mN
25.62KPa",N,N,1.631373872,1.657332232,0.279459499,0.031127026,410 mN,10 mm/s,25.62 KPa
17763,Nanotribometer Smooth-on Sil 950,P,Smooth-on Sil 950,410,25.62,10,3,41,"Seq.ID: 41
410mN
25.62KPa",N,N,1.697232513,1.691623333,0.13355245,0.045737066,410 mN,10 mm/s,25.62 KPa
17764,Nanotribometer Smooth-on Sil 950,P,Smooth-on Sil 950,410,25.62,10,4,41,"Seq.ID: 41
410mN
25.62KPa",N,N,1.709994325,1.706297003,0.124852791,0.040641539,410 mN,10 mm/s,25.62 KPa
17765,Nanotribometer Smooth-on Sil 950,P,Smooth-on Sil 950,410,25.62,10,5,41,"Seq.ID: 41
410mN
25.62KPa",N,N,1.7176632,1.716020659,0.120730585,0.038637525,410 mN,10 mm/s,25.62 KPa
17766,Nanotribometer Smooth-on Sil 950,P,Smooth-on Sil 950,410,25.62,10,6,41,"Seq.ID: 41
410mN
25.62KPa",N,N,1.719118769,1.719229663,0.119967507,0.037628844,410 mN,10 mm/s,25.62 KPa
17767,Nanotribometer Smooth-on Sil 950,P,Smooth-on Sil 950,410,25.62,10,7,41,"Seq.ID: 41
410mN
25.62KPa",N,N,1.721097329,1.72074454,0.118533038,0.03756659,410 mN,10 mm/s,25.62 KPa
17768,Nanotribometer Smooth-on Sil 950,P,Smooth-on Sil 950,410,25.62,10,8,41,"Seq.ID: 41
410mN
25.62KPa",N,N,1.724398261,1.723007918,0.114814939,0.036808146,410 mN,10 mm/s,25.62 KPa
17769,Nanotribometer Smooth-on Sil 950,P,Smooth-on Sil 950,410,25.62,10,9,41,"Seq.ID: 41
410mN
25.62KPa",N,N,1.72475838,1.725055967,0.115221089,0.036100363,410 mN,10 mm/s,25.62 KPa
17770,Nanotribometer Smooth-on Sil 950,P,Smooth-on Sil 950,410,25.62,10,10,41,"Seq.ID: 41
410mN
25.62KPa",N,N,1.724788316,1.724074508,0.114321391,0.035645671,410 mN,10 mm/s,25.62 KPa
17771,Nanotribometer Smooth-on Sil 950,P,Smooth-on Sil 950,410,25.62,10,11,41,"Seq.ID: 41
410mN
25.62KPa",N,N,1.727007919,1.726518036,0.113409499,0.035425258,410 mN,10 mm/s,25.62 KPa
17772,Nanotribometer Smooth-on Sil 950,P,Smooth-on Sil 950,410,25.62,10,12,41,"Seq.ID: 41
410mN
25.62KPa",N,N,1.728269334,1.729257479,0.113813996,0.03647408,410 mN,10 mm/s,25.62 KPa
17773,Nanotribometer Smooth-on Sil 950,P,Smooth-on Sil 950,410,25.62,10,13,41,"Seq.ID: 41
410mN
25.62KPa",N,N,1.728944261,1.728619647,0.113374398,0.036734348,410 mN,10 mm/s,25.62 KPa
17774,Nanotribometer Smooth-on Sil 950,P,Smooth-on Sil 950,410,25.62,10,14,41,"Seq.ID: 41
410mN
25.62KPa",N,N,1.731466918,1.72991503,0.11002988,0.035377356,410 mN,10 mm/s,25.62 KPa
17775,Nanotribometer Smooth-on Sil 950,P,Smooth-on Sil 950,410,25.62,10,15,41,"Seq.ID: 41
410mN
25.62KPa",N,N,1.727209392,1.729316081,0.115548439,0.035680389,410 mN,10 mm/s,25.62 KPa
17776,Nanotribometer Smooth-on Sil 950,P,Smooth-on Sil 950,410,25.62,10,16,41,"Seq.ID: 41
410mN
25.62KPa",N,N,1.7275379,1.726632563,0.113328901,0.03633235,410 mN,10 mm/s,25.62 KPa
17777,Nanotribometer Smooth-on Sil 950,P,Smooth-on Sil 950,410,25.62,10,17,41,"Seq.ID: 41
410mN
25.62KPa",N,N,1.730030227,1.729323765,0.112405554,0.03553304,410 mN,10 mm/s,25.62 KPa
17778,Nanotribometer Smooth-on Sil 950,P,Smooth-on Sil 950,410,25.62,10,18,41,"Seq.ID: 41
410mN
25.62KPa",N,N,1.732515038,1.731542688,0.109164709,0.034718668,410 mN,10 mm/s,25.62 KPa
17779,Nanotribometer Smooth-on Sil 950,P,Smooth-on Sil 950,410,25.62,10,19,41,"Seq.ID: 41
410mN
25.62KPa",N,N,1.731263082,1.731802312,0.110847916,0.034293437,410 mN,10 mm/s,25.62 KPa
17780,Nanotribometer Smooth-on Sil 950,P,Smooth-on Sil 950,410,25.62,10,20,41,"Seq.ID: 41
410mN
25.62KPa",N,N,1.731649722,1.731592571,0.111103532,0.034313716,410 mN,10 mm/s,25.62 KPa
17781,Nanotribometer Smooth-on Sil 950,P,Smooth-on Sil 950,410,25.62,10,21,41,"Seq.ID: 41
410mN
25.62KPa",N,N,1.732370372,1.731959322,0.108570911,0.033935118,410 mN,10 mm/s,25.62 KPa
17782,Nanotribometer Smooth-on Sil 950,P,Smooth-on Sil 950,410,25.62,10,22,41,"Seq.ID: 41
410mN
25.62KPa",N,N,1.734879991,1.734243671,0.107735096,0.033854439,410 mN,10 mm/s,25.62 KPa
17783,Nanotribometer Smooth-on Sil 950,P,Smooth-on Sil 950,410,25.62,10,23,41,"Seq.ID: 41
410mN
25.62KPa",N,N,1.736670861,1.735797701,0.105753323,0.032982649,410 mN,10 mm/s,25.62 KPa
17784,Nanotribometer Smooth-on Sil 950,P,Smooth-on Sil 950,410,25.62,10,24,41,"Seq.ID: 41
410mN
25.62KPa",N,N,1.73493663,1.736248465,0.107743325,0.033279236,410 mN,10 mm/s,25.62 KPa
17785,Nanotribometer Smooth-on Sil 950,P,Smooth-on Sil 950,410,25.62,10,25,41,"Seq.ID: 41
410mN
25.62KPa",N,N,1.734799242,1.734511293,0.106627282,0.033323594,410 mN,10 mm/s,25.62 KPa
17786,Nanotribometer Smooth-on Sil 950,P,Smooth-on Sil 950,410,25.62,10,26,41,"Seq.ID: 41
410mN
25.62KPa",N,N,1.734025336,1.733833574,0.106710222,0.032566902,410 mN,10 mm/s,25.62 KPa
17787,Nanotribometer Smooth-on Sil 950,P,Smooth-on Sil 950,410,25.62,10,27,41,"Seq.ID: 41
410mN
25.62KPa",N,N,1.733404024,1.734161743,0.108589018,0.0335459,410 mN,10 mm/s,25.62 KPa
17788,Nanotribometer Smooth-on Sil 950,P,Smooth-on Sil 950,410,25.62,10,28,41,"Seq.ID: 41
410mN
25.62KPa",N,N,1.730879389,1.732179059,0.111053709,0.034863798,410 mN,10 mm/s,25.62 KPa
17789,Nanotribometer Smooth-on Sil 950,P,Smooth-on Sil 950,410,25.62,10,29,41,"Seq.ID: 41
410mN
25.62KPa",N,N,1.732041816,1.730899306,0.108841811,0.034592402,410 mN,10 mm/s,25.62 KPa
17790,Nanotribometer Smooth-on Sil 950,P,Smooth-on Sil 950,410,25.62,10,30,41,"Seq.ID: 41
410mN
25.62KPa",N,N,1.735623483,1.734800567,0.106434503,0.034085462,410 mN,10 mm/s,25.62 KPa
17791,Nanotribometer Smooth-on Sil 950,P,Smooth-on Sil 950,410,25.62,10,31,41,"Seq.ID: 41
410mN
25.62KPa",N,N,1.734687809,1.73492315,0.107461958,0.033512209,410 mN,10 mm/s,25.62 KPa
17792,Nanotribometer Smooth-on Sil 950,P,Smooth-on Sil 950,420,26.25,10,1,42,"Seq.ID: 42
420mN
26.25KPa",N,N,1.741567317,1.674759856,0.008954851,0.000312383,420 mN,10 mm/s,26.25 KPa
17793,Nanotribometer Smooth-on Sil 950,P,Smooth-on Sil 950,420,26.25,10,2,42,"Seq.ID: 42
420mN
26.25KPa",N,N,1.617983833,1.643662005,0.25539616,0.027742579,420 mN,10 mm/s,26.25 KPa
17794,Nanotribometer Smooth-on Sil 950,P,Smooth-on Sil 950,420,26.25,10,3,42,"Seq.ID: 42
420mN
26.25KPa",N,N,1.674522442,1.669243436,0.118423205,0.040036829,420 mN,10 mm/s,26.25 KPa
17795,Nanotribometer Smooth-on Sil 950,P,Smooth-on Sil 950,420,26.25,10,4,42,"Seq.ID: 42
420mN
26.25KPa",N,N,1.685783824,1.682839527,0.110794522,0.035714723,420 mN,10 mm/s,26.25 KPa
17796,Nanotribometer Smooth-on Sil 950,P,Smooth-on Sil 950,420,26.25,10,5,42,"Seq.ID: 42
420mN
26.25KPa",N,N,1.692721202,1.690933872,0.104644486,0.03348833,420 mN,10 mm/s,26.25 KPa
17797,Nanotribometer Smooth-on Sil 950,P,Smooth-on Sil 950,420,26.25,10,6,42,"Seq.ID: 42
420mN
26.25KPa",N,N,1.696829778,1.695647467,0.101625881,0.032112433,420 mN,10 mm/s,26.25 KPa
17798,Nanotribometer Smooth-on Sil 950,P,Smooth-on Sil 950,420,26.25,10,7,42,"Seq.ID: 42
420mN
26.25KPa",N,N,1.699180513,1.698882124,0.099933608,0.031267427,420 mN,10 mm/s,26.25 KPa
17799,Nanotribometer Smooth-on Sil 950,P,Smooth-on Sil 950,420,26.25,10,8,42,"Seq.ID: 42
420mN
26.25KPa",N,N,1.701714959,1.700870213,0.097423068,0.030470841,420 mN,10 mm/s,26.25 KPa
17800,Nanotribometer Smooth-on Sil 950,P,Smooth-on Sil 950,420,26.25,10,9,42,"Seq.ID: 42
420mN
26.25KPa",N,N,1.700747366,1.701415336,0.099559138,0.030573215,420 mN,10 mm/s,26.25 KPa
17801,Nanotribometer Smooth-on Sil 950,P,Smooth-on Sil 950,420,26.25,10,10,42,"Seq.ID: 42
420mN
26.25KPa",N,N,1.702421826,1.702037811,0.098414731,0.031139099,420 mN,10 mm/s,26.25 KPa
17802,Nanotribometer Smooth-on Sil 950,P,Smooth-on Sil 950,420,26.25,10,11,42,"Seq.ID: 42
420mN
26.25KPa",N,N,1.702580773,1.702644465,0.098135109,0.031040085,420 mN,10 mm/s,26.25 KPa
17803,Nanotribometer Smooth-on Sil 950,P,Smooth-on Sil 950,420,26.25,10,12,42,"Seq.ID: 42
420mN
26.25KPa",N,N,1.704258903,1.703540349,0.095969102,0.030601418,420 mN,10 mm/s,26.25 KPa
17804,Nanotribometer Smooth-on Sil 950,P,Smooth-on Sil 950,420,26.25,10,13,42,"Seq.ID: 42
420mN
26.25KPa",N,N,1.703752975,1.704123568,0.097704955,0.030503085,420 mN,10 mm/s,26.25 KPa
17805,Nanotribometer Smooth-on Sil 950,P,Smooth-on Sil 950,420,26.25,10,14,42,"Seq.ID: 42
420mN
26.25KPa",N,N,1.704504201,1.703852747,0.096150782,0.030293448,420 mN,10 mm/s,26.25 KPa
17806,Nanotribometer Smooth-on Sil 950,P,Smooth-on Sil 950,420,26.25,10,15,42,"Seq.ID: 42
420mN
26.25KPa",N,N,1.706487045,1.705655044,0.092797635,0.029143643,420 mN,10 mm/s,26.25 KPa
17807,Nanotribometer Smooth-on Sil 950,P,Smooth-on Sil 950,420,26.25,10,16,42,"Seq.ID: 42
420mN
26.25KPa",N,N,1.702887725,1.704704281,0.098206973,0.029581543,420 mN,10 mm/s,26.25 KPa
17808,Nanotribometer Smooth-on Sil 950,P,Smooth-on Sil 950,420,26.25,10,17,42,"Seq.ID: 42
420mN
26.25KPa",N,N,1.704244573,1.703336439,0.095520479,0.030388428,420 mN,10 mm/s,26.25 KPa
17809,Nanotribometer Smooth-on Sil 950,P,Smooth-on Sil 950,420,26.25,10,18,42,"Seq.ID: 42
420mN
26.25KPa",N,N,1.703664335,1.703795442,0.095084666,0.02948369,420 mN,10 mm/s,26.25 KPa
17810,Nanotribometer Smooth-on Sil 950,P,Smooth-on Sil 950,420,26.25,10,19,42,"Seq.ID: 42
420mN
26.25KPa",N,N,1.705747016,1.705285441,0.094479987,0.029687463,420 mN,10 mm/s,26.25 KPa
17811,Nanotribometer Smooth-on Sil 950,P,Smooth-on Sil 950,420,26.25,10,20,42,"Seq.ID: 42
420mN
26.25KPa",N,N,1.703335252,1.704881413,0.098860198,0.031037768,420 mN,10 mm/s,26.25 KPa
17812,Nanotribometer Smooth-on Sil 950,P,Smooth-on Sil 950,420,26.25,10,21,42,"Seq.ID: 42
420mN
26.25KPa",N,N,1.699429928,1.700395849,0.101683696,0.032170125,420 mN,10 mm/s,26.25 KPa
17813,Nanotribometer Smooth-on Sil 950,P,Smooth-on Sil 950,420,26.25,10,22,42,"Seq.ID: 42
420mN
26.25KPa",N,N,1.702161283,1.701315667,0.100312172,0.032463412,420 mN,10 mm/s,26.25 KPa
17814,Nanotribometer Smooth-on Sil 950,P,Smooth-on Sil 950,420,26.25,10,23,42,"Seq.ID: 42
420mN
26.25KPa",N,N,1.7034031,1.7027565,0.097738872,0.03187782,420 mN,10 mm/s,26.25 KPa
17815,Nanotribometer Smooth-on Sil 950,P,Smooth-on Sil 950,420,26.25,10,24,42,"Seq.ID: 42
420mN
26.25KPa",N,N,1.704749126,1.704143321,0.096667302,0.031375891,420 mN,10 mm/s,26.25 KPa
17816,Nanotribometer Smooth-on Sil 950,P,Smooth-on Sil 950,420,26.25,10,25,42,"Seq.ID: 42
420mN
26.25KPa",N,N,1.707963762,1.706788409,0.092736335,0.030152627,420 mN,10 mm/s,26.25 KPa
17817,Nanotribometer Smooth-on Sil 950,P,Smooth-on Sil 950,420,26.25,10,26,42,"Seq.ID: 42
420mN
26.25KPa",N,N,1.706123208,1.707140223,0.096043854,0.029719957,420 mN,10 mm/s,26.25 KPa
17818,Nanotribometer Smooth-on Sil 950,P,Smooth-on Sil 950,420,26.25,10,27,42,"Seq.ID: 42
420mN
26.25KPa",N,N,1.704473846,1.704676799,0.096620603,0.030466034,420 mN,10 mm/s,26.25 KPa
17819,Nanotribometer Smooth-on Sil 950,P,Smooth-on Sil 950,420,26.25,10,28,42,"Seq.ID: 42
420mN
26.25KPa",N,N,1.701947035,1.703531232,0.100707879,0.031812734,420 mN,10 mm/s,26.25 KPa
17820,Nanotribometer Smooth-on Sil 950,P,Smooth-on Sil 950,420,26.25,10,29,42,"Seq.ID: 42
420mN
26.25KPa",N,N,1.703715227,1.702683599,0.097280176,0.032196843,420 mN,10 mm/s,26.25 KPa
17821,Nanotribometer Smooth-on Sil 950,P,Smooth-on Sil 950,420,26.25,10,30,42,"Seq.ID: 42
420mN
26.25KPa",N,N,1.704489151,1.704176109,0.096444386,0.031375349,420 mN,10 mm/s,26.25 KPa
17822,Nanotribometer Smooth-on Sil 950,P,Smooth-on Sil 950,420,26.25,10,31,42,"Seq.ID: 42
420mN
26.25KPa",N,N,1.703218303,1.703499373,0.09728776,0.030858078,420 mN,10 mm/s,26.25 KPa
17823,Nanotribometer Smooth-on Sil 950,P,Smooth-on Sil 950,430,26.88,10,1,43,"Seq.ID: 43
430mN
26.88KPa",N,N,1.706919447,1.649796043,0.00306685,4.33073092532122e-05,430 mN,10 mm/s,26.88 KPa
17824,Nanotribometer Smooth-on Sil 950,P,Smooth-on Sil 950,430,26.88,10,2,43,"Seq.ID: 43
430mN
26.88KPa",N,N,1.597039236,1.621025186,0.240239278,0.02594773,430 mN,10 mm/s,26.88 KPa
17825,Nanotribometer Smooth-on Sil 950,P,Smooth-on Sil 950,430,26.88,10,3,43,"Seq.ID: 43
430mN
26.88KPa",N,N,1.649538619,1.645185728,0.107033756,0.037754863,430 mN,10 mm/s,26.88 KPa
17826,Nanotribometer Smooth-on Sil 950,P,Smooth-on Sil 950,430,26.88,10,4,43,"Seq.ID: 43
430mN
26.88KPa",N,N,1.658382039,1.655554135,0.09841117,0.033432129,430 mN,10 mm/s,26.88 KPa
17827,Nanotribometer Smooth-on Sil 950,P,Smooth-on Sil 950,430,26.88,10,5,43,"Seq.ID: 43
430mN
26.88KPa",N,N,1.662717411,1.661213173,0.094945121,0.030903316,430 mN,10 mm/s,26.88 KPa
17828,Nanotribometer Smooth-on Sil 950,P,Smooth-on Sil 950,430,26.88,10,6,43,"Seq.ID: 43
430mN
26.88KPa",N,N,1.665824615,1.665265315,0.092765581,0.029729206,430 mN,10 mm/s,26.88 KPa
17829,Nanotribometer Smooth-on Sil 950,P,Smooth-on Sil 950,430,26.88,10,7,43,"Seq.ID: 43
430mN
26.88KPa",N,N,1.669157158,1.668190559,0.089603606,0.028997865,430 mN,10 mm/s,26.88 KPa
17830,Nanotribometer Smooth-on Sil 950,P,Smooth-on Sil 950,430,26.88,10,8,43,"Seq.ID: 43
430mN
