Repository: tolstoys19/Friction-Measurements-Between-PLA-and-Silicone

# Friction-Measurements-Between-PLA-and-Silicone

In here we provide a dataset with measurements for friction between:

1. DragonSkin10-PLA
2. Smooth-on Sil 950-PLA

File: CoF-Measurements.csv (part 16 of 19)
,DataName,StaticPartner,Material,NominalLoad,H.pressure,MaxLinSpeed,CycleID,SequenceID,SequenceName,Omit,Loaded,CoF.mean,CoF.SMA.mean,CoF.sd,CoF.SMA.sd,NominalLoad.label,MaxLinSpeed.label,H.pressure.label
26.88KPa",N,N,1.669146725,1.6692448,0.090729766,0.02865478,430 mN,10 mm/s,26.88 KPa
17831,Nanotribometer Smooth-on Sil 950,P,Smooth-on Sil 950,430,26.88,10,9,43,"Seq.ID: 43
430mN
26.88KPa",N,N,1.669558464,1.669403706,0.089510163,0.028722898,430 mN,10 mm/s,26.88 KPa
17832,Nanotribometer Smooth-on Sil 950,P,Smooth-on Sil 950,430,26.88,10,10,43,"Seq.ID: 43
430mN
26.88KPa",N,N,1.672043966,1.671316005,0.086955864,0.028210167,430 mN,10 mm/s,26.88 KPa
17833,Nanotribometer Smooth-on Sil 950,P,Smooth-on Sil 950,430,26.88,10,11,43,"Seq.ID: 43
430mN
26.88KPa",N,N,1.673307507,1.672618802,0.085176737,0.027143247,430 mN,10 mm/s,26.88 KPa
17834,Nanotribometer Smooth-on Sil 950,P,Smooth-on Sil 950,430,26.88,10,12,43,"Seq.ID: 43
430mN
26.88KPa",N,N,1.672095014,1.672979488,0.088001518,0.027614805,430 mN,10 mm/s,26.88 KPa
17835,Nanotribometer Smooth-on Sil 950,P,Smooth-on Sil 950,430,26.88,10,13,43,"Seq.ID: 43
430mN
26.88KPa",N,N,1.67234217,1.672154573,0.087406014,0.028208563,430 mN,10 mm/s,26.88 KPa
17836,Nanotribometer Smooth-on Sil 950,P,Smooth-on Sil 950,430,26.88,10,14,43,"Seq.ID: 43
430mN
26.88KPa",N,N,1.672946069,1.672599533,0.085731172,0.027559539,430 mN,10 mm/s,26.88 KPa
17837,Nanotribometer Smooth-on Sil 950,P,Smooth-on Sil 950,430,26.88,10,15,43,"Seq.ID: 43
430mN
26.88KPa",N,N,1.675582609,1.674552905,0.082736582,0.02662263,430 mN,10 mm/s,26.88 KPa
17838,Nanotribometer Smooth-on Sil 950,P,Smooth-on Sil 950,430,26.88,10,16,43,"Seq.ID: 43
430mN
26.88KPa",N,N,1.675521981,1.67543019,0.08199729,0.025818017,430 mN,10 mm/s,26.88 KPa
17839,Nanotribometer Smooth-on Sil 950,P,Smooth-on Sil 950,430,26.88,10,17,43,"Seq.ID: 43
430mN
26.88KPa",N,N,1.676431004,1.675955957,0.079820794,0.025191646,430 mN,10 mm/s,26.88 KPa
17840,Nanotribometer Smooth-on Sil 950,P,Smooth-on Sil 950,430,26.88,10,18,43,"Seq.ID: 43
430mN
26.88KPa",N,N,1.673524156,1.675223686,0.087092125,0.026203336,430 mN,10 mm/s,26.88 KPa
17841,Nanotribometer Smooth-on Sil 950,P,Smooth-on Sil 950,430,26.88,10,19,43,"Seq.ID: 43
430mN
26.88KPa",N,N,1.672083259,1.672202645,0.086005935,0.027374278,430 mN,10 mm/s,26.88 KPa
17842,Nanotribometer Smooth-on Sil 950,P,Smooth-on Sil 950,430,26.88,10,20,43,"Seq.ID: 43
430mN
26.88KPa",N,N,1.670491195,1.670628514,0.086909549,0.027125475,430 mN,10 mm/s,26.88 KPa
17843,Nanotribometer Smooth-on Sil 950,P,Smooth-on Sil 950,430,26.88,10,21,43,"Seq.ID: 43
430mN
26.88KPa",N,N,1.674554069,1.672932567,0.081989816,0.026483901,430 mN,10 mm/s,26.88 KPa
17844,Nanotribometer Smooth-on Sil 950,P,Smooth-on Sil 950,430,26.88,10,22,43,"Seq.ID: 43
430mN
26.88KPa",N,N,1.672217509,1.673674658,0.086363224,0.026495299,430 mN,10 mm/s,26.88 KPa
17845,Nanotribometer Smooth-on Sil 950,P,Smooth-on Sil 950,430,26.88,10,23,43,"Seq.ID: 43
430mN
26.88KPa",N,N,1.673306278,1.672811867,0.084866939,0.027386937,430 mN,10 mm/s,26.88 KPa
17846,Nanotribometer Smooth-on Sil 950,P,Smooth-on Sil 950,430,26.88,10,24,43,"Seq.ID: 43
430mN
26.88KPa",N,N,1.674339456,1.674076818,0.084492615,0.027007796,430 mN,10 mm/s,26.88 KPa
17847,Nanotribometer Smooth-on Sil 950,P,Smooth-on Sil 950,430,26.88,10,25,43,"Seq.ID: 43
430mN
26.88KPa",N,N,1.674235152,1.674351679,0.084729177,0.02694889,430 mN,10 mm/s,26.88 KPa
17848,Nanotribometer Smooth-on Sil 950,P,Smooth-on Sil 950,430,26.88,10,26,43,"Seq.ID: 43
430mN
26.88KPa",N,N,1.67472965,1.674322197,0.083985976,0.026799414,430 mN,10 mm/s,26.88 KPa
17849,Nanotribometer Smooth-on Sil 950,P,Smooth-on Sil 950,430,26.88,10,27,43,"Seq.ID: 43
430mN
26.88KPa",N,N,1.673458143,1.674134392,0.085548993,0.026914128,430 mN,10 mm/s,26.88 KPa
17850,Nanotribometer Smooth-on Sil 950,P,Smooth-on Sil 950,430,26.88,10,28,43,"Seq.ID: 43
430mN
26.88KPa",N,N,1.676224996,1.674905924,0.081409848,0.026589999,430 mN,10 mm/s,26.88 KPa
17851,Nanotribometer Smooth-on Sil 950,P,Smooth-on Sil 950,430,26.88,10,29,43,"Seq.ID: 43
430mN
26.88KPa",N,N,1.676775173,1.67659258,0.0803297,0.02526682,430 mN,10 mm/s,26.88 KPa
17852,Nanotribometer Smooth-on Sil 950,P,Smooth-on Sil 950,430,26.88,10,30,43,"Seq.ID: 43
430mN
26.88KPa",N,N,1.678251681,1.677411481,0.078604478,0.02447059,430 mN,10 mm/s,26.88 KPa
17853,Nanotribometer Smooth-on Sil 950,P,Smooth-on Sil 950,430,26.88,10,31,43,"Seq.ID: 43
430mN
26.88KPa",N,N,1.675270653,1.676899537,0.083512291,0.025156125,430 mN,10 mm/s,26.88 KPa
17854,Nanotribometer Smooth-on Sil 950,P,Smooth-on Sil 950,440,27.5,10,1,44,"Seq.ID: 44
440mN
27.5KPa",N,N,1.671059783,1.62248125,0.00105724,0.000143238,440 mN,10 mm/s,27.5 KPa
17855,Nanotribometer Smooth-on Sil 950,P,Smooth-on Sil 950,440,27.5,10,2,44,"Seq.ID: 44
440mN
27.5KPa",N,N,1.571554945,1.593657899,0.240196656,0.023513828,440 mN,10 mm/s,27.5 KPa
17856,Nanotribometer Smooth-on Sil 950,P,Smooth-on Sil 950,440,27.5,10,3,44,"Seq.ID: 44
440mN
27.5KPa",N,N,1.624766994,1.620398062,0.092320779,0.032884606,440 mN,10 mm/s,27.5 KPa
17857,Nanotribometer Smooth-on Sil 950,P,Smooth-on Sil 950,440,27.5,10,4,44,"Seq.ID: 44
440mN
27.5KPa",N,N,1.631862611,1.629781436,0.0853817,0.028564041,440 mN,10 mm/s,27.5 KPa
17858,Nanotribometer Smooth-on Sil 950,P,Smooth-on Sil 950,440,27.5,10,5,44,"Seq.ID: 44
440mN
27.5KPa",N,N,1.635358389,1.634478604,0.083754934,0.026937047,440 mN,10 mm/s,27.5 KPa
17859,Nanotribometer Smooth-on Sil 950,P,Smooth-on Sil 950,440,27.5,10,6,44,"Seq.ID: 44
440mN
27.5KPa",N,N,1.63814166,1.637174001,0.079905901,0.025762589,440 mN,10 mm/s,27.5 KPa
17860,Nanotribometer Smooth-on Sil 950,P,Smooth-on Sil 950,440,27.5,10,7,44,"Seq.ID: 44
440mN
27.5KPa",N,N,1.6378265,1.638128474,0.081370033,0.025297691,440 mN,10 mm/s,27.5 KPa
17861,Nanotribometer Smooth-on Sil 950,P,Smooth-on Sil 950,440,27.5,10,8,44,"Seq.ID: 44
440mN
27.5KPa",N,N,1.638066857,1.638088588,0.081012338,0.02560684,440 mN,10 mm/s,27.5 KPa
17862,Nanotribometer Smooth-on Sil 950,P,Smooth-on Sil 950,440,27.5,10,9,44,"Seq.ID: 44
440mN
27.5KPa",N,N,1.638405193,1.638265329,0.080792815,0.025410503,440 mN,10 mm/s,27.5 KPa
17863,Nanotribometer Smooth-on Sil 950,P,Smooth-on Sil 950,440,27.5,10,10,44,"Seq.ID: 44
440mN
27.5KPa",N,N,1.639218174,1.638774225,0.079229532,0.025100108,440 mN,10 mm/s,27.5 KPa
17864,Nanotribometer Smooth-on Sil 950,P,Smooth-on Sil 950,440,27.5,10,11,44,"Seq.ID: 44
440mN
27.5KPa",N,N,1.640436455,1.639877683,0.077486437,0.024474706,440 mN,10 mm/s,27.5 KPa
17865,Nanotribometer Smooth-on Sil 950,P,Smooth-on Sil 950,440,27.5,10,12,44,"Seq.ID: 44
440mN
27.5KPa",N,N,1.641395531,1.640982243,0.075683333,0.023709091,440 mN,10 mm/s,27.5 KPa
17866,Nanotribometer Smooth-on Sil 950,P,Smooth-on Sil 950,440,27.5,10,13,44,"Seq.ID: 44
440mN
27.5KPa",N,N,1.641856529,1.641556649,0.073930489,0.022833497,440 mN,10 mm/s,27.5 KPa
17867,Nanotribometer Smooth-on Sil 950,P,Smooth-on Sil 950,440,27.5,10,14,44,"Seq.ID: 44
440mN
27.5KPa",N,N,1.642297438,1.642006157,0.073188916,0.022278204,440 mN,10 mm/s,27.5 KPa
17868,Nanotribometer Smooth-on Sil 950,P,Smooth-on Sil 950,440,27.5,10,15,44,"Seq.ID: 44
440mN
27.5KPa",N,N,1.639881283,1.641233536,0.078054398,0.023424755,440 mN,10 mm/s,27.5 KPa
17869,Nanotribometer Smooth-on Sil 950,P,Smooth-on Sil 950,440,27.5,10,16,44,"Seq.ID: 44
440mN
27.5KPa",N,N,1.641826169,1.640641913,0.074090082,0.023606344,440 mN,10 mm/s,27.5 KPa
17870,Nanotribometer Smooth-on Sil 950,P,Smooth-on Sil 950,440,27.5,10,17,44,"Seq.ID: 44
440mN
27.5KPa",N,N,1.643100009,1.642616093,0.072451105,0.022327365,440 mN,10 mm/s,27.5 KPa
17871,Nanotribometer Smooth-on Sil 950,P,Smooth-on Sil 950,440,27.5,10,18,44,"Seq.ID: 44
440mN
27.5KPa",N,N,1.642485314,1.642829575,0.072747186,0.021984297,440 mN,10 mm/s,27.5 KPa
17872,Nanotribometer Smooth-on Sil 950,P,Smooth-on Sil 950,440,27.5,10,19,44,"Seq.ID: 44
440mN
27.5KPa",N,N,1.643182467,1.642898213,0.072019583,0.022016746,440 mN,10 mm/s,27.5 KPa
17873,Nanotribometer Smooth-on Sil 950,P,Smooth-on Sil 950,440,27.5,10,20,44,"Seq.ID: 44
440mN
27.5KPa",N,N,1.642869977,1.642984815,0.072633246,0.021924145,440 mN,10 mm/s,27.5 KPa
17874,Nanotribometer Smooth-on Sil 950,P,Smooth-on Sil 950,440,27.5,10,21,44,"Seq.ID: 44
440mN
27.5KPa",N,N,1.641845259,1.642393434,0.074336575,0.02247487,440 mN,10 mm/s,27.5 KPa
17875,Nanotribometer Smooth-on Sil 950,P,Smooth-on Sil 950,440,27.5,10,22,44,"Seq.ID: 44
440mN
27.5KPa",N,N,1.643686396,1.642667078,0.069890907,0.022021804,440 mN,10 mm/s,27.5 KPa
17876,Nanotribometer Smooth-on Sil 950,P,Smooth-on Sil 950,440,27.5,10,23,44,"Seq.ID: 44
440mN
27.5KPa",N,N,1.645980445,1.644826862,0.066052406,0.02034528,440 mN,10 mm/s,27.5 KPa
17877,Nanotribometer Smooth-on Sil 950,P,Smooth-on Sil 950,440,27.5,10,24,44,"Seq.ID: 44
440mN
27.5KPa",N,N,1.646193676,1.646002312,0.065234398,0.019310549,440 mN,10 mm/s,27.5 KPa
17878,Nanotribometer Smooth-on Sil 950,P,Smooth-on Sil 950,440,27.5,10,25,44,"Seq.ID: 44
440mN
27.5KPa",N,N,1.645600218,1.645987645,0.06695837,0.019427145,440 mN,10 mm/s,27.5 KPa
17879,Nanotribometer Smooth-on Sil 950,P,Smooth-on Sil 950,440,27.5,10,26,44,"Seq.ID: 44
440mN
27.5KPa",N,N,1.645582998,1.645612865,0.066742978,0.019707071,440 mN,10 mm/s,27.5 KPa
17880,Nanotribometer Smooth-on Sil 950,P,Smooth-on Sil 950,440,27.5,10,27,44,"Seq.ID: 44
440mN
27.5KPa",N,N,1.646377156,1.645857387,0.065180351,0.019454603,440 mN,10 mm/s,27.5 KPa
17881,Nanotribometer Smooth-on Sil 950,P,Smooth-on Sil 950,440,27.5,10,28,44,"Seq.ID: 44
440mN
27.5KPa",N,N,1.646020695,1.646141606,0.066193354,0.019252844,440 mN,10 mm/s,27.5 KPa
17882,Nanotribometer Smooth-on Sil 950,P,Smooth-on Sil 950,440,27.5,10,29,44,"Seq.ID: 44
440mN
27.5KPa",N,N,1.643465083,1.644827053,0.071887117,0.020497359,440 mN,10 mm/s,27.5 KPa
17883,Nanotribometer Smooth-on Sil 950,P,Smooth-on Sil 950,440,27.5,10,30,44,"Seq.ID: 44
440mN
27.5KPa",N,N,1.642577565,1.643163192,0.073658571,0.02189452,440 mN,10 mm/s,27.5 KPa
17884,Nanotribometer Smooth-on Sil 950,P,Smooth-on Sil 950,440,27.5,10,31,44,"Seq.ID: 44
440mN
27.5KPa",N,N,1.643142413,1.643018032,0.072410306,0.021974471,440 mN,10 mm/s,27.5 KPa
17885,Nanotribometer Smooth-on Sil 950,P,Smooth-on Sil 950,450,28.12,10,1,45,"Seq.ID: 45
450mN
28.12KPa",N,N,1.634258126,1.600695408,0.001237188,0.000121125,450 mN,10 mm/s,28.12 KPa
17886,Nanotribometer Smooth-on Sil 950,P,Smooth-on Sil 950,450,28.12,10,2,45,"Seq.ID: 45
450mN
28.12KPa",N,N,1.549992736,1.568810444,0.234522706,0.022260433,450 mN,10 mm/s,28.12 KPa
17887,Nanotribometer Smooth-on Sil 950,P,Smooth-on Sil 950,450,28.12,10,3,45,"Seq.ID: 45
450mN
28.12KPa",N,N,1.600491927,1.596934941,0.077733664,0.027198378,450 mN,10 mm/s,28.12 KPa
17888,Nanotribometer Smooth-on Sil 950,P,Smooth-on Sil 950,450,28.12,10,4,45,"Seq.ID: 45
450mN
28.12KPa",N,N,1.604799656,1.603649018,0.074079854,0.023478288,450 mN,10 mm/s,28.12 KPa
17889,Nanotribometer Smooth-on Sil 950,P,Smooth-on Sil 950,450,28.12,10,5,45,"Seq.ID: 45
450mN
28.12KPa",N,N,1.608155032,1.606549271,0.068313009,0.021564482,450 mN,10 mm/s,28.12 KPa
17890,Nanotribometer Smooth-on Sil 950,P,Smooth-on Sil 950,450,28.12,10,6,45,"Seq.ID: 45
450mN
28.12KPa",N,N,1.60977667,1.609023463,0.064592565,0.01950395,450 mN,10 mm/s,28.12 KPa
17891,Nanotribometer Smooth-on Sil 950,P,Smooth-on Sil 950,450,28.12,10,7,45,"Seq.ID: 45
450mN
28.12KPa",N,N,1.609824393,1.609830709,0.064931541,0.018728281,450 mN,10 mm/s,28.12 KPa
17892,Nanotribometer Smooth-on Sil 950,P,Smooth-on Sil 950,450,28.12,10,8,45,"Seq.ID: 45
450mN
28.12KPa",N,N,1.609192317,1.609445851,0.065401448,0.019012754,450 mN,10 mm/s,28.12 KPa
17893,Nanotribometer Smooth-on Sil 950,P,Smooth-on Sil 950,450,28.12,10,9,45,"Seq.ID: 45
450mN
28.12KPa",N,N,1.610343362,1.609693267,0.063356611,0.018836809,450 mN,10 mm/s,28.12 KPa
17894,Nanotribometer Smooth-on Sil 950,P,Smooth-on Sil 950,450,28.12,10,10,45,"Seq.ID: 45
450mN
28.12KPa",N,N,1.609609168,1.609957209,0.064891082,0.018618109,450 mN,10 mm/s,28.12 KPa
17895,Nanotribometer Smooth-on Sil 950,P,Smooth-on Sil 950,450,28.12,10,11,45,"Seq.ID: 45
450mN
28.12KPa",N,N,1.610967346,1.610342119,0.06210874,0.018372687,450 mN,10 mm/s,28.12 KPa
17896,Nanotribometer Smooth-on Sil 950,P,Smooth-on Sil 950,450,28.12,10,12,45,"Seq.ID: 45
450mN
28.12KPa",N,N,1.611004611,1.611031491,0.061803424,0.017715217,450 mN,10 mm/s,28.12 KPa
17897,Nanotribometer Smooth-on Sil 950,P,Smooth-on Sil 950,450,28.12,10,13,45,"Seq.ID: 45
450mN
28.12KPa",N,N,1.611128418,1.610993682,0.061741158,0.017691196,450 mN,10 mm/s,28.12 KPa
17898,Nanotribometer Smooth-on Sil 950,P,Smooth-on Sil 950,450,28.12,10,14,45,"Seq.ID: 45
450mN
28.12KPa",N,N,1.612254527,1.611694863,0.05862822,0.017155026,450 mN,10 mm/s,28.12 KPa
17899,Nanotribometer Smooth-on Sil 950,P,Smooth-on Sil 950,450,28.12,10,15,45,"Seq.ID: 45
450mN
28.12KPa",N,N,1.613638363,1.612907904,0.055810117,0.016081667,450 mN,10 mm/s,28.12 KPa
17900,Nanotribometer Smooth-on Sil 950,P,Smooth-on Sil 950,450,28.12,10,16,45,"Seq.ID: 45
450mN
28.12KPa",N,N,1.611924273,1.612862453,0.059972088,0.016238014,450 mN,10 mm/s,28.12 KPa
17901,Nanotribometer Smooth-on Sil 950,P,Smooth-on Sil 950,450,28.12,10,17,45,"Seq.ID: 45
450mN
28.12KPa",N,N,1.611936943,1.611802271,0.059780731,0.016959893,450 mN,10 mm/s,28.12 KPa
17902,Nanotribometer Smooth-on Sil 950,P,Smooth-on Sil 950,450,28.12,10,18,45,"Seq.ID: 45
450mN
28.12KPa",N,N,1.612926336,1.612339807,0.057530866,0.016557633,450 mN,10 mm/s,28.12 KPa
17903,Nanotribometer Smooth-on Sil 950,P,Smooth-on Sil 950,450,28.12,10,19,45,"Seq.ID: 45
450mN
28.12KPa",N,N,1.612389993,1.612762675,0.058635311,0.016293678,450 mN,10 mm/s,28.12 KPa
17904,Nanotribometer Smooth-on Sil 950,P,Smooth-on Sil 950,450,28.12,10,20,45,"Seq.ID: 45
450mN
28.12KPa",N,N,1.613742722,1.613034651,0.055514359,0.015984878,450 mN,10 mm/s,28.12 KPa
17905,Nanotribometer Smooth-on Sil 950,P,Smooth-on Sil 950,450,28.12,10,21,45,"Seq.ID: 45
450mN
28.12KPa",N,N,1.612453943,1.61312008,0.058240983,0.015954465,450 mN,10 mm/s,28.12 KPa
17906,Nanotribometer Smooth-on Sil 950,P,Smooth-on Sil 950,450,28.12,10,22,45,"Seq.ID: 45
450mN
28.12KPa",N,N,1.613702026,1.613012018,0.055628382,0.016010824,450 mN,10 mm/s,28.12 KPa
17907,Nanotribometer Smooth-on Sil 950,P,Smooth-on Sil 950,450,28.12,10,23,45,"Seq.ID: 45
450mN
28.12KPa",N,N,1.612686016,1.613270257,0.057607878,0.015836801,450 mN,10 mm/s,28.12 KPa
17908,Nanotribometer Smooth-on Sil 950,P,Smooth-on Sil 950,450,28.12,10,24,45,"Seq.ID: 45
450mN
28.12KPa",N,N,1.613828927,1.613269516,0.05538077,0.015820136,450 mN,10 mm/s,28.12 KPa
17909,Nanotribometer Smooth-on Sil 950,P,Smooth-on Sil 950,450,28.12,10,25,45,"Seq.ID: 45
450mN
28.12KPa",N,N,1.6138561,1.613776408,0.055481442,0.015323873,450 mN,10 mm/s,28.12 KPa
17910,Nanotribometer Smooth-on Sil 950,P,Smooth-on Sil 950,450,28.12,10,26,45,"Seq.ID: 45
450mN
28.12KPa",N,N,1.614198129,1.613986871,0.054543226,0.015192272,450 mN,10 mm/s,28.12 KPa
17911,Nanotribometer Smooth-on Sil 950,P,Smooth-on Sil 950,450,28.12,10,27,45,"Seq.ID: 45
450mN
28.12KPa",N,N,1.613575778,1.614031926,0.055951197,0.015258681,450 mN,10 mm/s,28.12 KPa
17912,Nanotribometer Smooth-on Sil 950,P,Smooth-on Sil 950,450,28.12,10,28,45,"Seq.ID: 45
450mN
28.12KPa",N,N,1.613456337,1.613540189,0.056664373,0.01557353,450 mN,10 mm/s,28.12 KPa
17913,Nanotribometer Smooth-on Sil 950,P,Smooth-on Sil 950,450,28.12,10,29,45,"Seq.ID: 45
450mN
28.12KPa",N,N,1.613642267,1.613474318,0.055978249,0.015607499,450 mN,10 mm/s,28.12 KPa
17914,Nanotribometer Smooth-on Sil 950,P,Smooth-on Sil 950,450,28.12,10,30,45,"Seq.ID: 45
450mN
28.12KPa",N,N,1.613946506,1.613721694,0.055313793,0.015405407,450 mN,10 mm/s,28.12 KPa
17915,Nanotribometer Smooth-on Sil 950,P,Smooth-on Sil 950,450,28.12,10,31,45,"Seq.ID: 45
450mN
28.12KPa",N,N,1.614270382,1.614133045,0.054564104,0.015094994,450 mN,10 mm/s,28.12 KPa
17916,Nanotribometer Smooth-on Sil 950,P,Smooth-on Sil 950,460,28.75,10,1,46,"Seq.ID: 46
460mN
28.75KPa",N,N,1.598791414,1.572451022,0.001150091,0.000145105,460 mN,10 mm/s,28.75 KPa
17917,Nanotribometer Smooth-on Sil 950,P,Smooth-on Sil 950,460,28.75,10,2,46,"Seq.ID: 46
460mN
28.75KPa",N,N,1.525125616,1.543376488,0.231750601,0.020135025,460 mN,10 mm/s,28.75 KPa
17918,Nanotribometer Smooth-on Sil 950,P,Smooth-on Sil 950,460,28.75,10,3,46,"Seq.ID: 46
460mN
28.75KPa",N,N,1.573681736,1.570598451,0.064803274,0.021997224,460 mN,10 mm/s,28.75 KPa
17919,Nanotribometer Smooth-on Sil 950,P,Smooth-on Sil 950,460,28.75,10,4,46,"Seq.ID: 46
460mN
28.75KPa",N,N,1.577460916,1.575707371,0.057378993,0.017655272,460 mN,10 mm/s,28.75 KPa
17920,Nanotribometer Smooth-on Sil 950,P,Smooth-on Sil 950,460,28.75,10,5,46,"Seq.ID: 46
460mN
28.75KPa",N,N,1.577759929,1.577676824,0.056636061,0.015930457,460 mN,10 mm/s,28.75 KPa
17921,Nanotribometer Smooth-on Sil 950,P,Smooth-on Sil 950,460,28.75,10,6,46,"Seq.ID: 46
460mN
28.75KPa",N,N,1.579988246,1.578797468,0.051712292,0.014953275,460 mN,10 mm/s,28.75 KPa
17922,Nanotribometer Smooth-on Sil 950,P,Smooth-on Sil 950,460,28.75,10,7,46,"Seq.ID: 46
460mN
28.75KPa",N,N,1.579943422,1.579897184,0.051552963,0.013939406,460 mN,10 mm/s,28.75 KPa
17923,Nanotribometer Smooth-on Sil 950,P,Smooth-on Sil 950,460,28.75,10,8,46,"Seq.ID: 46
460mN
28.75KPa",N,N,1.580061009,1.579966379,0.051114164,0.013898653,460 mN,10 mm/s,28.75 KPa
17924,Nanotribometer Smooth-on Sil 950,P,Smooth-on Sil 950,460,28.75,10,9,46,"Seq.ID: 46
460mN
28.75KPa",N,N,1.58127683,1.580698189,0.048136497,0.013338986,460 mN,10 mm/s,28.75 KPa
17925,Nanotribometer Smooth-on Sil 950,P,Smooth-on Sil 950,460,28.75,10,10,46,"Seq.ID: 46
460mN
28.75KPa",N,N,1.580833699,1.581069826,0.049512907,0.012956944,460 mN,10 mm/s,28.75 KPa
17926,Nanotribometer Smooth-on Sil 950,P,Smooth-on Sil 950,460,28.75,10,11,46,"Seq.ID: 46
460mN
28.75KPa",N,N,1.581047856,1.58089297,0.048648079,0.013100574,460 mN,10 mm/s,28.75 KPa
17927,Nanotribometer Smooth-on Sil 950,P,Smooth-on Sil 950,460,28.75,10,12,46,"Seq.ID: 46
460mN
28.75KPa",N,N,1.581867638,1.581490418,0.046559563,0.012631023,460 mN,10 mm/s,28.75 KPa
17928,Nanotribometer Smooth-on Sil 950,P,Smooth-on Sil 950,460,28.75,10,13,46,"Seq.ID: 46
460mN
28.75KPa",N,N,1.582368553,1.582089456,0.045399272,0.012042419,460 mN,10 mm/s,28.75 KPa
17929,Nanotribometer Smooth-on Sil 950,P,Smooth-on Sil 950,460,28.75,10,14,46,"Seq.ID: 46
460mN
28.75KPa",N,N,1.582810038,1.582538509,0.044319842,0.011674523,460 mN,10 mm/s,28.75 KPa
17930,Nanotribometer Smooth-on Sil 950,P,Smooth-on Sil 950,460,28.75,10,15,46,"Seq.ID: 46
460mN
28.75KPa",N,N,1.580678513,1.581785342,0.049679855,0.012432575,460 mN,10 mm/s,28.75 KPa
17931,Nanotribometer Smooth-on Sil 950,P,Smooth-on Sil 950,460,28.75,10,16,46,"Seq.ID: 46
460mN
28.75KPa",N,N,1.580781774,1.580782305,0.049205088,0.013243795,460 mN,10 mm/s,28.75 KPa
17932,Nanotribometer Smooth-on Sil 950,P,Smooth-on Sil 950,460,28.75,10,17,46,"Seq.ID: 46
460mN
28.75KPa",N,N,1.581860144,1.581272248,0.046707203,0.012759498,460 mN,10 mm/s,28.75 KPa
17933,Nanotribometer Smooth-on Sil 950,P,Smooth-on Sil 950,460,28.75,10,18,46,"Seq.ID: 46
460mN
28.75KPa",N,N,1.582272895,1.582020637,0.045782896,0.012132506,460 mN,10 mm/s,28.75 KPa
17934,Nanotribometer Smooth-on Sil 950,P,Smooth-on Sil 950,460,28.75,10,19,46,"Seq.ID: 46
460mN
28.75KPa",N,N,1.582817443,1.582556421,0.044190285,0.011684316,460 mN,10 mm/s,28.75 KPa
17935,Nanotribometer Smooth-on Sil 950,P,Smooth-on Sil 950,460,28.75,10,20,46,"Seq.ID: 46
460mN
28.75KPa",N,N,1.58155995,1.58222623,0.04726302,0.011978773,460 mN,10 mm/s,28.75 KPa
17936,Nanotribometer Smooth-on Sil 950,P,Smooth-on Sil 950,460,28.75,10,21,46,"Seq.ID: 46
460mN
28.75KPa",N,N,1.582766532,1.582096325,0.044637081,0.012079646,460 mN,10 mm/s,28.75 KPa
17937,Nanotribometer Smooth-on Sil 950,P,Smooth-on Sil 950,460,28.75,10,22,46,"Seq.ID: 46
460mN
28.75KPa",N,N,1.582832244,1.582791886,0.044158828,0.011461046,460 mN,10 mm/s,28.75 KPa
17938,Nanotribometer Smooth-on Sil 950,P,Smooth-on Sil 950,460,28.75,10,23,46,"Seq.ID: 46
460mN
28.75KPa",N,N,1.581501784,1.582217066,0.047702155,0.012024911,460 mN,10 mm/s,28.75 KPa
17939,Nanotribometer Smooth-on Sil 950,P,Smooth-on Sil 950,460,28.75,10,24,46,"Seq.ID: 46
460mN
28.75KPa",N,N,1.582753209,1.58211838,0.04449887,0.012102289,460 mN,10 mm/s,28.75 KPa
17940,Nanotribometer Smooth-on Sil 950,P,Smooth-on Sil 950,460,28.75,10,25,46,"Seq.ID: 46
460mN
28.75KPa",N,N,1.583173428,1.582909914,0.043373061,0.011319631,460 mN,10 mm/s,28.75 KPa
17941,Nanotribometer Smooth-on Sil 950,P,Smooth-on Sil 950,460,28.75,10,26,46,"Seq.ID: 46
460mN
28.75KPa",N,N,1.584037751,1.583614552,0.041169955,0.010793715,460 mN,10 mm/s,28.75 KPa
17942,Nanotribometer Smooth-on Sil 950,P,Smooth-on Sil 950,460,28.75,10,27,46,"Seq.ID: 46
460mN
28.75KPa",N,N,1.583415408,1.583716247,0.042866543,0.010657386,460 mN,10 mm/s,28.75 KPa
17943,Nanotribometer Smooth-on Sil 950,P,Smooth-on Sil 950,460,28.75,10,28,46,"Seq.ID: 46
460mN
28.75KPa",N,N,1.582260018,1.582785819,0.045979716,0.011494216,460 mN,10 mm/s,28.75 KPa
17944,Nanotribometer Smooth-on Sil 950,P,Smooth-on Sil 950,460,28.75,10,29,46,"Seq.ID: 46
460mN
28.75KPa",N,N,1.582499974,1.582413065,0.045165077,0.011852315,460 mN,10 mm/s,28.75 KPa
17945,Nanotribometer Smooth-on Sil 950,P,Smooth-on Sil 950,460,28.75,10,30,46,"Seq.ID: 46
460mN
28.75KPa",N,N,1.583325781,1.582997558,0.043010067,0.011369577,460 mN,10 mm/s,28.75 KPa
17946,Nanotribometer Smooth-on Sil 950,P,Smooth-on Sil 950,460,28.75,10,31,46,"Seq.ID: 46
460mN
28.75KPa",N,N,1.582732905,1.583007463,0.044826485,0.01127772,460 mN,10 mm/s,28.75 KPa
17947,Nanotribometer Smooth-on Sil 950,P,Smooth-on Sil 950,470,29.38,10,1,47,"Seq.ID: 47
470mN
29.38KPa",N,N,1.56525527,1.545499852,0.001060367,0.000190015,470 mN,10 mm/s,29.38 KPa
17948,Nanotribometer Smooth-on Sil 950,P,Smooth-on Sil 950,470,29.38,10,2,47,"Seq.ID: 47
470mN
29.38KPa",N,N,1.503320356,1.519896501,0.213890754,0.018422003,470 mN,10 mm/s,29.38 KPa
17949,Nanotribometer Smooth-on Sil 950,P,Smooth-on Sil 950,470,29.38,10,3,47,"Seq.ID: 47
470mN
29.38KPa",N,N,1.544299147,1.541954603,0.055338198,0.017751352,470 mN,10 mm/s,29.38 KPa
17950,Nanotribometer Smooth-on Sil 950,P,Smooth-on Sil 950,470,29.38,10,4,47,"Seq.ID: 47
470mN
29.38KPa",N,N,1.547275971,1.545728604,0.048178429,0.014349104,470 mN,10 mm/s,29.38 KPa
17951,Nanotribometer Smooth-on Sil 950,P,Smooth-on Sil 950,470,29.38,10,5,47,"Seq.ID: 47
470mN
29.38KPa",N,N,1.54926317,1.548226998,0.043270756,0.012144933,470 mN,10 mm/s,29.38 KPa
17952,Nanotribometer Smooth-on Sil 950,P,Smooth-on Sil 950,470,29.38,10,6,47,"Seq.ID: 47
470mN
29.38KPa",N,N,1.55010252,1.549643334,0.041306368,0.010815027,470 mN,10 mm/s,29.38 KPa
17953,Nanotribometer Smooth-on Sil 950,P,Smooth-on Sil 950,470,29.38,10,7,47,"Seq.ID: 47
470mN
29.38KPa",N,N,1.550609676,1.550317969,0.039869979,0.010253153,470 mN,10 mm/s,29.38 KPa
17954,Nanotribometer Smooth-on Sil 950,P,Smooth-on Sil 950,470,29.38,10,8,47,"Seq.ID: 47
470mN
29.38KPa",N,N,1.551655668,1.551093244,0.037060413,0.009604601,470 mN,10 mm/s,29.38 KPa
17955,Nanotribometer Smooth-on Sil 950,P,Smooth-on Sil 950,470,29.38,10,9,47,"Seq.ID: 47
470mN
29.38KPa",N,N,1.551232726,1.551436061,0.038424667,0.00928605,470 mN,10 mm/s,29.38 KPa
17956,Nanotribometer Smooth-on Sil 950,P,Smooth-on Sil 950,470,29.38,10,10,47,"Seq.ID: 47
470mN
29.38KPa",N,N,1.551606286,1.551373452,0.037278593,0.009334295,470 mN,10 mm/s,29.38 KPa
17957,Nanotribometer Smooth-on Sil 950,P,Smooth-on Sil 950,470,29.38,10,11,47,"Seq.ID: 47
470mN
29.38KPa",N,N,1.552437742,1.552023229,0.034926148,0.008802558,470 mN,10 mm/s,29.38 KPa
17958,Nanotribometer Smooth-on Sil 950,P,Smooth-on Sil 950,470,29.38,10,12,47,"Seq.ID: 47
470mN
29.38KPa",N,N,1.551434598,1.551966791,0.037793587,0.008847084,470 mN,10 mm/s,29.38 KPa
17959,Nanotribometer Smooth-on Sil 950,P,Smooth-on Sil 950,470,29.38,10,13,47,"Seq.ID: 47
470mN
29.38KPa",N,N,1.552611927,1.551943092,0.034569536,0.008849612,470 mN,10 mm/s,29.38 KPa
17960,Nanotribometer Smooth-on Sil 950,P,Smooth-on Sil 950,470,29.38,10,14,47,"Seq.ID: 47
470mN
29.38KPa",N,N,1.5516956,1.552239804,0.037102163,0.008668092,470 mN,10 mm/s,29.38 KPa
17961,Nanotribometer Smooth-on Sil 950,P,Smooth-on Sil 950,470,29.38,10,15,47,"Seq.ID: 47
470mN
29.38KPa",N,N,1.552896701,1.55223027,0.033873983,0.008594825,470 mN,10 mm/s,29.38 KPa
17962,Nanotribometer Smooth-on Sil 950,P,Smooth-on Sil 950,470,29.38,10,16,47,"Seq.ID: 47
470mN
29.38KPa",N,N,1.550725407,1.551894297,0.039222837,0.009069893,470 mN,10 mm/s,29.38 KPa
17963,Nanotribometer Smooth-on Sil 950,P,Smooth-on Sil 950,470,29.38,10,17,47,"Seq.ID: 47
470mN
29.38KPa",N,N,1.552415841,1.551485102,0.034923182,0.009289563,470 mN,10 mm/s,29.38 KPa
17964,Nanotribometer Smooth-on Sil 950,P,Smooth-on Sil 950,470,29.38,10,18,47,"Seq.ID: 47
470mN
29.38KPa",N,N,1.552555312,1.552507989,0.034740552,0.008389408,470 mN,10 mm/s,29.38 KPa
17965,Nanotribometer Smooth-on Sil 950,P,Smooth-on Sil 950,470,29.38,10,19,47,"Seq.ID: 47
470mN
29.38KPa",N,N,1.551890929,1.552255794,0.036468882,0.008613042,470 mN,10 mm/s,29.38 KPa
17966,Nanotribometer Smooth-on Sil 950,P,Smooth-on Sil 950,470,29.38,10,20,47,"Seq.ID: 47
470mN
29.38KPa",N,N,1.552144721,1.551986596,0.035796616,0.008826256,470 mN,10 mm/s,29.38 KPa
17967,Nanotribometer Smooth-on Sil 950,P,Smooth-on Sil 950,470,29.38,10,21,47,"Seq.ID: 47
470mN
29.38KPa",N,N,1.552535788,1.552334434,0.0347993,0.008534458,470 mN,10 mm/s,29.38 KPa
17968,Nanotribometer Smooth-on Sil 950,P,Smooth-on Sil 950,470,29.38,10,22,47,"Seq.ID: 47
470mN
29.38KPa",N,N,1.552127297,1.552376846,0.036055017,0.008533749,470 mN,10 mm/s,29.38 KPa
17969,Nanotribometer Smooth-on Sil 950,P,Smooth-on Sil 950,470,29.38,10,23,47,"Seq.ID: 47
470mN
29.38KPa",N,N,1.552917377,1.552424348,0.03376373,0.008413773,470 mN,10 mm/s,29.38 KPa
17970,Nanotribometer Smooth-on Sil 950,P,Smooth-on Sil 950,470,29.38,10,24,47,"Seq.ID: 47
470mN
29.38KPa",N,N,1.552534597,1.552751698,0.03472296,0.00818722,470 mN,10 mm/s,29.38 KPa
17971,Nanotribometer Smooth-on Sil 950,P,Smooth-on Sil 950,470,29.38,10,25,47,"Seq.ID: 47
470mN
29.38KPa",N,N,1.552459547,1.552501726,0.035013555,0.008389437,470 mN,10 mm/s,29.38 KPa
17972,Nanotribometer Smooth-on Sil 950,P,Smooth-on Sil 950,470,29.38,10,26,47,"Seq.ID: 47
470mN
29.38KPa",N,N,1.551907361,1.552224075,0.03629172,0.008668596,470 mN,10 mm/s,29.38 KPa
17973,Nanotribometer Smooth-on Sil 950,P,Smooth-on Sil 950,470,29.38,10,27,47,"Seq.ID: 47
470mN
29.38KPa",N,N,1.55341006,1.552554576,0.032515945,0.008319186,470 mN,10 mm/s,29.38 KPa
17974,Nanotribometer Smooth-on Sil 950,P,Smooth-on Sil 950,470,29.38,10,28,47,"Seq.ID: 47
470mN
29.38KPa",N,N,1.552601928,1.553087275,0.034664267,0.007967154,470 mN,10 mm/s,29.38 KPa
17975,Nanotribometer Smooth-on Sil 950,P,Smooth-on Sil 950,470,29.38,10,29,47,"Seq.ID: 47
470mN
29.38KPa",N,N,1.552940537,1.55279421,0.033849943,0.008174273,470 mN,10 mm/s,29.38 KPa
17976,Nanotribometer Smooth-on Sil 950,P,Smooth-on Sil 950,470,29.38,10,30,47,"Seq.ID: 47
470mN
29.38KPa",N,N,1.554187989,1.553483424,0.030462102,0.007557753,470 mN,10 mm/s,29.38 KPa
17977,Nanotribometer Smooth-on Sil 950,P,Smooth-on Sil 950,470,29.38,10,31,47,"Seq.ID: 47
470mN
29.38KPa",N,N,1.552554002,1.553449141,0.034754715,0.007738205,470 mN,10 mm/s,29.38 KPa
17978,Nanotribometer Smooth-on Sil 950,P,Smooth-on Sil 950,480,30,10,1,48,"Seq.ID: 48
480mN
30KPa",N,N,1.533562975,1.51974855,0.001230884,0.000254857,480 mN,10 mm/s,30 KPa
17979,Nanotribometer Smooth-on Sil 950,P,Smooth-on Sil 950,480,30,10,2,48,"Seq.ID: 48
480mN
30KPa",N,N,1.475944446,1.49144866,0.209951903,0.018058246,480 mN,10 mm/s,30 KPa
17980,Nanotribometer Smooth-on Sil 950,P,Smooth-on Sil 950,480,30,10,3,48,"Seq.ID: 48
480mN
30KPa",N,N,1.516328052,1.514132531,0.044102503,0.013857846,480 mN,10 mm/s,30 KPa
17981,Nanotribometer Smooth-on Sil 950,P,Smooth-on Sil 950,480,30,10,4,48,"Seq.ID: 48
480mN
30KPa",N,N,1.519249025,1.517665615,0.036850916,0.010548092,480 mN,10 mm/s,30 KPa
17982,Nanotribometer Smooth-on Sil 950,P,Smooth-on Sil 950,480,30,10,5,48,"Seq.ID: 48
480mN
30KPa",N,N,1.520817119,1.519890344,0.03267671,0.008534829,480 mN,10 mm/s,30 KPa
17983,Nanotribometer Smooth-on Sil 950,P,Smooth-on Sil 950,480,30,10,6,48,"Seq.ID: 48
480mN
30KPa",N,N,1.521953316,1.521332557,0.029472187,0.007294591,480 mN,10 mm/s,30 KPa
17984,Nanotribometer Smooth-on Sil 950,P,Smooth-on Sil 950,480,30,10,7,48,"Seq.ID: 48
480mN
30KPa",N,N,1.522987023,1.52241508,0.026648595,0.006317063,480 mN,10 mm/s,30 KPa
17985,Nanotribometer Smooth-on Sil 950,P,Smooth-on Sil 950,480,30,10,8,48,"Seq.ID: 48
480mN
30KPa",N,N,1.520143573,1.521756879,0.034209056,0.007253875,480 mN,10 mm/s,30 KPa
17986,Nanotribometer Smooth-on Sil 950,P,Smooth-on Sil 950,480,30,10,9,48,"Seq.ID: 48
480mN
30KPa",N,N,1.521887901,1.520908793,0.029489278,0.007660592,480 mN,10 mm/s,30 KPa
17987,Nanotribometer Smooth-on Sil 950,P,Smooth-on Sil 950,480,30,10,10,48,"Seq.ID: 48
480mN
30KPa",N,N,1.522631322,1.522201414,0.02722906,0.006506901,480 mN,10 mm/s,30 KPa
17988,Nanotribometer Smooth-on Sil 950,P,Smooth-on Sil 950,480,30,10,11,48,"Seq.ID: 48
480mN
30KPa",N,N,1.523426199,1.522965181,0.025131705,0.005816767,480 mN,10 mm/s,30 KPa
17989,Nanotribometer Smooth-on Sil 950,P,Smooth-on Sil 950,480,30,10,12,48,"Seq.ID: 48
480mN
30KPa",N,N,1.523430571,1.523443407,0.024867386,0.005438254,480 mN,10 mm/s,30 KPa
17990,Nanotribometer Smooth-on Sil 950,P,Smooth-on Sil 950,480,30,10,13,48,"Seq.ID: 48
480mN
30KPa",N,N,1.523345946,1.523377498,0.025202203,0.00549847,480 mN,10 mm/s,30 KPa
17991,Nanotribometer Smooth-on Sil 950,P,Smooth-on Sil 950,480,30,10,14,48,"Seq.ID: 48
480mN
30KPa",N,N,1.523223144,1.523260545,0.025929239,0.005591086,480 mN,10 mm/s,30 KPa
17992,Nanotribometer Smooth-on Sil 950,P,Smooth-on Sil 950,480,30,10,15,48,"Seq.ID: 48
480mN
30KPa",N,N,1.522748124,1.523052268,0.027044348,0.005850724,480 mN,10 mm/s,30 KPa
17993,Nanotribometer Smooth-on Sil 950,P,Smooth-on Sil 950,480,30,10,16,48,"Seq.ID: 48
480mN
30KPa",N,N,1.524015618,1.523315133,0.023580466,0.00555402,480 mN,10 mm/s,30 KPa
17994,Nanotribometer Smooth-on Sil 950,P,Smooth-on Sil 950,480,30,10,17,48,"Seq.ID: 48
480mN
30KPa",N,N,1.52376924,1.523875666,0.024508968,0.005074964,480 mN,10 mm/s,30 KPa
17995,Nanotribometer Smooth-on Sil 950,P,Smooth-on Sil 950,480,30,10,18,48,"Seq.ID: 48
480mN
30KPa",N,N,1.524179234,1.523994047,0.023053547,0.004991004,480 mN,10 mm/s,30 KPa
17996,Nanotribometer Smooth-on Sil 950,P,Smooth-on Sil 950,480,30,10,19,48,"Seq.ID: 48
480mN
30KPa",N,N,1.524589992,1.524353185,0.021967235,0.004626796,480 mN,10 mm/s,30 KPa
17997,Nanotribometer Smooth-on Sil 950,P,Smooth-on Sil 950,480,30,10,20,48,"Seq.ID: 48
480mN
30KPa",N,N,1.523095088,1.523870698,0.026434277,0.005228356,480 mN,10 mm/s,30 KPa
17998,Nanotribometer Smooth-on Sil 950,P,Smooth-on Sil 950,480,30,10,21,48,"Seq.ID: 48
480mN
30KPa",N,N,1.523974276,1.523514886,0.023711095,0.005402231,480 mN,10 mm/s,30 KPa
17999,Nanotribometer Smooth-on Sil 950,P,Smooth-on Sil 950,480,30,10,22,48,"Seq.ID: 48
480mN
30KPa",N,N,1.524022357,1.524024538,0.023502393,0.004957673,480 mN,10 mm/s,30 KPa
18000,Nanotribometer Smooth-on Sil 950,P,Smooth-on Sil 950,480,30,10,23,48,"Seq.ID: 48
480mN
30KPa",N,N,1.52289411,1.523485709,0.026856192,0.005533578,480 mN,10 mm/s,30 KPa
18001,Nanotribometer Smooth-on Sil 950,P,Smooth-on Sil 950,480,30,10,24,48,"Seq.ID: 48
480mN
30KPa",N,N,1.523071426,1.523042988,0.026389152,0.005883768,480 mN,10 mm/s,30 KPa
18002,Nanotribometer Smooth-on Sil 950,P,Smooth-on Sil 950,480,30,10,25,48,"Seq.ID: 48
480mN
30KPa",N,N,1.522395649,1.522769076,0.02787068,0.006097448,480 mN,10 mm/s,30 KPa
18003,Nanotribometer Smooth-on Sil 950,P,Smooth-on Sil 950,480,30,10,26,48,"Seq.ID: 48
480mN
30KPa",N,N,1.522923923,1.522579583,0.026777414,0.006190874,480 mN,10 mm/s,30 KPa
18004,Nanotribometer Smooth-on Sil 950,P,Smooth-on Sil 950,480,30,10,27,48,"Seq.ID: 48
480mN
30KPa",N,N,1.522955031,1.522969542,0.026285112,0.00591862,480 mN,10 mm/s,30 KPa
18005,Nanotribometer Smooth-on Sil 950,P,Smooth-on Sil 950,480,30,10,28,48,"Seq.ID: 48
480mN
30KPa",N,N,1.521347062,1.522283464,0.030549855,0.006679806,480 mN,10 mm/s,30 KPa
18006,Nanotribometer Smooth-on Sil 950,P,Smooth-on Sil 950,480,30,10,29,48,"Seq.ID: 48
480mN
30KPa",N,N,1.522921209,1.521989953,0.026510712,0.00674242,480 mN,10 mm/s,30 KPa
18007,Nanotribometer Smooth-on Sil 950,P,Smooth-on Sil 950,480,30,10,30,48,"Seq.ID: 48
480mN
30KPa",N,N,1.523143385,1.523027751,0.025768883,0.005870304,480 mN,10 mm/s,30 KPa
18008,Nanotribometer Smooth-on Sil 950,P,Smooth-on Sil 950,480,30,10,31,48,"Seq.ID: 48
480mN
30KPa",N,N,1.523686697,1.523390006,0.024443685,0.005539103,480 mN,10 mm/s,30 KPa
18009,Nanotribometer Smooth-on Sil 950,P,Smooth-on Sil 950,490,30.62,10,1,49,"Seq.ID: 49
490mN
30.62KPa",N,N,1.502964857,1.491308963,0.001351661,0.000403253,490 mN,10 mm/s,30.62 KPa
18010,Nanotribometer Smooth-on Sil 950,P,Smooth-on Sil 950,490,30.62,10,2,49,"Seq.ID: 49
490mN
30.62KPa",N,N,1.447882101,1.463497977,0.207009599,0.017745826,490 mN,10 mm/s,30.62 KPa
18011,Nanotribometer Smooth-on Sil 950,P,Smooth-on Sil 950,490,30.62,10,3,49,"Seq.ID: 49
490mN
30.62KPa",N,N,1.488528488,1.486051747,0.034953685,0.01117254,490 mN,10 mm/s,30.62 KPa
18012,Nanotribometer Smooth-on Sil 950,P,Smooth-on Sil 950,490,30.62,10,4,49,"Seq.ID: 49
490mN
30.62KPa",N,N,1.490120057,1.489216927,0.030747518,0.008105075,490 mN,10 mm/s,30.62 KPa
18013,Nanotribometer Smooth-on Sil 950,P,Smooth-on Sil 950,490,30.62,10,5,49,"Seq.ID: 49
490mN
30.62KPa",N,N,1.49019479,1.490145998,0.0303765,0.007299457,490 mN,10 mm/s,30.62 KPa
18014,Nanotribometer Smooth-on Sil 950,P,Smooth-on Sil 950,490,30.62,10,6,49,"Seq.ID: 49
490mN
30.62KPa",N,N,1.492343927,1.491082358,0.024547949,0.006541079,490 mN,10 mm/s,30.62 KPa
18015,Nanotribometer Smooth-on Sil 950,P,Smooth-on Sil 950,490,30.62,10,7,49,"Seq.ID: 49
490mN
30.62KPa",N,N,1.492395053,1.492308195,0.024471679,0.005374462,490 mN,10 mm/s,30.62 KPa
18016,Nanotribometer Smooth-on Sil 950,P,Smooth-on Sil 950,490,30.62,10,8,49,"Seq.ID: 49
490mN
30.62KPa",N,N,1.492444481,1.492420903,0.024356753,0.005315036,490 mN,10 mm/s,30.62 KPa
18017,Nanotribometer Smooth-on Sil 950,P,Smooth-on Sil 950,490,30.62,10,9,49,"Seq.ID: 49
490mN
30.62KPa",N,N,1.492343246,1.492400393,0.024537249,0.005332079,490 mN,10 mm/s,30.62 KPa
18018,Nanotribometer Smooth-on Sil 950,P,Smooth-on Sil 950,490,30.62,10,10,49,"Seq.ID: 49
490mN
30.62KPa",N,N,1.493510131,1.492825256,0.021158142,0.004937853,490 mN,10 mm/s,30.62 KPa
18019,Nanotribometer Smooth-on Sil 950,P,Smooth-on Sil 950,490,30.62,10,11,49,"Seq.ID: 49
490mN
30.62KPa",N,N,1.493302596,1.493461379,0.021726569,0.004438458,490 mN,10 mm/s,30.62 KPa
18020,Nanotribometer Smooth-on Sil 950,P,Smooth-on Sil 950,490,30.62,10,12,49,"Seq.ID: 49
490mN
30.62KPa",N,N,1.493614887,1.493439913,0.020671055,0.004409516,490 mN,10 mm/s,30.62 KPa
18021,Nanotribometer Smooth-on Sil 950,P,Smooth-on Sil 950,490,30.62,10,13,49,"Seq.ID: 49
490mN
30.62KPa",N,N,1.49386841,1.493710773,0.020005082,0.004162377,490 mN,10 mm/s,30.62 KPa
18022,Nanotribometer Smooth-on Sil 950,P,Smooth-on Sil 950,490,30.62,10,14,49,"Seq.ID: 49
490mN
30.62KPa",N,N,1.493505203,1.493720147,0.021050863,0.0042337,490 mN,10 mm/s,30.62 KPa
18023,Nanotribometer Smooth-on Sil 950,P,Smooth-on Sil 950,490,30.62,10,15,49,"Seq.ID: 49
490mN
30.62KPa",N,N,1.494031459,1.493742297,0.019658306,0.004160824,490 mN,10 mm/s,30.62 KPa
18024,Nanotribometer Smooth-on Sil 950,P,Smooth-on Sil 950,490,30.62,10,16,49,"Seq.ID: 49
490mN
30.62KPa",N,N,1.493776143,1.493902753,0.020414914,0.004055139,490 mN,10 mm/s,30.62 KPa
18025,Nanotribometer Smooth-on Sil 950,P,Smooth-on Sil 950,490,30.62,10,17,49,"Seq.ID: 49
490mN
30.62KPa",N,N,1.493181248,1.493526904,0.021992649,0.004435661,490 mN,10 mm/s,30.62 KPa
18026,Nanotribometer Smooth-on Sil 950,P,Smooth-on Sil 950,490,30.62,10,18,49,"Seq.ID: 49
490mN
30.62KPa",N,N,1.494092056,1.49357207,0.019448985,0.004296616,490 mN,10 mm/s,30.62 KPa
18027,Nanotribometer Smooth-on Sil 950,P,Smooth-on Sil 950,490,30.62,10,19,49,"Seq.ID: 49
490mN
30.62KPa",N,N,1.493130296,1.493677088,0.022576435,0.004354502,490 mN,10 mm/s,30.62 KPa
18028,Nanotribometer Smooth-on Sil 950,P,Smooth-on Sil 950,490,30.62,10,20,49,"Seq.ID: 49
490mN
30.62KPa",N,N,1.493866927,1.493459675,0.020432918,0.004421509,490 mN,10 mm/s,30.62 KPa
18029,Nanotribometer Smooth-on Sil 950,P,Smooth-on Sil 950,490,30.62,10,21,49,"Seq.ID: 49
490mN
30.62KPa",N,N,1.493378383,1.49367057,0.021603452,0.004313767,490 mN,10 mm/s,30.62 KPa
18030,Nanotribometer Smooth-on Sil 950,P,Smooth-on Sil 950,490,30.62,10,22,49,"Seq.ID: 49
490mN
30.62KPa",N,N,1.494368493,1.493787498,0.018780115,0.004094062,490 mN,10 mm/s,30.62 KPa
18031,Nanotribometer Smooth-on Sil 950,P,Smooth-on Sil 950,490,30.62,10,23,49,"Seq.ID: 49
490mN
30.62KPa",N,N,1.493776583,1.494147219,0.020463807,0.003939692,490 mN,10 mm/s,30.62 KPa
18032,Nanotribometer Smooth-on Sil 950,P,Smooth-on Sil 950,490,30.62,10,24,49,"Seq.ID: 49
490mN
30.62KPa",N,N,1.49456971,1.494121033,0.018005854,0.00383163,490 mN,10 mm/s,30.62 KPa
18033,Nanotribometer Smooth-on Sil 950,P,Smooth-on Sil 950,490,30.62,10,25,49,"Seq.ID: 49
490mN
30.62KPa",N,N,1.494887675,1.494701594,0.016872872,0.003331801,490 mN,10 mm/s,30.62 KPa
18034,Nanotribometer Smooth-on Sil 950,P,Smooth-on Sil 950,490,30.62,10,26,49,"Seq.ID: 49
490mN
30.62KPa",N,N,1.49395561,1.494486865,0.019826118,0.003692301,490 mN,10 mm/s,30.62 KPa
18035,Nanotribometer Smooth-on Sil 950,P,Smooth-on Sil 950,490,30.62,10,27,49,"Seq.ID: 49
490mN
30.62KPa",N,N,1.493850914,1.493936016,0.019939891,0.004054452,490 mN,10 mm/s,30.62 KPa
18036,Nanotribometer Smooth-on Sil 950,P,Smooth-on Sil 950,490,30.62,10,28,49,"Seq.ID: 49
490mN
30.62KPa",N,N,1.493939026,1.493897373,0.019903605,0.004054351,490 mN,10 mm/s,30.62 KPa
18037,Nanotribometer Smooth-on Sil 950,P,Smooth-on Sil 950,490,30.62,10,29,49,"Seq.ID: 49
490mN
30.62KPa",N,N,1.494973569,1.494355275,0.016620552,0.003626553,490 mN,10 mm/s,30.62 KPa
18038,Nanotribometer Smooth-on Sil 950,P,Smooth-on Sil 950,490,30.62,10,30,49,"Seq.ID: 49
490mN
30.62KPa",N,N,1.495204926,1.495074402,0.015830026,0.003021725,490 mN,10 mm/s,30.62 KPa
18039,Nanotribometer Smooth-on Sil 950,P,Smooth-on Sil 950,490,30.62,10,31,49,"Seq.ID: 49
490mN
30.62KPa",N,N,1.494018251,1.494703626,0.019648595,0.00358901,490 mN,10 mm/s,30.62 KPa
18040,Nanotribometer Smooth-on Sil 950,P,Smooth-on Sil 950,500,31.25,10,2,50,"Seq.ID: 50
500mN
31.25KPa",N,N,1.379096625,1.419758997,0.318595755,0.009922702,500 mN,10 mm/s,31.25 KPa
18041,Nanotribometer Smooth-on Sil 950,P,Smooth-on Sil 950,500,31.25,10,3,50,"Seq.ID: 50
500mN
31.25KPa",N,N,1.457082201,1.447983837,0.03809425,0.019225263,500 mN,10 mm/s,31.25 KPa
18042,Nanotribometer Smooth-on Sil 950,P,Smooth-on Sil 950,500,31.25,10,4,50,"Seq.ID: 50
500mN
31.25KPa",N,N,1.46122655,1.461224328,0.027469393,0.006398395,500 mN,10 mm/s,31.25 KPa
18043,Nanotribometer Smooth-on Sil 950,P,Smooth-on Sil 950,500,31.25,10,5,50,"Seq.ID: 50
500mN
31.25KPa",N,N,1.463306586,1.463323098,0.021463631,0.004597898,500 mN,10 mm/s,31.25 KPa
18044,Nanotribometer Smooth-on Sil 950,P,Smooth-on Sil 950,500,31.25,10,6,50,"Seq.ID: 50
500mN
31.25KPa",N,N,1.463669822,1.463678641,0.02045573,0.004287442,500 mN,10 mm/s,31.25 KPa
18045,Nanotribometer Smooth-on Sil 950,P,Smooth-on Sil 950,500,31.25,10,7,50,"Seq.ID: 50
500mN
31.25KPa",N,N,1.464823806,1.464806782,0.017011682,0.003292599,500 mN,10 mm/s,31.25 KPa
18046,Nanotribometer Smooth-on Sil 950,P,Smooth-on Sil 950,500,31.25,10,8,50,"Seq.ID: 50
500mN
31.25KPa",N,N,1.465666955,1.465679489,0.01414352,0.002573141,500 mN,10 mm/s,31.25 KPa
18047,Nanotribometer Smooth-on Sil 950,P,Smooth-on Sil 950,500,31.25,10,9,50,"Seq.ID: 50
500mN
31.25KPa",N,N,1.464363529,1.464356918,0.018239819,0.003707334,500 mN,10 mm/s,31.25 KPa
18048,Nanotribometer Smooth-on Sil 950,P,Smooth-on Sil 950,500,31.25,10,10,50,"Seq.ID: 50
500mN
31.25KPa",N,N,1.466032156,1.46603943,0.013219925,0.00227633,500 mN,10 mm/s,31.25 KPa
18049,Nanotribometer Smooth-on Sil 950,P,Smooth-on Sil 950,500,31.25,10,11,50,"Seq.ID: 50
500mN
31.25KPa",N,N,1.466678314,1.466691934,0.011014967,0.001755828,500 mN,10 mm/s,31.25 KPa
18050,Nanotribometer Smooth-on Sil 950,P,Smooth-on Sil 950,500,31.25,10,12,50,"Seq.ID: 50
500mN
31.25KPa",N,N,1.466863635,1.466837808,0.010590321,0.001635795,500 mN,10 mm/s,31.25 KPa
18051,Nanotribometer Smooth-on Sil 950,P,Smooth-on Sil 950,500,31.25,10,13,50,"Seq.ID: 50
500mN
