Repository: tolstoys19/Friction-Measurements-Between-PLA-and-Silicone

# Friction-Measurements-Between-PLA-and-Silicone

In here we provide a dataset with measurements for friction between:

1. DragonSkin10-PLA
2. Smooth-on Sil 950-PLA

File: CoF-Measurements.csv (part 17 of 19)
,DataName,StaticPartner,Material,NominalLoad,H.pressure,MaxLinSpeed,CycleID,SequenceID,SequenceName,Omit,Loaded,CoF.mean,CoF.SMA.mean,CoF.sd,CoF.SMA.sd,NominalLoad.label,MaxLinSpeed.label,H.pressure.label
31.25KPa",N,N,1.466482085,1.46648498,0.011754683,0.001939699,500 mN,10 mm/s,31.25 KPa
18052,Nanotribometer Smooth-on Sil 950,P,Smooth-on Sil 950,500,31.25,10,14,50,"Seq.ID: 50
500mN
31.25KPa",N,N,1.466664379,1.466659556,0.011148016,0.001797247,500 mN,10 mm/s,31.25 KPa
18053,Nanotribometer Smooth-on Sil 950,P,Smooth-on Sil 950,500,31.25,10,15,50,"Seq.ID: 50
500mN
31.25KPa",N,N,1.466358337,1.466349506,0.012192825,0.002050391,500 mN,10 mm/s,31.25 KPa
18054,Nanotribometer Smooth-on Sil 950,P,Smooth-on Sil 950,500,31.25,10,16,50,"Seq.ID: 50
500mN
31.25KPa",N,N,1.465805738,1.465810637,0.013886541,0.002502416,500 mN,10 mm/s,31.25 KPa
18055,Nanotribometer Smooth-on Sil 950,P,Smooth-on Sil 950,500,31.25,10,17,50,"Seq.ID: 50
500mN
31.25KPa",N,N,1.465302167,1.465300369,0.015548265,0.002938624,500 mN,10 mm/s,31.25 KPa
18056,Nanotribometer Smooth-on Sil 950,P,Smooth-on Sil 950,500,31.25,10,18,50,"Seq.ID: 50
500mN
31.25KPa",N,N,1.466375969,1.466365124,0.012226173,0.002045407,500 mN,10 mm/s,31.25 KPa
18057,Nanotribometer Smooth-on Sil 950,P,Smooth-on Sil 950,500,31.25,10,19,50,"Seq.ID: 50
500mN
31.25KPa",N,N,1.466226166,1.466234283,0.012536039,0.002162547,500 mN,10 mm/s,31.25 KPa
18058,Nanotribometer Smooth-on Sil 950,P,Smooth-on Sil 950,500,31.25,10,20,50,"Seq.ID: 50
500mN
31.25KPa",N,N,1.466699362,1.466696796,0.010901937,0.001782051,500 mN,10 mm/s,31.25 KPa
18059,Nanotribometer Smooth-on Sil 950,P,Smooth-on Sil 950,500,31.25,10,21,50,"Seq.ID: 50
500mN
31.25KPa",N,N,1.466187764,1.466167972,0.01268817,0.002241031,500 mN,10 mm/s,31.25 KPa
18060,Nanotribometer Smooth-on Sil 950,P,Smooth-on Sil 950,500,31.25,10,22,50,"Seq.ID: 50
500mN
31.25KPa",N,N,1.466525197,1.46652618,0.01157196,0.001966326,500 mN,10 mm/s,31.25 KPa
18061,Nanotribometer Smooth-on Sil 950,P,Smooth-on Sil 950,500,31.25,10,23,50,"Seq.ID: 50
500mN
31.25KPa",N,N,1.466995864,1.466989477,0.010111899,0.001614559,500 mN,10 mm/s,31.25 KPa
18062,Nanotribometer Smooth-on Sil 950,P,Smooth-on Sil 950,500,31.25,10,24,50,"Seq.ID: 50
500mN
31.25KPa",N,N,1.466575307,1.466559769,0.011384526,0.001964576,500 mN,10 mm/s,31.25 KPa
18063,Nanotribometer Smooth-on Sil 950,P,Smooth-on Sil 950,500,31.25,10,25,50,"Seq.ID: 50
500mN
31.25KPa",N,N,1.466057824,1.466061984,0.013022635,0.002385223,500 mN,10 mm/s,31.25 KPa
18064,Nanotribometer Smooth-on Sil 950,P,Smooth-on Sil 950,500,31.25,10,26,50,"Seq.ID: 50
500mN
31.25KPa",N,N,1.466788524,1.466805614,0.01060074,0.001775684,500 mN,10 mm/s,31.25 KPa
18065,Nanotribometer Smooth-on Sil 950,P,Smooth-on Sil 950,500,31.25,10,27,50,"Seq.ID: 50
500mN
31.25KPa",N,N,1.46620003,1.46619555,0.012633998,0.002282997,500 mN,10 mm/s,31.25 KPa
18066,Nanotribometer Smooth-on Sil 950,P,Smooth-on Sil 950,500,31.25,10,28,50,"Seq.ID: 50
500mN
31.25KPa",N,N,1.466115352,1.466135537,0.012461372,0.00219067,500 mN,10 mm/s,31.25 KPa
18067,Nanotribometer Smooth-on Sil 950,P,Smooth-on Sil 950,500,31.25,10,29,50,"Seq.ID: 50
500mN
31.25KPa",N,N,1.465747194,1.465714842,0.013623807,0.002526743,500 mN,10 mm/s,31.25 KPa
18068,Nanotribometer Smooth-on Sil 950,P,Smooth-on Sil 950,500,31.25,10,30,50,"Seq.ID: 50
500mN
31.25KPa",N,N,1.466670856,1.466653081,0.011187597,0.001849634,500 mN,10 mm/s,31.25 KPa
18069,Nanotribometer Smooth-on Sil 950,P,Smooth-on Sil 950,500,31.25,10,31,50,"Seq.ID: 50
500mN
31.25KPa",N,N,1.466604472,1.466621251,0.01112075,0.001833193,500 mN,10 mm/s,31.25 KPa
18070,Nanotribometer Smooth-on Sil 950,P,Smooth-on Sil 950,500,31.25,10,32,50,"Seq.ID: 50
500mN
31.25KPa",N,N,1.463817178,1.465449766,0.017743891,0.002576578,500 mN,10 mm/s,31.25 KPa
18071,Nanotribometer Smooth-on Sil 950,P,Smooth-on Sil 950,510,31.88,10,2,51,"Seq.ID: 51
510mN
31.88KPa",N,N,1.343999198,1.395165326,0.323139787,0.010057904,510 mN,10 mm/s,31.88 KPa
18072,Nanotribometer Smooth-on Sil 950,P,Smooth-on Sil 950,510,31.88,10,3,51,"Seq.ID: 51
510mN
31.88KPa",N,N,1.430525079,1.419674927,0.027394612,0.019312115,510 mN,10 mm/s,31.88 KPa
18073,Nanotribometer Smooth-on Sil 950,P,Smooth-on Sil 950,510,31.88,10,4,51,"Seq.ID: 51
510mN
31.88KPa",N,N,1.434111084,1.434123232,0.017766779,0.003497096,510 mN,10 mm/s,31.88 KPa
18074,Nanotribometer Smooth-on Sil 950,P,Smooth-on Sil 950,510,31.88,10,5,51,"Seq.ID: 51
510mN
31.88KPa",N,N,1.436173444,1.435923871,0.013495052,0.002250766,510 mN,10 mm/s,31.88 KPa
18075,Nanotribometer Smooth-on Sil 950,P,Smooth-on Sil 950,510,31.88,10,6,51,"Seq.ID: 51
510mN
31.88KPa",N,N,1.438108065,1.437844736,0.00929656,0.001298983,510 mN,10 mm/s,31.88 KPa
18076,Nanotribometer Smooth-on Sil 950,P,Smooth-on Sil 950,510,31.88,10,7,51,"Seq.ID: 51
510mN
31.88KPa",N,N,1.436610274,1.436737389,0.012738703,0.002340331,510 mN,10 mm/s,31.88 KPa
18077,Nanotribometer Smooth-on Sil 950,P,Smooth-on Sil 950,510,31.88,10,8,51,"Seq.ID: 51
510mN
31.88KPa",N,N,1.437408644,1.437340294,0.010765603,0.00169318,510 mN,10 mm/s,31.88 KPa
18078,Nanotribometer Smooth-on Sil 950,P,Smooth-on Sil 950,510,31.88,10,9,51,"Seq.ID: 51
510mN
31.88KPa",N,N,1.437969773,1.438010908,0.008997853,0.001185036,510 mN,10 mm/s,31.88 KPa
18079,Nanotribometer Smooth-on Sil 950,P,Smooth-on Sil 950,510,31.88,10,10,51,"Seq.ID: 51
510mN
31.88KPa",N,N,1.43833449,1.438279509,0.008149315,0.001042215,510 mN,10 mm/s,31.88 KPa
18080,Nanotribometer Smooth-on Sil 950,P,Smooth-on Sil 950,510,31.88,10,11,51,"Seq.ID: 51
510mN
31.88KPa",N,N,1.435500827,1.435877545,0.015281459,0.003220083,510 mN,10 mm/s,31.88 KPa
18081,Nanotribometer Smooth-on Sil 950,P,Smooth-on Sil 950,510,31.88,10,12,51,"Seq.ID: 51
510mN
31.88KPa",N,N,1.431849941,1.433478994,0.020690783,0.006184257,510 mN,10 mm/s,31.88 KPa
18082,Nanotribometer Smooth-on Sil 950,P,Smooth-on Sil 950,510,31.88,10,13,51,"Seq.ID: 51
510mN
31.88KPa",N,N,1.420873058,1.426909296,0.029399889,0.012499096,510 mN,10 mm/s,31.88 KPa
18083,Nanotribometer Smooth-on Sil 950,P,Smooth-on Sil 950,510,31.88,10,14,51,"Seq.ID: 51
510mN
31.88KPa",N,N,1.418437165,1.420139727,0.03284127,0.014472115,510 mN,10 mm/s,31.88 KPa
18084,Nanotribometer Smooth-on Sil 950,P,Smooth-on Sil 950,510,31.88,10,15,51,"Seq.ID: 51
510mN
31.88KPa",N,N,1.414658352,1.416524556,0.036218386,0.01614684,510 mN,10 mm/s,31.88 KPa
18085,Nanotribometer Smooth-on Sil 950,P,Smooth-on Sil 950,510,31.88,10,16,51,"Seq.ID: 51
510mN
31.88KPa",N,N,1.412162072,1.413854386,0.039429944,0.018251388,510 mN,10 mm/s,31.88 KPa
18086,Nanotribometer Smooth-on Sil 950,P,Smooth-on Sil 950,510,31.88,10,17,51,"Seq.ID: 51
510mN
31.88KPa",N,N,1.413435107,1.412628716,0.037540225,0.018633381,510 mN,10 mm/s,31.88 KPa
18087,Nanotribometer Smooth-on Sil 950,P,Smooth-on Sil 950,510,31.88,10,18,51,"Seq.ID: 51
510mN
31.88KPa",N,N,1.411799804,1.413373476,0.03978489,0.019200581,510 mN,10 mm/s,31.88 KPa
18088,Nanotribometer Smooth-on Sil 950,P,Smooth-on Sil 950,510,31.88,10,19,51,"Seq.ID: 51
510mN
31.88KPa",N,N,1.410523743,1.410644782,0.03934895,0.018887979,510 mN,10 mm/s,31.88 KPa
18089,Nanotribometer Smooth-on Sil 950,P,Smooth-on Sil 950,510,31.88,10,20,51,"Seq.ID: 51
510mN
31.88KPa",N,N,1.412659313,1.411199949,0.037088531,0.018144448,510 mN,10 mm/s,31.88 KPa
18090,Nanotribometer Smooth-on Sil 950,P,Smooth-on Sil 950,510,31.88,10,21,51,"Seq.ID: 51
510mN
31.88KPa",N,N,1.413541304,1.413685763,0.037133834,0.018071808,510 mN,10 mm/s,31.88 KPa
18091,Nanotribometer Smooth-on Sil 950,P,Smooth-on Sil 950,510,31.88,10,22,51,"Seq.ID: 51
510mN
31.88KPa",N,N,1.410707292,1.412131752,0.039759508,0.018414552,510 mN,10 mm/s,31.88 KPa
18092,Nanotribometer Smooth-on Sil 950,P,Smooth-on Sil 950,510,31.88,10,23,51,"Seq.ID: 51
510mN
31.88KPa",N,N,1.411323096,1.41059863,0.039152011,0.018870529,510 mN,10 mm/s,31.88 KPa
18093,Nanotribometer Smooth-on Sil 950,P,Smooth-on Sil 950,510,31.88,10,24,51,"Seq.ID: 51
510mN
31.88KPa",N,N,1.406789715,1.409134867,0.044770088,0.020566721,510 mN,10 mm/s,31.88 KPa
18094,Nanotribometer Smooth-on Sil 950,P,Smooth-on Sil 950,510,31.88,10,25,51,"Seq.ID: 51
510mN
31.88KPa",N,N,1.402280756,1.406283984,0.046870653,0.021975991,510 mN,10 mm/s,31.88 KPa
18095,Nanotribometer Smooth-on Sil 950,P,Smooth-on Sil 950,510,31.88,10,26,51,"Seq.ID: 51
510mN
31.88KPa",N,N,1.394325109,1.400266559,0.059154906,0.025964137,510 mN,10 mm/s,31.88 KPa
18096,Nanotribometer Smooth-on Sil 950,P,Smooth-on Sil 950,510,31.88,10,27,51,"Seq.ID: 51
510mN
31.88KPa",N,N,1.392772024,1.394811827,0.063557919,0.030394769,510 mN,10 mm/s,31.88 KPa
18097,Nanotribometer Smooth-on Sil 950,P,Smooth-on Sil 950,510,31.88,10,28,51,"Seq.ID: 51
510mN
31.88KPa",N,N,1.387640428,1.390263903,0.068498969,0.031669131,510 mN,10 mm/s,31.88 KPa
18098,Nanotribometer Smooth-on Sil 950,P,Smooth-on Sil 950,510,31.88,10,29,51,"Seq.ID: 51
510mN
31.88KPa",N,N,1.386347643,1.388132599,0.07084582,0.034010593,510 mN,10 mm/s,31.88 KPa
18099,Nanotribometer Smooth-on Sil 950,P,Smooth-on Sil 950,510,31.88,10,30,51,"Seq.ID: 51
510mN
31.88KPa",N,N,1.385216637,1.385787347,0.071927392,0.034621072,510 mN,10 mm/s,31.88 KPa
18100,Nanotribometer Smooth-on Sil 950,P,Smooth-on Sil 950,510,31.88,10,31,51,"Seq.ID: 51
510mN
31.88KPa",N,N,1.379489434,1.383641892,0.07899608,0.036224085,510 mN,10 mm/s,31.88 KPa
18101,Nanotribometer Smooth-on Sil 950,P,Smooth-on Sil 950,510,31.88,10,32,51,"Seq.ID: 51
510mN
31.88KPa",N,N,1.41992831,1.378006616,0.039311985,0.039207104,510 mN,10 mm/s,31.88 KPa
18102,Nanotribometer Smooth-on Sil 950,P,Smooth-on Sil 950,520,32.5,10,1,52,"Seq.ID: 52
520mN
32.5KPa",N,N,1.012547864,1.347090304,0.402972551,0.021214979,520 mN,10 mm/s,32.5 KPa
18103,Nanotribometer Smooth-on Sil 950,P,Smooth-on Sil 950,520,32.5,10,2,52,"Seq.ID: 52
520mN
32.5KPa",N,N,1.226583878,1.20793441,0.114509401,0.061161538,520 mN,10 mm/s,32.5 KPa
18104,Nanotribometer Smooth-on Sil 950,P,Smooth-on Sil 950,520,32.5,10,3,52,"Seq.ID: 52
520mN
32.5KPa",N,N,1.229308224,1.227496456,0.115966903,0.060493265,520 mN,10 mm/s,32.5 KPa
18105,Nanotribometer Smooth-on Sil 950,P,Smooth-on Sil 950,520,32.5,10,4,52,"Seq.ID: 52
520mN
32.5KPa",N,N,1.234177948,1.233146824,0.11424826,0.060521951,520 mN,10 mm/s,32.5 KPa
18106,Nanotribometer Smooth-on Sil 950,P,Smooth-on Sil 950,520,32.5,10,5,52,"Seq.ID: 52
520mN
32.5KPa",N,N,1.234631635,1.23399355,0.115695761,0.062228448,520 mN,10 mm/s,32.5 KPa
18107,Nanotribometer Smooth-on Sil 950,P,Smooth-on Sil 950,520,32.5,10,6,52,"Seq.ID: 52
520mN
32.5KPa",N,N,1.235535425,1.235444727,0.114538918,0.06223577,520 mN,10 mm/s,32.5 KPa
18108,Nanotribometer Smooth-on Sil 950,P,Smooth-on Sil 950,520,32.5,10,7,52,"Seq.ID: 52
520mN
32.5KPa",N,N,1.229264918,1.232164641,0.11275216,0.062089061,520 mN,10 mm/s,32.5 KPa
18109,Nanotribometer Smooth-on Sil 950,P,Smooth-on Sil 950,520,32.5,10,8,52,"Seq.ID: 52
520mN
32.5KPa",N,N,1.223407972,1.223020217,0.117599484,0.06381453,520 mN,10 mm/s,32.5 KPa
18110,Nanotribometer Smooth-on Sil 950,P,Smooth-on Sil 950,520,32.5,10,9,52,"Seq.ID: 52
520mN
32.5KPa",N,N,1.222337771,1.222809026,0.118113098,0.063941724,520 mN,10 mm/s,32.5 KPa
18111,Nanotribometer Smooth-on Sil 950,P,Smooth-on Sil 950,520,32.5,10,10,52,"Seq.ID: 52
520mN
32.5KPa",N,N,1.216889148,1.218887677,0.117180952,0.063469597,520 mN,10 mm/s,32.5 KPa
18112,Nanotribometer Smooth-on Sil 950,P,Smooth-on Sil 950,520,32.5,10,11,52,"Seq.ID: 52
520mN
32.5KPa",N,N,1.217734529,1.218500553,0.114722888,0.060401625,520 mN,10 mm/s,32.5 KPa
18113,Nanotribometer Smooth-on Sil 950,P,Smooth-on Sil 950,520,32.5,10,12,52,"Seq.ID: 52
520mN
32.5KPa",N,N,1.213978563,1.216183408,0.115236939,0.060881726,520 mN,10 mm/s,32.5 KPa
18114,Nanotribometer Smooth-on Sil 950,P,Smooth-on Sil 950,520,32.5,10,13,52,"Seq.ID: 52
520mN
32.5KPa",N,N,1.212802987,1.211791386,0.116638905,0.06101569,520 mN,10 mm/s,32.5 KPa
18115,Nanotribometer Smooth-on Sil 950,P,Smooth-on Sil 950,520,32.5,10,14,52,"Seq.ID: 52
520mN
32.5KPa",N,N,1.204517397,1.204994238,0.120458463,0.064736942,520 mN,10 mm/s,32.5 KPa
18116,Nanotribometer Smooth-on Sil 950,P,Smooth-on Sil 950,520,32.5,10,15,52,"Seq.ID: 52
520mN
32.5KPa",N,N,1.203252192,1.205527694,0.119085131,0.063397207,520 mN,10 mm/s,32.5 KPa
18117,Nanotribometer Smooth-on Sil 950,P,Smooth-on Sil 950,520,32.5,10,16,52,"Seq.ID: 52
520mN
32.5KPa",N,N,1.201068938,1.201691846,0.12015488,0.063479428,520 mN,10 mm/s,32.5 KPa
18118,Nanotribometer Smooth-on Sil 950,P,Smooth-on Sil 950,520,32.5,10,17,52,"Seq.ID: 52
520mN
32.5KPa",N,N,1.199269454,1.199236166,0.12007358,0.063403612,520 mN,10 mm/s,32.5 KPa
18119,Nanotribometer Smooth-on Sil 950,P,Smooth-on Sil 950,520,32.5,10,18,52,"Seq.ID: 52
520mN
32.5KPa",N,N,1.19967185,1.196177799,0.126199195,0.065176865,520 mN,10 mm/s,32.5 KPa
18120,Nanotribometer Smooth-on Sil 950,P,Smooth-on Sil 950,520,32.5,10,19,52,"Seq.ID: 52
520mN
32.5KPa",N,N,1.188797448,1.193741093,0.127160892,0.069343789,520 mN,10 mm/s,32.5 KPa
18121,Nanotribometer Smooth-on Sil 950,P,Smooth-on Sil 950,520,32.5,10,20,52,"Seq.ID: 52
520mN
32.5KPa",N,N,1.143112689,1.153644085,0.141548843,0.081832936,520 mN,10 mm/s,32.5 KPa
18122,Nanotribometer Smooth-on Sil 950,P,Smooth-on Sil 950,520,32.5,10,21,52,"Seq.ID: 52
520mN
32.5KPa",N,N,1.117891111,1.125826506,0.141697273,0.078875167,520 mN,10 mm/s,32.5 KPa
18123,Nanotribometer Smooth-on Sil 950,P,Smooth-on Sil 950,520,32.5,10,22,52,"Seq.ID: 52
520mN
32.5KPa",N,N,1.110746054,1.111705342,0.144064774,0.07665468,520 mN,10 mm/s,32.5 KPa
18124,Nanotribometer Smooth-on Sil 950,P,Smooth-on Sil 950,520,32.5,10,23,52,"Seq.ID: 52
520mN
32.5KPa",N,N,1.101730579,1.106284605,0.144789256,0.0766344,520 mN,10 mm/s,32.5 KPa
18125,Nanotribometer Smooth-on Sil 950,P,Smooth-on Sil 950,520,32.5,10,24,52,"Seq.ID: 52
520mN
32.5KPa",N,N,1.092465388,1.093823763,0.147823618,0.078016241,520 mN,10 mm/s,32.5 KPa
18126,Nanotribometer Smooth-on Sil 950,P,Smooth-on Sil 950,520,32.5,10,25,52,"Seq.ID: 52
520mN
32.5KPa",N,N,1.090102822,1.090235248,0.15004389,0.078788028,520 mN,10 mm/s,32.5 KPa
18127,Nanotribometer Smooth-on Sil 950,P,Smooth-on Sil 950,520,32.5,10,26,52,"Seq.ID: 52
520mN
32.5KPa",N,N,1.091777402,1.090621293,0.147318473,0.077308034,520 mN,10 mm/s,32.5 KPa
18128,Nanotribometer Smooth-on Sil 950,P,Smooth-on Sil 950,520,32.5,10,27,52,"Seq.ID: 52
520mN
32.5KPa",N,N,1.087525895,1.089185785,0.145768974,0.076788141,520 mN,10 mm/s,32.5 KPa
18129,Nanotribometer Smooth-on Sil 950,P,Smooth-on Sil 950,520,32.5,10,28,52,"Seq.ID: 52
520mN
32.5KPa",N,N,1.081534989,1.083376103,0.141288514,0.07509111,520 mN,10 mm/s,32.5 KPa
18130,Nanotribometer Smooth-on Sil 950,P,Smooth-on Sil 950,520,32.5,10,29,52,"Seq.ID: 52
520mN
32.5KPa",N,N,1.07942541,1.080947324,0.136080958,0.072653687,520 mN,10 mm/s,32.5 KPa
18131,Nanotribometer Smooth-on Sil 950,P,Smooth-on Sil 950,520,32.5,10,30,52,"Seq.ID: 52
520mN
32.5KPa",N,N,1.078020962,1.079095527,0.132167288,0.070514248,520 mN,10 mm/s,32.5 KPa
18132,Nanotribometer Smooth-on Sil 950,P,Smooth-on Sil 950,520,32.5,10,31,52,"Seq.ID: 52
520mN
32.5KPa",N,N,1.081002464,1.072255454,0.146806532,0.067942464,520 mN,10 mm/s,32.5 KPa
18133,Nanotribometer Smooth-on Sil 950,P,Smooth-on Sil 950,530,33.12,10,1,53,"Seq.ID: 53
530mN
33.12KPa",N,N,0.860471073,1.119226505,0.393789273,0.007174081,530 mN,10 mm/s,33.12 KPa
18134,Nanotribometer Smooth-on Sil 950,P,Smooth-on Sil 950,530,33.12,10,2,53,"Seq.ID: 53
530mN
33.12KPa",N,N,1.058206612,1.045052868,0.132697448,0.066261127,530 mN,10 mm/s,33.12 KPa
18135,Nanotribometer Smooth-on Sil 950,P,Smooth-on Sil 950,530,33.12,10,3,53,"Seq.ID: 53
530mN
33.12KPa",N,N,1.067646689,1.064187721,0.13737003,0.066914564,530 mN,10 mm/s,33.12 KPa
18136,Nanotribometer Smooth-on Sil 950,P,Smooth-on Sil 950,530,33.12,10,4,53,"Seq.ID: 53
530mN
33.12KPa",N,N,1.070038794,1.070595145,0.136356461,0.069075002,530 mN,10 mm/s,33.12 KPa
18137,Nanotribometer Smooth-on Sil 950,P,Smooth-on Sil 950,530,33.12,10,5,53,"Seq.ID: 53
530mN
33.12KPa",N,N,1.071201003,1.070492757,0.139214838,0.070296022,530 mN,10 mm/s,33.12 KPa
18138,Nanotribometer Smooth-on Sil 950,P,Smooth-on Sil 950,530,33.12,10,6,53,"Seq.ID: 53
530mN
33.12KPa",N,N,1.074209716,1.072686206,0.139324295,0.070979125,530 mN,10 mm/s,33.12 KPa
18139,Nanotribometer Smooth-on Sil 950,P,Smooth-on Sil 950,530,33.12,10,7,53,"Seq.ID: 53
530mN
33.12KPa",N,N,1.072756593,1.072479963,0.139905008,0.072412531,530 mN,10 mm/s,33.12 KPa
18140,Nanotribometer Smooth-on Sil 950,P,Smooth-on Sil 950,530,33.12,10,8,53,"Seq.ID: 53
530mN
33.12KPa",N,N,1.064868154,1.067588676,0.139760908,0.073919634,530 mN,10 mm/s,33.12 KPa
18141,Nanotribometer Smooth-on Sil 950,P,Smooth-on Sil 950,530,33.12,10,9,53,"Seq.ID: 53
530mN
33.12KPa",N,N,1.062782492,1.063179659,0.139785388,0.072588805,530 mN,10 mm/s,33.12 KPa
18142,Nanotribometer Smooth-on Sil 950,P,Smooth-on Sil 950,530,33.12,10,10,53,"Seq.ID: 53
530mN
33.12KPa",N,N,1.062257897,1.062527366,0.138377921,0.071590755,530 mN,10 mm/s,33.12 KPa
18143,Nanotribometer Smooth-on Sil 950,P,Smooth-on Sil 950,530,33.12,10,11,53,"Seq.ID: 53
530mN
33.12KPa",N,N,1.058680332,1.060594243,0.134209411,0.070248338,530 mN,10 mm/s,33.12 KPa
18144,Nanotribometer Smooth-on Sil 950,P,Smooth-on Sil 950,530,33.12,10,12,53,"Seq.ID: 53
530mN
33.12KPa",N,N,1.057600389,1.05845517,0.131249639,0.06806654,530 mN,10 mm/s,33.12 KPa
18145,Nanotribometer Smooth-on Sil 950,P,Smooth-on Sil 950,530,33.12,10,13,53,"Seq.ID: 53
530mN
33.12KPa",N,N,1.058189387,1.058985566,0.132730091,0.067318269,530 mN,10 mm/s,33.12 KPa
18146,Nanotribometer Smooth-on Sil 950,P,Smooth-on Sil 950,530,33.12,10,14,53,"Seq.ID: 53
530mN
33.12KPa",N,N,1.059520989,1.058707932,0.133113436,0.068052456,530 mN,10 mm/s,33.12 KPa
18147,Nanotribometer Smooth-on Sil 950,P,Smooth-on Sil 950,530,33.12,10,15,53,"Seq.ID: 53
530mN
33.12KPa",N,N,1.062445378,1.061193961,0.132622796,0.06777902,530 mN,10 mm/s,33.12 KPa
18148,Nanotribometer Smooth-on Sil 950,P,Smooth-on Sil 950,530,33.12,10,16,53,"Seq.ID: 53
530mN
33.12KPa",N,N,1.060734989,1.061031805,0.133491082,0.068242369,530 mN,10 mm/s,33.12 KPa
18149,Nanotribometer Smooth-on Sil 950,P,Smooth-on Sil 950,530,33.12,10,17,53,"Seq.ID: 53
530mN
33.12KPa",N,N,1.060130738,1.060612051,0.134629659,0.068085568,530 mN,10 mm/s,33.12 KPa
18150,Nanotribometer Smooth-on Sil 950,P,Smooth-on Sil 950,530,33.12,10,18,53,"Seq.ID: 53
530mN
33.12KPa",N,N,1.062603059,1.063818245,0.131510751,0.066052505,530 mN,10 mm/s,33.12 KPa
18151,Nanotribometer Smooth-on Sil 950,P,Smooth-on Sil 950,530,33.12,10,19,53,"Seq.ID: 53
530mN
33.12KPa",N,N,1.055361587,1.056644974,0.130578576,0.067125444,530 mN,10 mm/s,33.12 KPa
18152,Nanotribometer Smooth-on Sil 950,P,Smooth-on Sil 950,530,33.12,10,20,53,"Seq.ID: 53
530mN
33.12KPa",N,N,1.057791467,1.056270312,0.132105151,0.066797993,530 mN,10 mm/s,33.12 KPa
18153,Nanotribometer Smooth-on Sil 950,P,Smooth-on Sil 950,530,33.12,10,21,53,"Seq.ID: 53
530mN
33.12KPa",N,N,1.060984285,1.059463367,0.132843031,0.067530092,530 mN,10 mm/s,33.12 KPa
18154,Nanotribometer Smooth-on Sil 950,P,Smooth-on Sil 950,530,33.12,10,22,53,"Seq.ID: 53
530mN
33.12KPa",N,N,1.056889329,1.057414215,0.131132485,0.068522438,530 mN,10 mm/s,33.12 KPa
18155,Nanotribometer Smooth-on Sil 950,P,Smooth-on Sil 950,530,33.12,10,23,53,"Seq.ID: 53
530mN
33.12KPa",N,N,1.058165415,1.05795713,0.129805003,0.06682084,530 mN,10 mm/s,33.12 KPa
18156,Nanotribometer Smooth-on Sil 950,P,Smooth-on Sil 950,530,33.12,10,24,53,"Seq.ID: 53
530mN
33.12KPa",N,N,1.055607952,1.057224584,0.125553872,0.065796335,530 mN,10 mm/s,33.12 KPa
18157,Nanotribometer Smooth-on Sil 950,P,Smooth-on Sil 950,530,33.12,10,25,53,"Seq.ID: 53
530mN
33.12KPa",N,N,1.059686611,1.057748061,0.129523201,0.065092046,530 mN,10 mm/s,33.12 KPa
18158,Nanotribometer Smooth-on Sil 950,P,Smooth-on Sil 950,530,33.12,10,26,53,"Seq.ID: 53
530mN
33.12KPa",N,N,1.05696055,1.057885856,0.127575234,0.066927736,530 mN,10 mm/s,33.12 KPa
18159,Nanotribometer Smooth-on Sil 950,P,Smooth-on Sil 950,530,33.12,10,27,53,"Seq.ID: 53
530mN
33.12KPa",N,N,1.052801986,1.054488202,0.123967607,0.065899093,530 mN,10 mm/s,33.12 KPa
18160,Nanotribometer Smooth-on Sil 950,P,Smooth-on Sil 950,530,33.12,10,28,53,"Seq.ID: 53
530mN
33.12KPa",N,N,1.051885801,1.053555846,0.118522201,0.062180896,530 mN,10 mm/s,33.12 KPa
18161,Nanotribometer Smooth-on Sil 950,P,Smooth-on Sil 950,530,33.12,10,29,53,"Seq.ID: 53
530mN
33.12KPa",N,N,1.055855847,1.052953626,0.128253768,0.064053183,530 mN,10 mm/s,33.12 KPa
18162,Nanotribometer Smooth-on Sil 950,P,Smooth-on Sil 950,530,33.12,10,30,53,"Seq.ID: 53
530mN
33.12KPa",N,N,1.053229729,1.054565167,0.124604598,0.065740185,530 mN,10 mm/s,33.12 KPa
18163,Nanotribometer Smooth-on Sil 950,P,Smooth-on Sil 950,530,33.12,10,31,53,"Seq.ID: 53
530mN
33.12KPa",N,N,1.04765557,1.043754254,0.129048629,0.063588902,530 mN,10 mm/s,33.12 KPa
18164,Nanotribometer Smooth-on Sil 950,P,Smooth-on Sil 950,540,33.75,10,1,54,"Seq.ID: 54
540mN
33.75KPa",N,N,0.825938786,1.077748748,0.412007965,0.007551223,540 mN,10 mm/s,33.75 KPa
18165,Nanotribometer Smooth-on Sil 950,P,Smooth-on Sil 950,540,33.75,10,2,54,"Seq.ID: 54
540mN
33.75KPa",N,N,1.033715422,1.0208592,0.119105759,0.057770674,540 mN,10 mm/s,33.75 KPa
18166,Nanotribometer Smooth-on Sil 950,P,Smooth-on Sil 950,540,33.75,10,3,54,"Seq.ID: 54
540mN
33.75KPa",N,N,1.04056424,1.036882383,0.122825121,0.059852093,540 mN,10 mm/s,33.75 KPa
18167,Nanotribometer Smooth-on Sil 950,P,Smooth-on Sil 950,540,33.75,10,4,54,"Seq.ID: 54
540mN
33.75KPa",N,N,1.045011461,1.043255871,0.124100274,0.062036803,540 mN,10 mm/s,33.75 KPa
18168,Nanotribometer Smooth-on Sil 950,P,Smooth-on Sil 950,540,33.75,10,5,54,"Seq.ID: 54
540mN
33.75KPa",N,N,1.046695367,1.04761122,0.118089239,0.060806887,540 mN,10 mm/s,33.75 KPa
18169,Nanotribometer Smooth-on Sil 950,P,Smooth-on Sil 950,540,33.75,10,6,54,"Seq.ID: 54
540mN
33.75KPa",N,N,1.046861624,1.047465254,0.120007159,0.060095161,540 mN,10 mm/s,33.75 KPa
18170,Nanotribometer Smooth-on Sil 950,P,Smooth-on Sil 950,540,33.75,10,7,54,"Seq.ID: 54
540mN
33.75KPa",N,N,1.050212352,1.048559041,0.123132156,0.060729465,540 mN,10 mm/s,33.75 KPa
18171,Nanotribometer Smooth-on Sil 950,P,Smooth-on Sil 950,540,33.75,10,8,54,"Seq.ID: 54
540mN
33.75KPa",N,N,1.053875237,1.05282358,0.125452286,0.062316353,540 mN,10 mm/s,33.75 KPa
18172,Nanotribometer Smooth-on Sil 950,P,Smooth-on Sil 950,540,33.75,10,9,54,"Seq.ID: 54
540mN
33.75KPa",N,N,1.053116798,1.052487274,0.125273793,0.062953968,540 mN,10 mm/s,33.75 KPa
18173,Nanotribometer Smooth-on Sil 950,P,Smooth-on Sil 950,540,33.75,10,10,54,"Seq.ID: 54
540mN
33.75KPa",N,N,1.051875414,1.0535885,0.124682,0.06228667,540 mN,10 mm/s,33.75 KPa
18174,Nanotribometer Smooth-on Sil 950,P,Smooth-on Sil 950,540,33.75,10,11,54,"Seq.ID: 54
540mN
33.75KPa",N,N,1.057097341,1.055002763,0.123975531,0.061386751,540 mN,10 mm/s,33.75 KPa
18175,Nanotribometer Smooth-on Sil 950,P,Smooth-on Sil 950,540,33.75,10,12,54,"Seq.ID: 54
540mN
33.75KPa",N,N,1.054493,1.055535188,0.12065851,0.061808852,540 mN,10 mm/s,33.75 KPa
18176,Nanotribometer Smooth-on Sil 950,P,Smooth-on Sil 950,540,33.75,10,13,54,"Seq.ID: 54
540mN
33.75KPa",N,N,1.049649588,1.050170664,0.12389022,0.063122267,540 mN,10 mm/s,33.75 KPa
18177,Nanotribometer Smooth-on Sil 950,P,Smooth-on Sil 950,540,33.75,10,14,54,"Seq.ID: 54
540mN
33.75KPa",N,N,1.048333939,1.04940182,0.123322413,0.063337685,540 mN,10 mm/s,33.75 KPa
18178,Nanotribometer Smooth-on Sil 950,P,Smooth-on Sil 950,540,33.75,10,15,54,"Seq.ID: 54
540mN
33.75KPa",N,N,1.049898498,1.047780509,0.128904249,0.064775502,540 mN,10 mm/s,33.75 KPa
18179,Nanotribometer Smooth-on Sil 950,P,Smooth-on Sil 950,540,33.75,10,16,54,"Seq.ID: 54
540mN
33.75KPa",N,N,1.050975853,1.050345001,0.130632148,0.065710268,540 mN,10 mm/s,33.75 KPa
18180,Nanotribometer Smooth-on Sil 950,P,Smooth-on Sil 950,540,33.75,10,17,54,"Seq.ID: 54
540mN
33.75KPa",N,N,1.051236512,1.050990409,0.129307282,0.065759064,540 mN,10 mm/s,33.75 KPa
18181,Nanotribometer Smooth-on Sil 950,P,Smooth-on Sil 950,540,33.75,10,18,54,"Seq.ID: 54
540mN
33.75KPa",N,N,1.050958511,1.052074155,0.125720536,0.064398676,540 mN,10 mm/s,33.75 KPa
18182,Nanotribometer Smooth-on Sil 950,P,Smooth-on Sil 950,540,33.75,10,19,54,"Seq.ID: 54
540mN
33.75KPa",N,N,1.050323044,1.050150458,0.125750393,0.064030329,540 mN,10 mm/s,33.75 KPa
18183,Nanotribometer Smooth-on Sil 950,P,Smooth-on Sil 950,540,33.75,10,20,54,"Seq.ID: 54
540mN
33.75KPa",N,N,1.046919637,1.049135879,0.119311824,0.06237423,540 mN,10 mm/s,33.75 KPa
18184,Nanotribometer Smooth-on Sil 950,P,Smooth-on Sil 950,540,33.75,10,21,54,"Seq.ID: 54
540mN
33.75KPa",N,N,1.051123898,1.049272964,0.121262474,0.06079691,540 mN,10 mm/s,33.75 KPa
18185,Nanotribometer Smooth-on Sil 950,P,Smooth-on Sil 950,540,33.75,10,22,54,"Seq.ID: 54
540mN
33.75KPa",N,N,1.05222984,1.052448134,0.121073688,0.061081703,540 mN,10 mm/s,33.75 KPa
18186,Nanotribometer Smooth-on Sil 950,P,Smooth-on Sil 950,540,33.75,10,23,54,"Seq.ID: 54
540mN
33.75KPa",N,N,1.052634326,1.052570548,0.12044248,0.060949173,540 mN,10 mm/s,33.75 KPa
18187,Nanotribometer Smooth-on Sil 950,P,Smooth-on Sil 950,540,33.75,10,24,54,"Seq.ID: 54
540mN
33.75KPa",N,N,1.050412244,1.050663612,0.120371736,0.062042391,540 mN,10 mm/s,33.75 KPa
18188,Nanotribometer Smooth-on Sil 950,P,Smooth-on Sil 950,540,33.75,10,25,54,"Seq.ID: 54
540mN
33.75KPa",N,N,1.050191133,1.050795625,0.119290246,0.061222011,540 mN,10 mm/s,33.75 KPa
18189,Nanotribometer Smooth-on Sil 950,P,Smooth-on Sil 950,540,33.75,10,26,54,"Seq.ID: 54
540mN
33.75KPa",N,N,1.052790741,1.051880491,0.12065519,0.060870752,540 mN,10 mm/s,33.75 KPa
18190,Nanotribometer Smooth-on Sil 950,P,Smooth-on Sil 950,540,33.75,10,27,54,"Seq.ID: 54
540mN
33.75KPa",N,N,1.055102003,1.054510727,0.121717956,0.060970542,540 mN,10 mm/s,33.75 KPa
18191,Nanotribometer Smooth-on Sil 950,P,Smooth-on Sil 950,540,33.75,10,28,54,"Seq.ID: 54
540mN
33.75KPa",N,N,1.054183744,1.055496758,0.122160697,0.061151907,540 mN,10 mm/s,33.75 KPa
18192,Nanotribometer Smooth-on Sil 950,P,Smooth-on Sil 950,540,33.75,10,29,54,"Seq.ID: 54
540mN
33.75KPa",N,N,1.055117019,1.054497436,0.12262232,0.061448127,540 mN,10 mm/s,33.75 KPa
18193,Nanotribometer Smooth-on Sil 950,P,Smooth-on Sil 950,540,33.75,10,30,54,"Seq.ID: 54
540mN
33.75KPa",N,N,1.054158279,1.053607639,0.126241782,0.063125341,540 mN,10 mm/s,33.75 KPa
18194,Nanotribometer Smooth-on Sil 950,P,Smooth-on Sil 950,540,33.75,10,31,54,"Seq.ID: 54
540mN
33.75KPa",N,N,1.053303527,1.047407302,0.133119334,0.062072833,540 mN,10 mm/s,33.75 KPa
18195,Nanotribometer Smooth-on Sil 950,P,Smooth-on Sil 950,550,34.38,10,1,55,"Seq.ID: 55
550mN
34.38KPa",N,N,0.783260395,1.073597114,0.44135911,0.009126196,550 mN,10 mm/s,34.38 KPa
18196,Nanotribometer Smooth-on Sil 950,P,Smooth-on Sil 950,550,34.38,10,2,55,"Seq.ID: 55
550mN
34.38KPa",N,N,1.030698792,1.016191051,0.115401806,0.056205426,550 mN,10 mm/s,34.38 KPa
18197,Nanotribometer Smooth-on Sil 950,P,Smooth-on Sil 950,550,34.38,10,3,55,"Seq.ID: 55
550mN
34.38KPa",N,N,1.037036636,1.033650213,0.119238399,0.056294214,550 mN,10 mm/s,34.38 KPa
18198,Nanotribometer Smooth-on Sil 950,P,Smooth-on Sil 950,550,34.38,10,4,55,"Seq.ID: 55
550mN
34.38KPa",N,N,1.041904621,1.039448142,0.125551831,0.060392852,550 mN,10 mm/s,34.38 KPa
18199,Nanotribometer Smooth-on Sil 950,P,Smooth-on Sil 950,550,34.38,10,5,55,"Seq.ID: 55
550mN
34.38KPa",N,N,1.044870399,1.045278355,0.121852218,0.060633518,550 mN,10 mm/s,34.38 KPa
18200,Nanotribometer Smooth-on Sil 950,P,Smooth-on Sil 950,550,34.38,10,6,55,"Seq.ID: 55
550mN
34.38KPa",N,N,1.044791897,1.044333687,0.122833131,0.060053683,550 mN,10 mm/s,34.38 KPa
18201,Nanotribometer Smooth-on Sil 950,P,Smooth-on Sil 950,550,34.38,10,7,55,"Seq.ID: 55
550mN
34.38KPa",N,N,1.047825928,1.045803688,0.125103041,0.061628895,550 mN,10 mm/s,34.38 KPa
18202,Nanotribometer Smooth-on Sil 950,P,Smooth-on Sil 950,550,34.38,10,8,55,"Seq.ID: 55
550mN
34.38KPa",N,N,1.04756382,1.047807073,0.124240792,0.062149387,550 mN,10 mm/s,34.38 KPa
18203,Nanotribometer Smooth-on Sil 950,P,Smooth-on Sil 950,550,34.38,10,9,55,"Seq.ID: 55
550mN
34.38KPa",N,N,1.050080027,1.048938618,0.125116172,0.061703012,550 mN,10 mm/s,34.38 KPa
18204,Nanotribometer Smooth-on Sil 950,P,Smooth-on Sil 950,550,34.38,10,10,55,"Seq.ID: 55
550mN
34.38KPa",N,N,1.051106359,1.051598852,0.125648746,0.06215712,550 mN,10 mm/s,34.38 KPa
18205,Nanotribometer Smooth-on Sil 950,P,Smooth-on Sil 950,550,34.38,10,11,55,"Seq.ID: 55
550mN
34.38KPa",N,N,1.050970803,1.051370009,0.124819897,0.061802148,550 mN,10 mm/s,34.38 KPa
18206,Nanotribometer Smooth-on Sil 950,P,Smooth-on Sil 950,550,34.38,10,12,55,"Seq.ID: 55
550mN
34.38KPa",N,N,1.043352411,1.044902701,0.126631685,0.0643816,550 mN,10 mm/s,34.38 KPa
18207,Nanotribometer Smooth-on Sil 950,P,Smooth-on Sil 950,550,34.38,10,13,55,"Seq.ID: 55
550mN
34.38KPa",N,N,1.044988554,1.044735925,0.12476635,0.062578535,550 mN,10 mm/s,34.38 KPa
18208,Nanotribometer Smooth-on Sil 950,P,Smooth-on Sil 950,550,34.38,10,14,55,"Seq.ID: 55
550mN
34.38KPa",N,N,1.049412007,1.047660774,0.126459275,0.06278588,550 mN,10 mm/s,34.38 KPa
18209,Nanotribometer Smooth-on Sil 950,P,Smooth-on Sil 950,550,34.38,10,15,55,"Seq.ID: 55
550mN
34.38KPa",N,N,1.050196588,1.049278795,0.129157685,0.065241171,550 mN,10 mm/s,34.38 KPa
18210,Nanotribometer Smooth-on Sil 950,P,Smooth-on Sil 950,550,34.38,10,16,55,"Seq.ID: 55
550mN
34.38KPa",N,N,1.048384058,1.048868007,0.128704632,0.065653633,550 mN,10 mm/s,34.38 KPa
18211,Nanotribometer Smooth-on Sil 950,P,Smooth-on Sil 950,550,34.38,10,17,55,"Seq.ID: 55
550mN
34.38KPa",N,N,1.047692341,1.048057636,0.128306648,0.064412032,550 mN,10 mm/s,34.38 KPa
18212,Nanotribometer Smooth-on Sil 950,P,Smooth-on Sil 950,550,34.38,10,18,55,"Seq.ID: 55
550mN
34.38KPa",N,N,1.050345552,1.049757499,0.12756562,0.063196586,550 mN,10 mm/s,34.38 KPa
18213,Nanotribometer Smooth-on Sil 950,P,Smooth-on Sil 950,550,34.38,10,19,55,"Seq.ID: 55
550mN
34.38KPa",N,N,1.050746245,1.051753658,0.123223489,0.062571228,550 mN,10 mm/s,34.38 KPa
18214,Nanotribometer Smooth-on Sil 950,P,Smooth-on Sil 950,550,34.38,10,20,55,"Seq.ID: 55
550mN
34.38KPa",N,N,1.048190176,1.048754637,0.125814402,0.06312456,550 mN,10 mm/s,34.38 KPa
18215,Nanotribometer Smooth-on Sil 950,P,Smooth-on Sil 950,550,34.38,10,21,55,"Seq.ID: 55
550mN
34.38KPa",N,N,1.046440114,1.047372875,0.12625,0.062835932,550 mN,10 mm/s,34.38 KPa
18216,Nanotribometer Smooth-on Sil 950,P,Smooth-on Sil 950,550,34.38,10,22,55,"Seq.ID: 55
550mN
34.38KPa",N,N,1.051312901,1.049592898,0.126084859,0.061983295,550 mN,10 mm/s,34.38 KPa
18217,Nanotribometer Smooth-on Sil 950,P,Smooth-on Sil 950,550,34.38,10,23,55,"Seq.ID: 55
550mN
34.38KPa",N,N,1.049474213,1.050097173,0.124534619,0.062361322,550 mN,10 mm/s,34.38 KPa
18218,Nanotribometer Smooth-on Sil 950,P,Smooth-on Sil 950,550,34.38,10,24,55,"Seq.ID: 55
550mN
34.38KPa",N,N,1.047850931,1.047194448,0.129016879,0.063983414,550 mN,10 mm/s,34.38 KPa
18219,Nanotribometer Smooth-on Sil 950,P,Smooth-on Sil 950,550,34.38,10,25,55,"Seq.ID: 55
550mN
34.38KPa",N,N,1.050382045,1.049759258,0.127786041,0.063753073,550 mN,10 mm/s,34.38 KPa
18220,Nanotribometer Smooth-on Sil 950,P,Smooth-on Sil 950,550,34.38,10,26,55,"Seq.ID: 55
550mN
34.38KPa",N,N,1.051817017,1.050738098,0.128088806,0.064582975,550 mN,10 mm/s,34.38 KPa
18221,Nanotribometer Smooth-on Sil 950,P,Smooth-on Sil 950,550,34.38,10,27,55,"Seq.ID: 55
550mN
34.38KPa",N,N,1.054270124,1.053170978,0.129014285,0.065267515,550 mN,10 mm/s,34.38 KPa
18222,Nanotribometer Smooth-on Sil 950,P,Smooth-on Sil 950,550,34.38,10,28,55,"Seq.ID: 55
550mN
34.38KPa",N,N,1.055678003,1.056510645,0.126518985,0.063893236,550 mN,10 mm/s,34.38 KPa
18223,Nanotribometer Smooth-on Sil 950,P,Smooth-on Sil 950,550,34.38,10,29,55,"Seq.ID: 55
550mN
34.38KPa",N,N,1.052219197,1.053846597,0.124996897,0.064279709,550 mN,10 mm/s,34.38 KPa
18224,Nanotribometer Smooth-on Sil 950,P,Smooth-on Sil 950,550,34.38,10,30,55,"Seq.ID: 55
550mN
34.38KPa",N,N,1.048048207,1.047663611,0.12736937,0.064902251,550 mN,10 mm/s,34.38 KPa
18225,Nanotribometer Smooth-on Sil 950,P,Smooth-on Sil 950,550,34.38,10,31,55,"Seq.ID: 55
550mN
34.38KPa",N,N,1.045655625,1.040517704,0.134041073,0.063528896,550 mN,10 mm/s,34.38 KPa
18226,Nanotribometer Smooth-on Sil 950,P,Smooth-on Sil 950,560,35,10,1,56,"Seq.ID: 56
560mN
35KPa",N,N,0.83218916,1.07449385,0.399820522,0.00767164,560 mN,10 mm/s,35 KPa
18227,Nanotribometer Smooth-on Sil 950,P,Smooth-on Sil 950,560,35,10,2,56,"Seq.ID: 56
560mN
35KPa",N,N,1.026614907,1.014894394,0.11775709,0.056871137,560 mN,10 mm/s,35 KPa
18228,Nanotribometer Smooth-on Sil 950,P,Smooth-on Sil 950,560,35,10,3,56,"Seq.ID: 56
560mN
35KPa",N,N,1.034355481,1.030501603,0.121919453,0.058043784,560 mN,10 mm/s,35 KPa
18229,Nanotribometer Smooth-on Sil 950,P,Smooth-on Sil 950,560,35,10,4,56,"Seq.ID: 56
560mN
35KPa",N,N,1.034939994,1.03613369,0.120040156,0.059159224,560 mN,10 mm/s,35 KPa
18230,Nanotribometer Smooth-on Sil 950,P,Smooth-on Sil 950,560,35,10,5,56,"Seq.ID: 56
560mN
35KPa",N,N,1.040192981,1.0389581,0.12317973,0.058575544,560 mN,10 mm/s,35 KPa
18231,Nanotribometer Smooth-on Sil 950,P,Smooth-on Sil 950,560,35,10,6,56,"Seq.ID: 56
560mN
35KPa",N,N,1.03669863,1.036141131,0.124187434,0.062253507,560 mN,10 mm/s,35 KPa
18232,Nanotribometer Smooth-on Sil 950,P,Smooth-on Sil 950,560,35,10,7,56,"Seq.ID: 56
560mN
35KPa",N,N,1.037668762,1.038295152,0.122012454,0.061129939,560 mN,10 mm/s,35 KPa
18233,Nanotribometer Smooth-on Sil 950,P,Smooth-on Sil 950,560,35,10,8,56,"Seq.ID: 56
560mN
35KPa",N,N,1.040371306,1.039168116,0.124007698,0.061070925,560 mN,10 mm/s,35 KPa
18234,Nanotribometer Smooth-on Sil 950,P,Smooth-on Sil 950,560,35,10,9,56,"Seq.ID: 56
560mN
35KPa",N,N,1.041639667,1.041210992,0.12424441,0.062404768,560 mN,10 mm/s,35 KPa
18235,Nanotribometer Smooth-on Sil 950,P,Smooth-on Sil 950,560,35,10,10,56,"Seq.ID: 56
560mN
35KPa",N,N,1.044570357,1.04326948,0.124383453,0.062316426,560 mN,10 mm/s,35 KPa
18236,Nanotribometer Smooth-on Sil 950,P,Smooth-on Sil 950,560,35,10,11,56,"Seq.ID: 56
560mN
35KPa",N,N,1.045262671,1.044455988,0.125082479,0.063239919,560 mN,10 mm/s,35 KPa
18237,Nanotribometer Smooth-on Sil 950,P,Smooth-on Sil 950,560,35,10,12,56,"Seq.ID: 56
560mN
35KPa",N,N,1.040153403,1.042113818,0.120974686,0.062762806,560 mN,10 mm/s,35 KPa
18238,Nanotribometer Smooth-on Sil 950,P,Smooth-on Sil 950,560,35,10,13,56,"Seq.ID: 56
560mN
35KPa",N,N,1.042204042,1.041230402,0.124761392,0.061212577,560 mN,10 mm/s,35 KPa
18239,Nanotribometer Smooth-on Sil 950,P,Smooth-on Sil 950,560,35,10,14,56,"Seq.ID: 56
560mN
35KPa",N,N,1.042042239,1.043442093,0.122202603,0.060953238,560 mN,10 mm/s,35 KPa
18240,Nanotribometer Smooth-on Sil 950,P,Smooth-on Sil 950,560,35,10,15,56,"Seq.ID: 56
560mN
35KPa",N,N,1.046700232,1.044747758,0.124630996,0.060701306,560 mN,10 mm/s,35 KPa
18241,Nanotribometer Smooth-on Sil 950,P,Smooth-on Sil 950,560,35,10,16,56,"Seq.ID: 56
560mN
35KPa",N,N,1.047464995,1.047926889,0.124201327,0.061516669,560 mN,10 mm/s,35 KPa
18242,Nanotribometer Smooth-on Sil 950,P,Smooth-on Sil 950,560,35,10,17,56,"Seq.ID: 56
560mN
35KPa",N,N,1.049062175,1.048661751,0.123949358,0.061235302,560 mN,10 mm/s,35 KPa
18243,Nanotribometer Smooth-on Sil 950,P,Smooth-on Sil 950,560,35,10,18,56,"Seq.ID: 56
560mN
35KPa",N,N,1.051076223,1.050231716,0.122984286,0.061210761,560 mN,10 mm/s,35 KPa
18244,Nanotribometer Smooth-on Sil 950,P,Smooth-on Sil 950,560,35,10,19,56,"Seq.ID: 56
560mN
35KPa",N,N,1.046972944,1.049411422,0.120958595,0.060708759,560 mN,10 mm/s,35 KPa
18245,Nanotribometer Smooth-on Sil 950,P,Smooth-on Sil 950,560,35,10,20,56,"Seq.ID: 56
560mN
35KPa",N,N,1.047368656,1.046442997,0.120773192,0.059407934,560 mN,10 mm/s,35 KPa
18246,Nanotribometer Smooth-on Sil 950,P,Smooth-on Sil 950,560,35,10,21,56,"Seq.ID: 56
560mN
35KPa",N,N,1.042940188,1.043027522,0.123670026,0.062559569,560 mN,10 mm/s,35 KPa
18247,Nanotribometer Smooth-on Sil 950,P,Smooth-on Sil 950,560,35,10,22,56,"Seq.ID: 56
560mN
35KPa",N,N,1.043934991,1.04380337,0.122928938,0.061807295,560 mN,10 mm/s,35 KPa
18248,Nanotribometer Smooth-on Sil 950,P,Smooth-on Sil 950,560,35,10,23,56,"Seq.ID: 56
560mN
35KPa",N,N,1.043678664,1.044016805,0.121987244,0.061058188,560 mN,10 mm/s,35 KPa
18249,Nanotribometer Smooth-on Sil 950,P,Smooth-on Sil 950,560,35,10,24,56,"Seq.ID: 56
560mN
35KPa",N,N,1.043273401,1.043024283,0.124334554,0.062547148,560 mN,10 mm/s,35 KPa
18250,Nanotribometer Smooth-on Sil 950,P,Smooth-on Sil 950,560,35,10,25,56,"Seq.ID: 56
560mN
35KPa",N,N,1.041676814,1.042660319,0.122180387,0.061553816,560 mN,10 mm/s,35 KPa
18251,Nanotribometer Smooth-on Sil 950,P,Smooth-on Sil 950,560,35,10,26,56,"Seq.ID: 56
560mN
35KPa",N,N,1.043252331,1.041803751,0.12496585,0.061954431,560 mN,10 mm/s,35 KPa
18252,Nanotribometer Smooth-on Sil 950,P,Smooth-on Sil 950,560,35,10,27,56,"Seq.ID: 56
560mN
35KPa",N,N,1.042879206,1.042747852,0.124519172,0.063028814,560 mN,10 mm/s,35 KPa
18253,Nanotribometer Smooth-on Sil 950,P,Smooth-on Sil 950,560,35,10,28,56,"Seq.ID: 56
560mN
35KPa",N,N,1.046053052,1.044914014,0.125693938,0.062899964,560 mN,10 mm/s,35 KPa
18254,Nanotribometer Smooth-on Sil 950,P,Smooth-on Sil 950,560,35,10,29,56,"Seq.ID: 56
560mN
35KPa",N,N,1.041793277,1.044824707,0.122786892,0.062564112,560 mN,10 mm/s,35 KPa
18255,Nanotribometer Smooth-on Sil 950,P,Smooth-on Sil 950,560,35,10,30,56,"Seq.ID: 56
560mN
35KPa",N,N,1.043164844,1.041497185,0.126028311,0.062580171,560 mN,10 mm/s,35 KPa
18256,Nanotribometer Smooth-on Sil 950,P,Smooth-on Sil 950,560,35,10,31,56,"Seq.ID: 56
560mN
35KPa",N,N,1.04424013,1.037474647,0.132816986,0.061214304,560 mN,10 mm/s,35 KPa
18257,Nanotribometer Smooth-on Sil 950,P,Smooth-on Sil 950,570,35.62,10,1,57,"Seq.ID: 57
570mN
35.62KPa",N,N,0.783753501,1.065421971,0.415789028,0.009024191,570 mN,10 mm/s,35.62 KPa
18258,Nanotribometer Smooth-on Sil 950,P,Smooth-on Sil 950,570,35.62,10,2,57,"Seq.ID: 57
570mN
35.62KPa",N,N,1.025770676,1.009109417,0.118692213,0.057250068,570 mN,10 mm/s,35.62 KPa
18259,Nanotribometer Smooth-on Sil 950,P,Smooth-on Sil 950,570,35.62,10,3,57,"Seq.ID: 57
570mN
35.62KPa",N,N,1.031097748,1.028999919,0.119044626,0.057199654,570 mN,10 mm/s,35.62 KPa
18260,Nanotribometer Smooth-on Sil 950,P,Smooth-on Sil 950,570,35.62,10,4,57,"Seq.ID: 57
570mN
35.62KPa",N,N,1.034393776,1.032654044,0.122059883,0.059576211,570 mN,10 mm/s,35.62 KPa
18261,Nanotribometer Smooth-on Sil 950,P,Smooth-on Sil 950,570,35.62,10,5,57,"Seq.ID: 57
570mN
35.62KPa",N,N,1.035366624,1.035218067,0.12095689,0.060275928,570 mN,10 mm/s,35.62 KPa
18262,Nanotribometer Smooth-on Sil 950,P,Smooth-on Sil 950,570,35.62,10,6,57,"Seq.ID: 57
570mN
35.62KPa",N,N,1.034721961,1.034943666,0.122129311,0.061726311,570 mN,10 mm/s,35.62 KPa
18263,Nanotribometer Smooth-on Sil 950,P,Smooth-on Sil 950,570,35.62,10,7,57,"Seq.ID: 57
570mN
35.62KPa",N,N,1.03268082,1.032293467,0.124743034,0.062961602,570 mN,10 mm/s,35.62 KPa
18264,Nanotribometer Smooth-on Sil 950,P,Smooth-on Sil 950,570,35.62,10,8,57,"Seq.ID: 57
570mN
35.62KPa",N,N,1.035247367,1.034820634,0.121998151,0.06135794,570 mN,10 mm/s,35.62 KPa
18265,Nanotribometer Smooth-on Sil 950,P,Smooth-on Sil 950,570,35.62,10,9,57,"Seq.ID: 57
570mN
35.62KPa",N,N,1.037778155,1.036604966,0.123825259,0.06107584,570 mN,10 mm/s,35.62 KPa
18266,Nanotribometer Smooth-on Sil 950,P,Smooth-on Sil 950,570,35.62,10,10,57,"Seq.ID: 57
570mN
35.62KPa",N,N,1.032978736,1.034793185,0.120473061,0.061581113,570 mN,10 mm/s,35.62 KPa
18267,Nanotribometer Smooth-on Sil 950,P,Smooth-on Sil 950,570,35.62,10,11,57,"Seq.ID: 57
570mN
35.62KPa",N,N,1.035378572,1.034079026,0.120212222,0.059730694,570 mN,10 mm/s,35.62 KPa
18268,Nanotribometer Smooth-on Sil 950,P,Smooth-on Sil 950,570,35.62,10,12,57,"Seq.ID: 57
570mN
35.62KPa",N,N,1.036425847,1.037091122,0.11741753,0.059076401,570 mN,10 mm/s,35.62 KPa
18269,Nanotribometer Smooth-on Sil 950,P,Smooth-on Sil 950,570,35.62,10,13,57,"Seq.ID: 57
570mN
35.62KPa",N,N,1.035436628,1.035229635,0.119432008,0.05984155,570 mN,10 mm/s,35.62 KPa
18270,Nanotribometer Smooth-on Sil 950,P,Smooth-on Sil 950,570,35.62,10,14,57,"Seq.ID: 57
570mN
35.62KPa",N,N,1.038350178,1.038093035,0.118419461,0.058970004,570 mN,10 mm/s,35.62 KPa
18271,Nanotribometer Smooth-on Sil 950,P,Smooth-on Sil 950,570,35.62,10,15,57,"Seq.ID: 57
570mN
35.62KPa",N,N,1.036097671,1.037772235,0.113315745,0.057928347,570 mN,10 mm/s,35.62 KPa
18272,Nanotribometer Smooth-on Sil 950,P,Smooth-on Sil 950,570,35.62,10,16,57,"Seq.ID: 57
570mN
35.62KPa",N,N,1.037567253,1.036963034,0.116447587,0.056703051,570 mN,10 mm/s,35.62 KPa
