Repository: tolstoys19/Friction-Measurements-Between-PLA-and-Silicone

# Friction-Measurements-Between-PLA-and-Silicone

In here we provide a dataset with measurements for friction between:

1. DragonSkin10-PLA
2. Smooth-on Sil 950-PLA

File: CoF-Measurements.csv (part 18 of 19)
,DataName,StaticPartner,Material,NominalLoad,H.pressure,MaxLinSpeed,CycleID,SequenceID,SequenceName,Omit,Loaded,CoF.mean,CoF.SMA.mean,CoF.sd,CoF.SMA.sd,NominalLoad.label,MaxLinSpeed.label,H.pressure.label
18273,Nanotribometer Smooth-on Sil 950,P,Smooth-on Sil 950,570,35.62,10,17,57,"Seq.ID: 57
570mN
35.62KPa",N,N,1.04147436,1.040312633,0.11697654,0.057395002,570 mN,10 mm/s,35.62 KPa
18274,Nanotribometer Smooth-on Sil 950,P,Smooth-on Sil 950,570,35.62,10,18,57,"Seq.ID: 57
570mN
35.62KPa",N,N,1.038802106,1.03999707,0.114583826,0.057891703,570 mN,10 mm/s,35.62 KPa
18275,Nanotribometer Smooth-on Sil 950,P,Smooth-on Sil 950,570,35.62,10,19,57,"Seq.ID: 57
570mN
35.62KPa",N,N,1.035470173,1.036805611,0.116305281,0.056921978,570 mN,10 mm/s,35.62 KPa
18276,Nanotribometer Smooth-on Sil 950,P,Smooth-on Sil 950,570,35.62,10,20,57,"Seq.ID: 57
570mN
35.62KPa",N,N,1.032792749,1.033375023,0.116792895,0.057832268,570 mN,10 mm/s,35.62 KPa
18277,Nanotribometer Smooth-on Sil 950,P,Smooth-on Sil 950,570,35.62,10,21,57,"Seq.ID: 57
570mN
35.62KPa",N,N,1.034005608,1.033319345,0.11537718,0.056838985,570 mN,10 mm/s,35.62 KPa
18278,Nanotribometer Smooth-on Sil 950,P,Smooth-on Sil 950,570,35.62,10,22,57,"Seq.ID: 57
570mN
35.62KPa",N,N,1.037950234,1.036911765,0.118591251,0.057570542,570 mN,10 mm/s,35.62 KPa
18279,Nanotribometer Smooth-on Sil 950,P,Smooth-on Sil 950,570,35.62,10,23,57,"Seq.ID: 57
570mN
35.62KPa",N,N,1.037548569,1.037846408,0.116587033,0.058194067,570 mN,10 mm/s,35.62 KPa
18280,Nanotribometer Smooth-on Sil 950,P,Smooth-on Sil 950,570,35.62,10,24,57,"Seq.ID: 57
570mN
35.62KPa",N,N,1.039441533,1.038327007,0.116815607,0.058098049,570 mN,10 mm/s,35.62 KPa
18281,Nanotribometer Smooth-on Sil 950,P,Smooth-on Sil 950,570,35.62,10,25,57,"Seq.ID: 57
570mN
35.62KPa",N,N,1.040811171,1.039768829,0.119669802,0.059164655,570 mN,10 mm/s,35.62 KPa
18282,Nanotribometer Smooth-on Sil 950,P,Smooth-on Sil 950,570,35.62,10,26,57,"Seq.ID: 57
570mN
35.62KPa",N,N,1.037024326,1.03835327,0.119012099,0.060843306,570 mN,10 mm/s,35.62 KPa
18283,Nanotribometer Smooth-on Sil 950,P,Smooth-on Sil 950,570,35.62,10,27,57,"Seq.ID: 57
570mN
35.62KPa",N,N,1.039764218,1.038796452,0.120778371,0.060862115,570 mN,10 mm/s,35.62 KPa
18284,Nanotribometer Smooth-on Sil 950,P,Smooth-on Sil 950,570,35.62,10,28,57,"Seq.ID: 57
570mN
35.62KPa",N,N,1.040520726,1.040828314,0.118785487,0.059996635,570 mN,10 mm/s,35.62 KPa
18285,Nanotribometer Smooth-on Sil 950,P,Smooth-on Sil 950,570,35.62,10,29,57,"Seq.ID: 57
570mN
35.62KPa",N,N,1.040693125,1.040480146,0.120095948,0.060802936,570 mN,10 mm/s,35.62 KPa
18286,Nanotribometer Smooth-on Sil 950,P,Smooth-on Sil 950,570,35.62,10,30,57,"Seq.ID: 57
570mN
35.62KPa",N,N,1.042376159,1.041993108,0.119413917,0.05993268,570 mN,10 mm/s,35.62 KPa
18287,Nanotribometer Smooth-on Sil 950,P,Smooth-on Sil 950,570,35.62,10,31,57,"Seq.ID: 57
570mN
35.62KPa",N,N,1.03667835,1.031979863,0.124603927,0.05933004,570 mN,10 mm/s,35.62 KPa
18288,Nanotribometer Smooth-on Sil 950,P,Smooth-on Sil 950,580,36.25,10,1,58,"Seq.ID: 58
580mN
36.25KPa",N,N,0.770430495,1.052646855,0.418874055,0.008923171,580 mN,10 mm/s,36.25 KPa
18289,Nanotribometer Smooth-on Sil 950,P,Smooth-on Sil 950,580,36.25,10,2,58,"Seq.ID: 58
580mN
36.25KPa",N,N,1.004690699,0.991526465,0.108888666,0.054839179,580 mN,10 mm/s,36.25 KPa
18290,Nanotribometer Smooth-on Sil 950,P,Smooth-on Sil 950,580,36.25,10,3,58,"Seq.ID: 58
580mN
36.25KPa",N,N,1.014319438,1.00853211,0.117752854,0.056448956,580 mN,10 mm/s,36.25 KPa
18291,Nanotribometer Smooth-on Sil 950,P,Smooth-on Sil 950,580,36.25,10,4,58,"Seq.ID: 58
580mN
36.25KPa",N,N,1.019866446,1.018793136,0.118151799,0.059055914,580 mN,10 mm/s,36.25 KPa
18292,Nanotribometer Smooth-on Sil 950,P,Smooth-on Sil 950,580,36.25,10,5,58,"Seq.ID: 58
580mN
36.25KPa",N,N,1.024042834,1.022469529,0.119633767,0.060069666,580 mN,10 mm/s,36.25 KPa
18293,Nanotribometer Smooth-on Sil 950,P,Smooth-on Sil 950,580,36.25,10,6,58,"Seq.ID: 58
580mN
36.25KPa",N,N,1.025990704,1.025891868,0.118217185,0.059366088,580 mN,10 mm/s,36.25 KPa
18294,Nanotribometer Smooth-on Sil 950,P,Smooth-on Sil 950,580,36.25,10,7,58,"Seq.ID: 58
580mN
36.25KPa",N,N,1.027655469,1.027764423,0.116970262,0.05906903,580 mN,10 mm/s,36.25 KPa
18295,Nanotribometer Smooth-on Sil 950,P,Smooth-on Sil 950,580,36.25,10,8,58,"Seq.ID: 58
580mN
36.25KPa",N,N,1.026662325,1.026648456,0.117099824,0.059155278,580 mN,10 mm/s,36.25 KPa
18296,Nanotribometer Smooth-on Sil 950,P,Smooth-on Sil 950,580,36.25,10,9,58,"Seq.ID: 58
580mN
36.25KPa",N,N,1.02795008,1.027595865,0.116922,0.058374447,580 mN,10 mm/s,36.25 KPa
18297,Nanotribometer Smooth-on Sil 950,P,Smooth-on Sil 950,580,36.25,10,10,58,"Seq.ID: 58
580mN
36.25KPa",N,N,1.030692255,1.029965606,0.117592146,0.058361496,580 mN,10 mm/s,36.25 KPa
18298,Nanotribometer Smooth-on Sil 950,P,Smooth-on Sil 950,580,36.25,10,11,58,"Seq.ID: 58
580mN
36.25KPa",N,N,1.026407724,1.028304474,0.116634551,0.058187506,580 mN,10 mm/s,36.25 KPa
18299,Nanotribometer Smooth-on Sil 950,P,Smooth-on Sil 950,580,36.25,10,12,58,"Seq.ID: 58
580mN
36.25KPa",N,N,1.030251154,1.028494631,0.117175802,0.057040444,580 mN,10 mm/s,36.25 KPa
18300,Nanotribometer Smooth-on Sil 950,P,Smooth-on Sil 950,580,36.25,10,13,58,"Seq.ID: 58
580mN
36.25KPa",N,N,1.029893276,1.030301504,0.116270259,0.057932035,580 mN,10 mm/s,36.25 KPa
18301,Nanotribometer Smooth-on Sil 950,P,Smooth-on Sil 950,580,36.25,10,14,58,"Seq.ID: 58
580mN
36.25KPa",N,N,1.027981581,1.027929108,0.11642152,0.05794697,580 mN,10 mm/s,36.25 KPa
18302,Nanotribometer Smooth-on Sil 950,P,Smooth-on Sil 950,580,36.25,10,15,58,"Seq.ID: 58
580mN
36.25KPa",N,N,1.027588698,1.028621172,0.117092081,0.057178805,580 mN,10 mm/s,36.25 KPa
18303,Nanotribometer Smooth-on Sil 950,P,Smooth-on Sil 950,580,36.25,10,16,58,"Seq.ID: 58
580mN
36.25KPa",N,N,1.026358976,1.026716087,0.115190111,0.056498484,580 mN,10 mm/s,36.25 KPa
18304,Nanotribometer Smooth-on Sil 950,P,Smooth-on Sil 950,580,36.25,10,17,58,"Seq.ID: 58
580mN
36.25KPa",N,N,1.028727787,1.027701303,0.116522869,0.057326599,580 mN,10 mm/s,36.25 KPa
18305,Nanotribometer Smooth-on Sil 950,P,Smooth-on Sil 950,580,36.25,10,18,58,"Seq.ID: 58
580mN
36.25KPa",N,N,1.029900161,1.0301523,0.116385479,0.056915591,580 mN,10 mm/s,36.25 KPa
18306,Nanotribometer Smooth-on Sil 950,P,Smooth-on Sil 950,580,36.25,10,19,58,"Seq.ID: 58
580mN
36.25KPa",N,N,1.033576195,1.032448888,0.116336052,0.056626344,580 mN,10 mm/s,36.25 KPa
18307,Nanotribometer Smooth-on Sil 950,P,Smooth-on Sil 950,580,36.25,10,20,58,"Seq.ID: 58
580mN
36.25KPa",N,N,1.031226672,1.032433207,0.114945862,0.057273517,580 mN,10 mm/s,36.25 KPa
18308,Nanotribometer Smooth-on Sil 950,P,Smooth-on Sil 950,580,36.25,10,21,58,"Seq.ID: 58
580mN
36.25KPa",N,N,1.027691901,1.028009217,0.117485666,0.058026851,580 mN,10 mm/s,36.25 KPa
18309,Nanotribometer Smooth-on Sil 950,P,Smooth-on Sil 950,580,36.25,10,22,58,"Seq.ID: 58
580mN
36.25KPa",N,N,1.028708489,1.027644316,0.11777335,0.057323524,580 mN,10 mm/s,36.25 KPa
18310,Nanotribometer Smooth-on Sil 950,P,Smooth-on Sil 950,580,36.25,10,23,58,"Seq.ID: 58
580mN
36.25KPa",N,N,1.031862381,1.030431447,0.119706935,0.058251284,580 mN,10 mm/s,36.25 KPa
18311,Nanotribometer Smooth-on Sil 950,P,Smooth-on Sil 950,580,36.25,10,24,58,"Seq.ID: 58
580mN
36.25KPa",N,N,1.031135139,1.031807026,0.120296585,0.059572592,580 mN,10 mm/s,36.25 KPa
18312,Nanotribometer Smooth-on Sil 950,P,Smooth-on Sil 950,580,36.25,10,25,58,"Seq.ID: 58
580mN
36.25KPa",N,N,1.029663873,1.030131107,0.119773271,0.059653196,580 mN,10 mm/s,36.25 KPa
18313,Nanotribometer Smooth-on Sil 950,P,Smooth-on Sil 950,580,36.25,10,26,58,"Seq.ID: 58
580mN
36.25KPa",N,N,1.031349021,1.030599295,0.121407889,0.059850788,580 mN,10 mm/s,36.25 KPa
18314,Nanotribometer Smooth-on Sil 950,P,Smooth-on Sil 950,580,36.25,10,27,58,"Seq.ID: 58
580mN
36.25KPa",N,N,1.033867148,1.032841593,0.121939297,0.059998571,580 mN,10 mm/s,36.25 KPa
18315,Nanotribometer Smooth-on Sil 950,P,Smooth-on Sil 950,580,36.25,10,28,58,"Seq.ID: 58
580mN
36.25KPa",N,N,1.032197228,1.032761223,0.123829736,0.062180713,580 mN,10 mm/s,36.25 KPa
18316,Nanotribometer Smooth-on Sil 950,P,Smooth-on Sil 950,580,36.25,10,29,58,"Seq.ID: 58
580mN
36.25KPa",N,N,1.023191833,1.026120711,0.121575249,0.063578765,580 mN,10 mm/s,36.25 KPa
18317,Nanotribometer Smooth-on Sil 950,P,Smooth-on Sil 950,580,36.25,10,30,58,"Seq.ID: 58
580mN
36.25KPa",N,N,0.996976569,0.999344935,0.133444675,0.074302276,580 mN,10 mm/s,36.25 KPa
18318,Nanotribometer Smooth-on Sil 950,P,Smooth-on Sil 950,580,36.25,10,31,58,"Seq.ID: 58
580mN
36.25KPa",N,N,0.976869168,0.975428852,0.145993491,0.076560343,580 mN,10 mm/s,36.25 KPa
18319,Nanotribometer Smooth-on Sil 950,P,Smooth-on Sil 950,590,36.88,10,1,59,"Seq.ID: 59
590mN
36.88KPa",N,N,0.830216684,1.019729549,0.301678661,0.010629685,590 mN,10 mm/s,36.88 KPa
18320,Nanotribometer Smooth-on Sil 950,P,Smooth-on Sil 950,590,36.88,10,2,59,"Seq.ID: 59
590mN
36.88KPa",N,N,0.933773821,0.922975663,0.120937743,0.066912428,590 mN,10 mm/s,36.88 KPa
18321,Nanotribometer Smooth-on Sil 950,P,Smooth-on Sil 950,590,36.88,10,3,59,"Seq.ID: 59
590mN
36.88KPa",N,N,0.922550087,0.92627447,0.110128123,0.061044725,590 mN,10 mm/s,36.88 KPa
18322,Nanotribometer Smooth-on Sil 950,P,Smooth-on Sil 950,590,36.88,10,4,59,"Seq.ID: 59
590mN
36.88KPa",N,N,0.913383921,0.917535482,0.100191192,0.05424692,590 mN,10 mm/s,36.88 KPa
18323,Nanotribometer Smooth-on Sil 950,P,Smooth-on Sil 950,590,36.88,10,5,59,"Seq.ID: 59
590mN
36.88KPa",N,N,0.885328957,0.892915841,0.084633502,0.04700248,590 mN,10 mm/s,36.88 KPa
18324,Nanotribometer Smooth-on Sil 950,P,Smooth-on Sil 950,590,36.88,10,6,59,"Seq.ID: 59
590mN
36.88KPa",N,N,0.881657072,0.885770387,0.067678802,0.032100908,590 mN,10 mm/s,36.88 KPa
18325,Nanotribometer Smooth-on Sil 950,P,Smooth-on Sil 950,590,36.88,10,7,59,"Seq.ID: 59
590mN
36.88KPa",N,N,0.87918387,0.881050181,0.06459403,0.026347844,590 mN,10 mm/s,36.88 KPa
18326,Nanotribometer Smooth-on Sil 950,P,Smooth-on Sil 950,590,36.88,10,8,59,"Seq.ID: 59
590mN
36.88KPa",N,N,0.878716196,0.879268186,0.059327187,0.022939521,590 mN,10 mm/s,36.88 KPa
18327,Nanotribometer Smooth-on Sil 950,P,Smooth-on Sil 950,590,36.88,10,9,59,"Seq.ID: 59
590mN
36.88KPa",N,N,0.879323122,0.879067691,0.061301997,0.023697885,590 mN,10 mm/s,36.88 KPa
18328,Nanotribometer Smooth-on Sil 950,P,Smooth-on Sil 950,590,36.88,10,10,59,"Seq.ID: 59
590mN
36.88KPa",N,N,0.874633208,0.87648182,0.059656228,0.024378176,590 mN,10 mm/s,36.88 KPa
18329,Nanotribometer Smooth-on Sil 950,P,Smooth-on Sil 950,590,36.88,10,11,59,"Seq.ID: 59
590mN
36.88KPa",N,N,0.869094777,0.869616552,0.062470507,0.025906903,590 mN,10 mm/s,36.88 KPa
18330,Nanotribometer Smooth-on Sil 950,P,Smooth-on Sil 950,590,36.88,10,12,59,"Seq.ID: 59
590mN
36.88KPa",N,N,0.871026188,0.87085612,0.060823682,0.024102249,590 mN,10 mm/s,36.88 KPa
18331,Nanotribometer Smooth-on Sil 950,P,Smooth-on Sil 950,590,36.88,10,13,59,"Seq.ID: 59
590mN
36.88KPa",N,N,0.871130407,0.869340179,0.063526603,0.025914616,590 mN,10 mm/s,36.88 KPa
18332,Nanotribometer Smooth-on Sil 950,P,Smooth-on Sil 950,590,36.88,10,14,59,"Seq.ID: 59
590mN
36.88KPa",N,N,0.869635541,0.870872336,0.062578029,0.026308138,590 mN,10 mm/s,36.88 KPa
18333,Nanotribometer Smooth-on Sil 950,P,Smooth-on Sil 950,590,36.88,10,15,59,"Seq.ID: 59
590mN
36.88KPa",N,N,0.86936215,0.86893303,0.063683894,0.02629078,590 mN,10 mm/s,36.88 KPa
18334,Nanotribometer Smooth-on Sil 950,P,Smooth-on Sil 950,590,36.88,10,16,59,"Seq.ID: 59
590mN
36.88KPa",N,N,0.873858018,0.873221975,0.062184093,0.025312091,590 mN,10 mm/s,36.88 KPa
18335,Nanotribometer Smooth-on Sil 950,P,Smooth-on Sil 950,590,36.88,10,17,59,"Seq.ID: 59
590mN
36.88KPa",N,N,0.872583481,0.874020122,0.060483298,0.02487605,590 mN,10 mm/s,36.88 KPa
18336,Nanotribometer Smooth-on Sil 950,P,Smooth-on Sil 950,590,36.88,10,18,59,"Seq.ID: 59
590mN
36.88KPa",N,N,0.867704814,0.868902259,0.061384256,0.024737202,590 mN,10 mm/s,36.88 KPa
18337,Nanotribometer Smooth-on Sil 950,P,Smooth-on Sil 950,590,36.88,10,19,59,"Seq.ID: 59
590mN
36.88KPa",N,N,0.868033295,0.867050946,0.059758725,0.024199093,590 mN,10 mm/s,36.88 KPa
18338,Nanotribometer Smooth-on Sil 950,P,Smooth-on Sil 950,590,36.88,10,20,59,"Seq.ID: 59
590mN
36.88KPa",N,N,0.87155083,0.870029377,0.061961133,0.025492117,590 mN,10 mm/s,36.88 KPa
18339,Nanotribometer Smooth-on Sil 950,P,Smooth-on Sil 950,590,36.88,10,21,59,"Seq.ID: 59
590mN
36.88KPa",N,N,0.869312089,0.869738511,0.062775443,0.027049865,590 mN,10 mm/s,36.88 KPa
18340,Nanotribometer Smooth-on Sil 950,P,Smooth-on Sil 950,590,36.88,10,22,59,"Seq.ID: 59
590mN
36.88KPa",N,N,0.872095566,0.871404536,0.063112938,0.026301393,590 mN,10 mm/s,36.88 KPa
18341,Nanotribometer Smooth-on Sil 950,P,Smooth-on Sil 950,590,36.88,10,23,59,"Seq.ID: 59
590mN
36.88KPa",N,N,0.872940449,0.873096381,0.061348285,0.02584808,590 mN,10 mm/s,36.88 KPa
18342,Nanotribometer Smooth-on Sil 950,P,Smooth-on Sil 950,590,36.88,10,24,59,"Seq.ID: 59
590mN
36.88KPa",N,N,0.8706774,0.870990494,0.06002243,0.025380303,590 mN,10 mm/s,36.88 KPa
18343,Nanotribometer Smooth-on Sil 950,P,Smooth-on Sil 950,590,36.88,10,25,59,"Seq.ID: 59
590mN
36.88KPa",N,N,0.86922945,0.869019542,0.063503795,0.026551681,590 mN,10 mm/s,36.88 KPa
18344,Nanotribometer Smooth-on Sil 950,P,Smooth-on Sil 950,590,36.88,10,26,59,"Seq.ID: 59
590mN
36.88KPa",N,N,0.866673872,0.86702889,0.062679193,0.02722772,590 mN,10 mm/s,36.88 KPa
18345,Nanotribometer Smooth-on Sil 950,P,Smooth-on Sil 950,590,36.88,10,27,59,"Seq.ID: 59
590mN
36.88KPa",N,N,0.868463782,0.868042554,0.061811994,0.02611194,590 mN,10 mm/s,36.88 KPa
18346,Nanotribometer Smooth-on Sil 950,P,Smooth-on Sil 950,590,36.88,10,28,59,"Seq.ID: 59
590mN
36.88KPa",N,N,0.868703612,0.869887091,0.061580223,0.02527654,590 mN,10 mm/s,36.88 KPa
18347,Nanotribometer Smooth-on Sil 950,P,Smooth-on Sil 950,590,36.88,10,29,59,"Seq.ID: 59
590mN
36.88KPa",N,N,0.868184213,0.867917848,0.064872863,0.025825252,590 mN,10 mm/s,36.88 KPa
18348,Nanotribometer Smooth-on Sil 950,P,Smooth-on Sil 950,590,36.88,10,30,59,"Seq.ID: 59
590mN
36.88KPa",N,N,0.870788602,0.870461662,0.062900328,0.02495476,590 mN,10 mm/s,36.88 KPa
18349,Nanotribometer Smooth-on Sil 950,P,Smooth-on Sil 950,590,36.88,10,31,59,"Seq.ID: 59
590mN
36.88KPa",N,N,0.861190478,0.864442787,0.067444746,0.024438287,590 mN,10 mm/s,36.88 KPa
18350,Tribometer DragonSkin10,P,DragonSkin10,1000,62.5,10,1,1,"Seq.ID: 01
1000mN
62.5KPa",N,N,1.545707718,1.533791611,0.102366411,0.061462808,1000 mN,10 mm/s,62.5 KPa
18351,Tribometer DragonSkin10,P,DragonSkin10,1000,62.5,10,2,1,"Seq.ID: 01
1000mN
62.5KPa",N,N,1.532080333,1.528349464,0.093081391,0.056863669,1000 mN,10 mm/s,62.5 KPa
18352,Tribometer DragonSkin10,P,DragonSkin10,1000,62.5,10,3,1,"Seq.ID: 01
1000mN
62.5KPa",N,N,1.562932696,1.5596243,0.082107342,0.045641957,1000 mN,10 mm/s,62.5 KPa
18353,Tribometer DragonSkin10,P,DragonSkin10,1000,62.5,10,4,1,"Seq.ID: 01
1000mN
62.5KPa",N,N,1.589670605,1.58612711,0.075745549,0.0399823,1000 mN,10 mm/s,62.5 KPa
18354,Tribometer DragonSkin10,P,DragonSkin10,1000,62.5,10,5,1,"Seq.ID: 01
1000mN
62.5KPa",N,N,1.612520174,1.609335712,0.071902799,0.037233856,1000 mN,10 mm/s,62.5 KPa
18355,Tribometer DragonSkin10,P,DragonSkin10,1000,62.5,10,6,1,"Seq.ID: 01
1000mN
62.5KPa",N,N,1.629392567,1.62715812,0.068351907,0.03520063,1000 mN,10 mm/s,62.5 KPa
18356,Tribometer DragonSkin10,P,DragonSkin10,1000,62.5,10,7,1,"Seq.ID: 01
1000mN
62.5KPa",N,N,1.643530581,1.641307016,0.06699353,0.034935987,1000 mN,10 mm/s,62.5 KPa
18357,Tribometer DragonSkin10,P,DragonSkin10,1000,62.5,10,8,1,"Seq.ID: 01
1000mN
62.5KPa",N,N,1.654217227,1.65222392,0.066432612,0.035690167,1000 mN,10 mm/s,62.5 KPa
18358,Tribometer DragonSkin10,P,DragonSkin10,1000,62.5,10,9,1,"Seq.ID: 01
1000mN
62.5KPa",N,N,1.663676672,1.662289148,0.066207711,0.036133682,1000 mN,10 mm/s,62.5 KPa
18359,Tribometer DragonSkin10,P,DragonSkin10,1000,62.5,10,10,1,"Seq.ID: 01
1000mN
62.5KPa",N,N,1.669761092,1.668635388,0.066358662,0.036591802,1000 mN,10 mm/s,62.5 KPa
18360,Tribometer DragonSkin10,P,DragonSkin10,1000,62.5,10,11,1,"Seq.ID: 01
1000mN
62.5KPa",N,N,1.67529649,1.674659505,0.066426065,0.036737463,1000 mN,10 mm/s,62.5 KPa
18361,Tribometer DragonSkin10,P,DragonSkin10,1000,62.5,10,12,1,"Seq.ID: 01
1000mN
62.5KPa",N,N,1.680396055,1.679531313,0.066723856,0.036960883,1000 mN,10 mm/s,62.5 KPa
18362,Tribometer DragonSkin10,P,DragonSkin10,1000,62.5,10,13,1,"Seq.ID: 01
1000mN
62.5KPa",N,N,1.684511069,1.683727421,0.066632458,0.03713577,1000 mN,10 mm/s,62.5 KPa
18363,Tribometer DragonSkin10,P,DragonSkin10,1000,62.5,10,14,1,"Seq.ID: 01
1000mN
62.5KPa",N,N,1.68880648,1.688091703,0.067092482,0.03732856,1000 mN,10 mm/s,62.5 KPa
18364,Tribometer DragonSkin10,P,DragonSkin10,1000,62.5,10,15,1,"Seq.ID: 01
1000mN
62.5KPa",N,N,1.69188745,1.691577281,0.067045365,0.037380466,1000 mN,10 mm/s,62.5 KPa
18365,Tribometer DragonSkin10,P,DragonSkin10,1000,62.5,10,16,1,"Seq.ID: 01
1000mN
62.5KPa",N,N,1.696457016,1.695649602,0.067092322,0.03710893,1000 mN,10 mm/s,62.5 KPa
18366,Tribometer DragonSkin10,P,DragonSkin10,1000,62.5,10,17,1,"Seq.ID: 01
1000mN
62.5KPa",N,N,1.698883486,1.698332854,0.067754145,0.037643203,1000 mN,10 mm/s,62.5 KPa
18367,Tribometer DragonSkin10,P,DragonSkin10,1000,62.5,10,18,1,"Seq.ID: 01
1000mN
62.5KPa",N,N,1.7006356,1.700525933,0.067033159,0.037582859,1000 mN,10 mm/s,62.5 KPa
18368,Tribometer DragonSkin10,P,DragonSkin10,1000,62.5,10,19,1,"Seq.ID: 01
1000mN
62.5KPa",N,N,1.702624612,1.702475572,0.066451985,0.037317449,1000 mN,10 mm/s,62.5 KPa
18369,Tribometer DragonSkin10,P,DragonSkin10,1000,62.5,10,20,1,"Seq.ID: 01
1000mN
62.5KPa",N,N,1.70331758,1.703012271,0.066750776,0.037543634,1000 mN,10 mm/s,62.5 KPa
18370,Tribometer DragonSkin10,P,DragonSkin10,1000,62.5,10,21,1,"Seq.ID: 01
1000mN
62.5KPa",N,N,1.704490482,1.704356511,0.066144668,0.037134767,1000 mN,10 mm/s,62.5 KPa
18371,Tribometer DragonSkin10,P,DragonSkin10,1000,62.5,10,22,1,"Seq.ID: 01
1000mN
62.5KPa",N,N,1.706131248,1.706034836,0.066121521,0.036656727,1000 mN,10 mm/s,62.5 KPa
18372,Tribometer DragonSkin10,P,DragonSkin10,1000,62.5,10,23,1,"Seq.ID: 01
1000mN
62.5KPa",N,N,1.705062087,1.70567174,0.067447313,0.037223993,1000 mN,10 mm/s,62.5 KPa
18373,Tribometer DragonSkin10,P,DragonSkin10,1000,62.5,10,24,1,"Seq.ID: 01
1000mN
62.5KPa",N,N,1.705181575,1.705352847,0.064356853,0.03506647,1000 mN,10 mm/s,62.5 KPa
18374,Tribometer DragonSkin10,P,DragonSkin10,1000,62.5,10,25,1,"Seq.ID: 01
1000mN
62.5KPa",N,N,1.710112089,1.708321553,0.067397613,0.038519918,1000 mN,10 mm/s,62.5 KPa
18375,Tribometer DragonSkin10,P,DragonSkin10,1000,62.5,10,26,1,"Seq.ID: 01
1000mN
62.5KPa",N,N,1.714077128,1.714315363,0.065694798,0.036441454,1000 mN,10 mm/s,62.5 KPa
18376,Tribometer DragonSkin10,P,DragonSkin10,1000,62.5,10,27,1,"Seq.ID: 01
1000mN
62.5KPa",N,N,1.715847065,1.715692788,0.06518856,0.036089996,1000 mN,10 mm/s,62.5 KPa
18377,Tribometer DragonSkin10,P,DragonSkin10,1000,62.5,10,28,1,"Seq.ID: 01
1000mN
62.5KPa",N,N,1.716055225,1.71603881,0.06464372,0.035775737,1000 mN,10 mm/s,62.5 KPa
18378,Tribometer DragonSkin10,P,DragonSkin10,1000,62.5,10,29,1,"Seq.ID: 01
1000mN
62.5KPa",N,N,1.716919251,1.717089902,0.064356349,0.035437276,1000 mN,10 mm/s,62.5 KPa
18379,Tribometer DragonSkin10,P,DragonSkin10,1000,62.5,10,30,1,"Seq.ID: 01
1000mN
62.5KPa",N,N,1.712282923,1.70336562,0.076519917,0.027494717,1000 mN,10 mm/s,62.5 KPa
18380,Tribometer DragonSkin10,P,DragonSkin10,2000,125,10,1,1,"Seq.ID: 01
2000mN
125KPa",N,N,1.518389922,1.486410558,0.10568867,0.056780992,2000 mN,10 mm/s,125 KPa
18381,Tribometer DragonSkin10,P,DragonSkin10,2000,125,10,2,1,"Seq.ID: 01
2000mN
125KPa",N,N,1.433658002,1.443849144,0.084284267,0.062284969,2000 mN,10 mm/s,125 KPa
18382,Tribometer DragonSkin10,P,DragonSkin10,2000,125,10,3,1,"Seq.ID: 01
2000mN
125KPa",N,N,1.439133621,1.438026277,0.082039901,0.050376991,2000 mN,10 mm/s,125 KPa
18383,Tribometer DragonSkin10,P,DragonSkin10,2000,125,10,4,1,"Seq.ID: 01
2000mN
125KPa",N,N,1.447125386,1.445060378,0.082820861,0.05086024,2000 mN,10 mm/s,125 KPa
18384,Tribometer DragonSkin10,P,DragonSkin10,2000,125,10,5,1,"Seq.ID: 01
2000mN
125KPa",N,N,1.453035842,1.451267039,0.084983765,0.05317113,2000 mN,10 mm/s,125 KPa
18385,Tribometer DragonSkin10,P,DragonSkin10,2000,125,10,6,1,"Seq.ID: 01
2000mN
125KPa",N,N,1.459422386,1.458288469,0.086133597,0.055010098,2000 mN,10 mm/s,125 KPa
18386,Tribometer DragonSkin10,P,DragonSkin10,2000,125,10,7,1,"Seq.ID: 01
2000mN
125KPa",N,N,1.463645113,1.462638137,0.086796109,0.056152429,2000 mN,10 mm/s,125 KPa
18387,Tribometer DragonSkin10,P,DragonSkin10,2000,125,10,8,1,"Seq.ID: 01
2000mN
125KPa",N,N,1.468546689,1.467456668,0.087193672,0.056821037,2000 mN,10 mm/s,125 KPa
18388,Tribometer DragonSkin10,P,DragonSkin10,2000,125,10,9,1,"Seq.ID: 01
2000mN
125KPa",N,N,1.472818711,1.472228319,0.087177547,0.057419434,2000 mN,10 mm/s,125 KPa
18389,Tribometer DragonSkin10,P,DragonSkin10,2000,125,10,10,1,"Seq.ID: 01
2000mN
125KPa",N,N,1.476346706,1.47581927,0.086356063,0.056906327,2000 mN,10 mm/s,125 KPa
18390,Tribometer DragonSkin10,P,DragonSkin10,2000,125,10,11,1,"Seq.ID: 01
2000mN
125KPa",N,N,1.478899894,1.478498861,0.086484498,0.056835233,2000 mN,10 mm/s,125 KPa
18391,Tribometer DragonSkin10,P,DragonSkin10,2000,125,10,12,1,"Seq.ID: 01
2000mN
125KPa",N,N,1.482029724,1.481644181,0.087228283,0.057696273,2000 mN,10 mm/s,125 KPa
18392,Tribometer DragonSkin10,P,DragonSkin10,2000,125,10,13,1,"Seq.ID: 01
2000mN
125KPa",N,N,1.483205918,1.483123398,0.086544181,0.057722478,2000 mN,10 mm/s,125 KPa
18393,Tribometer DragonSkin10,P,DragonSkin10,2000,125,10,14,1,"Seq.ID: 01
2000mN
125KPa",N,N,1.484801924,1.484348248,0.087296112,0.058027507,2000 mN,10 mm/s,125 KPa
18394,Tribometer DragonSkin10,P,DragonSkin10,2000,125,10,15,1,"Seq.ID: 01
2000mN
125KPa",N,N,1.485141697,1.485710462,0.085850868,0.057677053,2000 mN,10 mm/s,125 KPa
18395,Tribometer DragonSkin10,P,DragonSkin10,2000,125,10,16,1,"Seq.ID: 01
2000mN
125KPa",N,N,1.486758429,1.485901134,0.088065728,0.058864024,2000 mN,10 mm/s,125 KPa
18396,Tribometer DragonSkin10,P,DragonSkin10,2000,125,10,17,1,"Seq.ID: 01
2000mN
125KPa",N,N,1.487286509,1.487373948,0.087955182,0.059253626,2000 mN,10 mm/s,125 KPa
18397,Tribometer DragonSkin10,P,DragonSkin10,2000,125,10,18,1,"Seq.ID: 01
2000mN
125KPa",N,N,1.486322359,1.486900908,0.086692662,0.059041924,2000 mN,10 mm/s,125 KPa
18398,Tribometer DragonSkin10,P,DragonSkin10,2000,125,10,19,1,"Seq.ID: 01
2000mN
125KPa",N,N,1.485809729,1.485673336,0.087723888,0.059516055,2000 mN,10 mm/s,125 KPa
18399,Tribometer DragonSkin10,P,DragonSkin10,2000,125,10,20,1,"Seq.ID: 01
2000mN
125KPa",N,N,1.485376854,1.485593436,0.087920067,0.059821915,2000 mN,10 mm/s,125 KPa
18400,Tribometer DragonSkin10,P,DragonSkin10,2000,125,10,21,1,"Seq.ID: 01
2000mN
125KPa",N,N,1.484856224,1.484841859,0.087467673,0.059324811,2000 mN,10 mm/s,125 KPa
18401,Tribometer DragonSkin10,P,DragonSkin10,2000,125,10,22,1,"Seq.ID: 01
2000mN
125KPa",N,N,1.483911389,1.484453806,0.086909465,0.059308619,2000 mN,10 mm/s,125 KPa
18402,Tribometer DragonSkin10,P,DragonSkin10,2000,125,10,23,1,"Seq.ID: 01
2000mN
125KPa",N,N,1.482929372,1.483317639,0.087250938,0.059476469,2000 mN,10 mm/s,125 KPa
18403,Tribometer DragonSkin10,P,DragonSkin10,2000,125,10,24,1,"Seq.ID: 01
2000mN
125KPa",N,N,1.481845254,1.481820366,0.087645319,0.059653863,2000 mN,10 mm/s,125 KPa
18404,Tribometer DragonSkin10,P,DragonSkin10,2000,125,10,25,1,"Seq.ID: 01
2000mN
125KPa",N,N,1.481372146,1.481453106,0.088144552,0.060355852,2000 mN,10 mm/s,125 KPa
18405,Tribometer DragonSkin10,P,DragonSkin10,2000,125,10,26,1,"Seq.ID: 01
2000mN
125KPa",N,N,1.479276869,1.47970005,0.087985437,0.0601527,2000 mN,10 mm/s,125 KPa
18406,Tribometer DragonSkin10,P,DragonSkin10,2000,125,10,27,1,"Seq.ID: 01
2000mN
125KPa",N,N,1.477559496,1.477898565,0.088585075,0.061097092,2000 mN,10 mm/s,125 KPa
18407,Tribometer DragonSkin10,P,DragonSkin10,2000,125,10,28,1,"Seq.ID: 01
2000mN
125KPa",N,N,1.476078454,1.476159184,0.089543625,0.061666897,2000 mN,10 mm/s,125 KPa
18408,Tribometer DragonSkin10,P,DragonSkin10,2000,125,10,29,1,"Seq.ID: 01
2000mN
125KPa",N,N,1.474625348,1.475062558,0.089461979,0.061693524,2000 mN,10 mm/s,125 KPa
18409,Tribometer DragonSkin10,P,DragonSkin10,2000,125,10,30,1,"Seq.ID: 01
2000mN
125KPa",N,N,1.462160514,1.458303193,0.092985881,0.054355472,2000 mN,10 mm/s,125 KPa
18410,Tribometer DragonSkin10,P,DragonSkin10,3000,187.5,10,1,1,"Seq.ID: 01
3000mN
187.5KPa",N,N,1.290980594,1.298277199,0.101294506,0.058488841,3000 mN,10 mm/s,187.5 KPa
18411,Tribometer DragonSkin10,P,DragonSkin10,3000,187.5,10,2,1,"Seq.ID: 01
3000mN
187.5KPa",N,N,1.237570875,1.239554444,0.074361725,0.045616933,3000 mN,10 mm/s,187.5 KPa
18412,Tribometer DragonSkin10,P,DragonSkin10,3000,187.5,10,3,1,"Seq.ID: 01
3000mN
187.5KPa",N,N,1.235474063,1.234410057,0.068724355,0.045241962,3000 mN,10 mm/s,187.5 KPa
18413,Tribometer DragonSkin10,P,DragonSkin10,3000,187.5,10,4,1,"Seq.ID: 01
3000mN
187.5KPa",N,N,1.231714281,1.231898282,0.066366461,0.042338956,3000 mN,10 mm/s,187.5 KPa
18414,Tribometer DragonSkin10,P,DragonSkin10,3000,187.5,10,5,1,"Seq.ID: 01
3000mN
187.5KPa",N,N,1.228831192,1.228526926,0.062450765,0.039197332,3000 mN,10 mm/s,187.5 KPa
18415,Tribometer DragonSkin10,P,DragonSkin10,3000,187.5,10,6,1,"Seq.ID: 01
3000mN
187.5KPa",N,N,1.224744168,1.224679904,0.060976138,0.037749845,3000 mN,10 mm/s,187.5 KPa
18416,Tribometer DragonSkin10,P,DragonSkin10,3000,187.5,10,7,1,"Seq.ID: 01
3000mN
187.5KPa",N,N,1.218360128,1.219623717,0.058786436,0.034650385,3000 mN,10 mm/s,187.5 KPa
18417,Tribometer DragonSkin10,P,DragonSkin10,3000,187.5,10,8,1,"Seq.ID: 01
3000mN
187.5KPa",N,N,1.215890335,1.215875449,0.056749028,0.033968238,3000 mN,10 mm/s,187.5 KPa
18418,Tribometer DragonSkin10,P,DragonSkin10,3000,187.5,10,9,1,"Seq.ID: 01
3000mN
187.5KPa",N,N,1.212941443,1.212343608,0.056101264,0.032289086,3000 mN,10 mm/s,187.5 KPa
18419,Tribometer DragonSkin10,P,DragonSkin10,3000,187.5,10,10,1,"Seq.ID: 01
3000mN
187.5KPa",N,N,1.209148434,1.210146912,0.054826213,0.030535729,3000 mN,10 mm/s,187.5 KPa
18420,Tribometer DragonSkin10,P,DragonSkin10,3000,187.5,10,11,1,"Seq.ID: 01
3000mN
187.5KPa",N,N,1.20318373,1.204243017,0.057247709,0.030593057,3000 mN,10 mm/s,187.5 KPa
18421,Tribometer DragonSkin10,P,DragonSkin10,3000,187.5,10,12,1,"Seq.ID: 01
3000mN
187.5KPa",N,N,1.198823105,1.200361379,0.059679208,0.033927404,3000 mN,10 mm/s,187.5 KPa
18422,Tribometer DragonSkin10,P,DragonSkin10,3000,187.5,10,13,1,"Seq.ID: 01
3000mN
187.5KPa",N,N,1.195048246,1.19737142,0.060547265,0.033688305,3000 mN,10 mm/s,187.5 KPa
18423,Tribometer DragonSkin10,P,DragonSkin10,3000,187.5,10,14,1,"Seq.ID: 01
3000mN
187.5KPa",N,N,1.193632368,1.19188908,0.058362807,0.033161799,3000 mN,10 mm/s,187.5 KPa
18424,Tribometer DragonSkin10,P,DragonSkin10,3000,187.5,10,15,1,"Seq.ID: 01
3000mN
187.5KPa",N,N,1.18381717,1.182355257,0.053008956,0.026681137,3000 mN,10 mm/s,187.5 KPa
18425,Tribometer DragonSkin10,P,DragonSkin10,3000,187.5,10,16,1,"Seq.ID: 01
3000mN
187.5KPa",N,N,1.17941846,1.1808754,0.052182817,0.024130197,3000 mN,10 mm/s,187.5 KPa
18426,Tribometer DragonSkin10,P,DragonSkin10,3000,187.5,10,17,1,"Seq.ID: 01
3000mN
187.5KPa",N,N,1.175519639,1.176890102,0.061009585,0.032143168,3000 mN,10 mm/s,187.5 KPa
18427,Tribometer DragonSkin10,P,DragonSkin10,3000,187.5,10,18,1,"Seq.ID: 01
3000mN
187.5KPa",N,N,1.171585222,1.173111559,0.062196474,0.034409241,3000 mN,10 mm/s,187.5 KPa
18428,Tribometer DragonSkin10,P,DragonSkin10,3000,187.5,10,19,1,"Seq.ID: 01
3000mN
187.5KPa",N,N,1.170506629,1.172309446,0.058886041,0.031352674,3000 mN,10 mm/s,187.5 KPa
18429,Tribometer DragonSkin10,P,DragonSkin10,3000,187.5,10,20,1,"Seq.ID: 01
3000mN
187.5KPa",N,N,1.169141029,1.165476481,0.059235595,0.030177717,3000 mN,10 mm/s,187.5 KPa
18430,Tribometer DragonSkin10,P,DragonSkin10,3000,187.5,10,21,1,"Seq.ID: 01
3000mN
187.5KPa",N,N,1.161191725,1.16153287,0.05570285,0.028034835,3000 mN,10 mm/s,187.5 KPa
18431,Tribometer DragonSkin10,P,DragonSkin10,3000,187.5,10,22,1,"Seq.ID: 01
3000mN
187.5KPa",N,N,1.159261413,1.162610226,0.059542278,0.031507608,3000 mN,10 mm/s,187.5 KPa
18432,Tribometer DragonSkin10,P,DragonSkin10,3000,187.5,10,23,1,"Seq.ID: 01
3000mN
187.5KPa",N,N,1.156465803,1.155699193,0.066534988,0.037258085,3000 mN,10 mm/s,187.5 KPa
18433,Tribometer DragonSkin10,P,DragonSkin10,3000,187.5,10,24,1,"Seq.ID: 01
3000mN
187.5KPa",N,N,1.15820707,1.158918712,0.064019516,0.035575862,3000 mN,10 mm/s,187.5 KPa
18434,Tribometer DragonSkin10,P,DragonSkin10,3000,187.5,10,25,1,"Seq.ID: 01
3000mN
187.5KPa",N,N,1.152870309,1.150470498,0.060020803,0.031286276,3000 mN,10 mm/s,187.5 KPa
18435,Tribometer DragonSkin10,P,DragonSkin10,3000,187.5,10,26,1,"Seq.ID: 01
3000mN
187.5KPa",N,N,1.144890366,1.146633356,0.066720531,0.040095988,3000 mN,10 mm/s,187.5 KPa
18436,Tribometer DragonSkin10,P,DragonSkin10,3000,187.5,10,27,1,"Seq.ID: 01
3000mN
187.5KPa",N,N,1.142296554,1.147200443,0.06873104,0.042183512,3000 mN,10 mm/s,187.5 KPa
18437,Tribometer DragonSkin10,P,DragonSkin10,3000,187.5,10,28,1,"Seq.ID: 01
3000mN
187.5KPa",N,N,1.143078802,1.141993876,0.07345767,0.044281078,3000 mN,10 mm/s,187.5 KPa
18438,Tribometer DragonSkin10,P,DragonSkin10,3000,187.5,10,29,1,"Seq.ID: 01
3000mN
187.5KPa",N,N,1.141056873,1.139209858,0.06944702,0.041699579,3000 mN,10 mm/s,187.5 KPa
18439,Tribometer DragonSkin10,P,DragonSkin10,3000,187.5,10,30,1,"Seq.ID: 01
3000mN
187.5KPa",N,N,1.148501148,1.15572413,0.07055989,0.03014979,3000 mN,10 mm/s,187.5 KPa
18591,Tribometer Smooth-on Sil 950,P,Smooth-on Sil 950,250,15.62,10,1,1,"Seq.ID: 01
250mN
15.62KPa",N,N,0.561641096,0.553710287,0.035473832,0.018011962,250 mN,10 mm/s,15.62 KPa
18592,Tribometer Smooth-on Sil 950,P,Smooth-on Sil 950,250,15.62,10,2,1,"Seq.ID: 01
250mN
15.62KPa",N,N,0.553519736,0.552523053,0.037564472,0.018905429,250 mN,10 mm/s,15.62 KPa
18593,Tribometer Smooth-on Sil 950,P,Smooth-on Sil 950,250,15.62,10,3,1,"Seq.ID: 01
250mN
15.62KPa",N,N,0.55663881,0.554434808,0.041129782,0.024654203,250 mN,10 mm/s,15.62 KPa
18594,Tribometer Smooth-on Sil 950,P,Smooth-on Sil 950,250,15.62,10,4,1,"Seq.ID: 01
250mN
15.62KPa",N,N,0.557076571,0.555562328,0.041946489,0.024780159,250 mN,10 mm/s,15.62 KPa
18595,Tribometer Smooth-on Sil 950,P,Smooth-on Sil 950,250,15.62,10,5,1,"Seq.ID: 01
250mN
15.62KPa",N,N,0.56371469,0.56223,0.041375534,0.024884134,250 mN,10 mm/s,15.62 KPa
18596,Tribometer Smooth-on Sil 950,P,Smooth-on Sil 950,250,15.62,10,6,1,"Seq.ID: 01
250mN
15.62KPa",N,N,0.568776301,0.567631877,0.041035172,0.025017444,250 mN,10 mm/s,15.62 KPa
18597,Tribometer Smooth-on Sil 950,P,Smooth-on Sil 950,250,15.62,10,7,1,"Seq.ID: 01
250mN
15.62KPa",N,N,0.573012875,0.572152519,0.040361455,0.024716445,250 mN,10 mm/s,15.62 KPa
18598,Tribometer Smooth-on Sil 950,P,Smooth-on Sil 950,250,15.62,10,8,1,"Seq.ID: 01
250mN
15.62KPa",N,N,0.579221926,0.578054843,0.040229738,0.02496264,250 mN,10 mm/s,15.62 KPa
18599,Tribometer Smooth-on Sil 950,P,Smooth-on Sil 950,250,15.62,10,9,1,"Seq.ID: 01
250mN
15.62KPa",N,N,0.583122839,0.582349347,0.038984254,0.024352787,250 mN,10 mm/s,15.62 KPa
18600,Tribometer Smooth-on Sil 950,P,Smooth-on Sil 950,250,15.62,10,10,1,"Seq.ID: 01
250mN
15.62KPa",N,N,0.588209059,0.586975847,0.039416979,0.023875201,250 mN,10 mm/s,15.62 KPa
18601,Tribometer Smooth-on Sil 950,P,Smooth-on Sil 950,250,15.62,10,11,1,"Seq.ID: 01
250mN
15.62KPa",N,N,0.59368462,0.593109483,0.038679015,0.023079165,250 mN,10 mm/s,15.62 KPa
18602,Tribometer Smooth-on Sil 950,P,Smooth-on Sil 950,250,15.62,10,12,1,"Seq.ID: 01
250mN
15.62KPa",N,N,0.595059236,0.594842848,0.036021855,0.022947447,250 mN,10 mm/s,15.62 KPa
18603,Tribometer Smooth-on Sil 950,P,Smooth-on Sil 950,250,15.62,10,13,1,"Seq.ID: 01
250mN
15.62KPa",N,N,0.597530472,0.597100291,0.036810056,0.022404978,250 mN,10 mm/s,15.62 KPa
18604,Tribometer Smooth-on Sil 950,P,Smooth-on Sil 950,250,15.62,10,14,1,"Seq.ID: 01
250mN
15.62KPa",N,N,0.601413812,0.600386915,0.036196586,0.02230683,250 mN,10 mm/s,15.62 KPa
18605,Tribometer Smooth-on Sil 950,P,Smooth-on Sil 950,250,15.62,10,15,1,"Seq.ID: 01
250mN
15.62KPa",N,N,0.603986981,0.60366898,0.035522653,0.021918616,250 mN,10 mm/s,15.62 KPa
18606,Tribometer Smooth-on Sil 950,P,Smooth-on Sil 950,250,15.62,10,16,1,"Seq.ID: 01
250mN
15.62KPa",N,N,0.606357417,0.605947967,0.034997779,0.021345677,250 mN,10 mm/s,15.62 KPa
18607,Tribometer Smooth-on Sil 950,P,Smooth-on Sil 950,250,15.62,10,17,1,"Seq.ID: 01
250mN
15.62KPa",N,N,0.610251932,0.609567791,0.034655891,0.020665495,250 mN,10 mm/s,15.62 KPa
18608,Tribometer Smooth-on Sil 950,P,Smooth-on Sil 950,250,15.62,10,18,1,"Seq.ID: 01
250mN
15.62KPa",N,N,0.613514646,0.612990072,0.033482428,0.020509967,250 mN,10 mm/s,15.62 KPa
18609,Tribometer Smooth-on Sil 950,P,Smooth-on Sil 950,250,15.62,10,19,1,"Seq.ID: 01
250mN
15.62KPa",N,N,0.615822725,0.615591216,0.033283743,0.019684866,250 mN,10 mm/s,15.62 KPa
18610,Tribometer Smooth-on Sil 950,P,Smooth-on Sil 950,250,15.62,10,20,1,"Seq.ID: 01
250mN
15.62KPa",N,N,0.61766506,0.617521975,0.038115788,0.019176775,250 mN,10 mm/s,15.62 KPa
18611,Tribometer Smooth-on Sil 950,P,Smooth-on Sil 950,250,15.62,10,21,1,"Seq.ID: 01
250mN
15.62KPa",N,N,0.62077558,0.620059698,0.0316282,0.018320819,250 mN,10 mm/s,15.62 KPa
18612,Tribometer Smooth-on Sil 950,P,Smooth-on Sil 950,250,15.62,10,22,1,"Seq.ID: 01
250mN
15.62KPa",N,N,0.623538958,0.623162571,0.031859436,0.018250272,250 mN,10 mm/s,15.62 KPa
18613,Tribometer Smooth-on Sil 950,P,Smooth-on Sil 950,250,15.62,10,23,1,"Seq.ID: 01
250mN
15.62KPa",N,N,0.625441315,0.625397905,0.030222772,0.017590457,250 mN,10 mm/s,15.62 KPa
18614,Tribometer Smooth-on Sil 950,P,Smooth-on Sil 950,250,15.62,10,24,1,"Seq.ID: 01
250mN
15.62KPa",N,N,0.626207112,0.626099824,0.0296227,0.017356832,250 mN,10 mm/s,15.62 KPa
18615,Tribometer Smooth-on Sil 950,P,Smooth-on Sil 950,250,15.62,10,25,1,"Seq.ID: 01
250mN
15.62KPa",N,N,0.627608323,0.627395168,0.028293038,0.016662103,250 mN,10 mm/s,15.62 KPa
18616,Tribometer Smooth-on Sil 950,P,Smooth-on Sil 950,250,15.62,10,26,1,"Seq.ID: 01
250mN
15.62KPa",N,N,0.629932789,0.629594888,0.028847127,0.016275633,250 mN,10 mm/s,15.62 KPa
18617,Tribometer Smooth-on Sil 950,P,Smooth-on Sil 950,250,15.62,10,27,1,"Seq.ID: 01
250mN
15.62KPa",N,N,0.631894137,0.63174132,0.027768174,0.015338764,250 mN,10 mm/s,15.62 KPa
18618,Tribometer Smooth-on Sil 950,P,Smooth-on Sil 950,250,15.62,10,28,1,"Seq.ID: 01
250mN
15.62KPa",N,N,0.632470242,0.63220308,0.026599011,0.015257771,250 mN,10 mm/s,15.62 KPa
18619,Tribometer Smooth-on Sil 950,P,Smooth-on Sil 950,250,15.62,10,29,1,"Seq.ID: 01
250mN
15.62KPa",N,N,0.629031337,0.632667387,0.029084882,0.014105418,250 mN,10 mm/s,15.62 KPa
18620,Tribometer Smooth-on Sil 950,P,Smooth-on Sil 950,1000,62.5,10,1,1,"Seq.ID: 01
1000mN
62.5KPa",N,N,0.567827205,0.567926712,0.016978766,0.007980502,1000 mN,10 mm/s,62.5 KPa
18621,Tribometer Smooth-on Sil 950,P,Smooth-on Sil 950,1000,62.5,10,2,1,"Seq.ID: 01
1000mN
62.5KPa",N,N,0.566217233,0.565844559,0.016039789,0.004078263,1000 mN,10 mm/s,62.5 KPa
18622,Tribometer Smooth-on Sil 950,P,Smooth-on Sil 950,1000,62.5,10,3,1,"Seq.ID: 01
1000mN
62.5KPa",N,N,0.569729499,0.569335188,0.014213359,0.002447192,1000 mN,10 mm/s,62.5 KPa
18623,Tribometer Smooth-on Sil 950,P,Smooth-on Sil 950,1000,62.5,10,4,1,"Seq.ID: 01
1000mN
62.5KPa",N,N,0.57641033,0.574927911,0.014581108,0.003674601,1000 mN,10 mm/s,62.5 KPa
18624,Tribometer Smooth-on Sil 950,P,Smooth-on Sil 950,1000,62.5,10,5,1,"Seq.ID: 01
1000mN
62.5KPa",N,N,0.584386074,0.582947331,0.01454349,0.00329668,1000 mN,10 mm/s,62.5 KPa
18625,Tribometer Smooth-on Sil 950,P,Smooth-on Sil 950,1000,62.5,10,6,1,"Seq.ID: 01
1000mN
62.5KPa",N,N,0.591679426,0.590260056,0.014113252,0.002945402,1000 mN,10 mm/s,62.5 KPa
18626,Tribometer Smooth-on Sil 950,P,Smooth-on Sil 950,1000,62.5,10,7,1,"Seq.ID: 01
1000mN
62.5KPa",N,N,0.597219788,0.596348189,0.014017615,0.002054707,1000 mN,10 mm/s,62.5 KPa
18627,Tribometer Smooth-on Sil 950,P,Smooth-on Sil 950,1000,62.5,10,8,1,"Seq.ID: 01
1000mN
62.5KPa",N,N,0.602708488,0.601531782,0.014164604,0.002346931,1000 mN,10 mm/s,62.5 KPa
18628,Tribometer Smooth-on Sil 950,P,Smooth-on Sil 950,1000,62.5,10,9,1,"Seq.ID: 01
1000mN
62.5KPa",N,N,0.608247498,0.607272903,0.014473236,0.002140762,1000 mN,10 mm/s,62.5 KPa
18629,Tribometer Smooth-on Sil 950,P,Smooth-on Sil 950,1000,62.5,10,10,1,"Seq.ID: 01
1000mN
62.5KPa",N,N,0.612819856,0.611858533,0.01443017,0.002127257,1000 mN,10 mm/s,62.5 KPa
18630,Tribometer Smooth-on Sil 950,P,Smooth-on Sil 950,1000,62.5,10,11,1,"Seq.ID: 01
1000mN
62.5KPa",N,N,0.61702535,0.616304786,0.014240297,0.002134351,1000 mN,10 mm/s,62.5 KPa
18631,Tribometer Smooth-on Sil 950,P,Smooth-on Sil 950,1000,62.5,10,12,1,"Seq.ID: 01
1000mN
62.5KPa",N,N,0.620922456,0.620219077,0.014242722,0.002284624,1000 mN,10 mm/s,62.5 KPa
18632,Tribometer Smooth-on Sil 950,P,Smooth-on Sil 950,1000,62.5,10,13,1,"Seq.ID: 01
1000mN
62.5KPa",N,N,0.624194163,0.623724951,0.014358997,0.002452062,1000 mN,10 mm/s,62.5 KPa
18633,Tribometer Smooth-on Sil 950,P,Smooth-on Sil 950,1000,62.5,10,14,1,"Seq.ID: 01
1000mN
62.5KPa",N,N,0.626575075,0.626149764,0.01435818,0.002512621,1000 mN,10 mm/s,62.5 KPa
18634,Tribometer Smooth-on Sil 950,P,Smooth-on Sil 950,1000,62.5,10,15,1,"Seq.ID: 01
1000mN
62.5KPa",N,N,0.629049325,0.628824367,0.014441252,0.00290314,1000 mN,10 mm/s,62.5 KPa
18635,Tribometer Smooth-on Sil 950,P,Smooth-on Sil 950,1000,62.5,10,16,1,"Seq.ID: 01
1000mN
62.5KPa",N,N,0.631267151,0.630794122,0.014536845,0.002680712,1000 mN,10 mm/s,62.5 KPa
18636,Tribometer Smooth-on Sil 950,P,Smooth-on Sil 950,1000,62.5,10,17,1,"Seq.ID: 01
1000mN
62.5KPa",N,N,0.633742032,0.633177437,0.014857611,0.002617928,1000 mN,10 mm/s,62.5 KPa
18637,Tribometer Smooth-on Sil 950,P,Smooth-on Sil 950,1000,62.5,10,18,1,"Seq.ID: 01
1000mN
62.5KPa",N,N,0.636294801,0.635766815,0.014594108,0.002561009,1000 mN,10 mm/s,62.5 KPa
18638,Tribometer Smooth-on Sil 950,P,Smooth-on Sil 950,1000,62.5,10,19,1,"Seq.ID: 01
1000mN
62.5KPa",N,N,0.638618438,0.63815685,0.014471386,0.002545276,1000 mN,10 mm/s,62.5 KPa
18639,Tribometer Smooth-on Sil 950,P,Smooth-on Sil 950,1000,62.5,10,20,1,"Seq.ID: 01
1000mN
62.5KPa",N,N,0.640482915,0.640043918,0.014896171,0.002276746,1000 mN,10 mm/s,62.5 KPa
18640,Tribometer Smooth-on Sil 950,P,Smooth-on Sil 950,1000,62.5,10,21,1,"Seq.ID: 01
1000mN
62.5KPa",N,N,0.642625852,0.64218724,0.014997806,0.002251908,1000 mN,10 mm/s,62.5 KPa
18641,Tribometer Smooth-on Sil 950,P,Smooth-on Sil 950,1000,62.5,10,22,1,"Seq.ID: 01
1000mN
62.5KPa",N,N,0.644364025,0.64400573,0.015250523,0.002314962,1000 mN,10 mm/s,62.5 KPa
18642,Tribometer Smooth-on Sil 950,P,Smooth-on Sil 950,1000,62.5,10,23,1,"Seq.ID: 01
1000mN
62.5KPa",N,N,0.646246497,0.645856568,0.014509345,0.002437594,1000 mN,10 mm/s,62.5 KPa
18643,Tribometer Smooth-on Sil 950,P,Smooth-on Sil 950,1000,62.5,10,24,1,"Seq.ID: 01
1000mN
62.5KPa",N,N,0.648244965,0.647882217,0.015163341,0.002693683,1000 mN,10 mm/s,62.5 KPa
18644,Tribometer Smooth-on Sil 950,P,Smooth-on Sil 950,1000,62.5,10,25,1,"Seq.ID: 01
1000mN
62.5KPa",N,N,0.649896115,0.649685742,0.01553886,0.002779346,1000 mN,10 mm/s,62.5 KPa
18645,Tribometer Smooth-on Sil 950,P,Smooth-on Sil 950,1000,62.5,10,26,1,"Seq.ID: 01
1000mN
62.5KPa",N,N,0.651799086,0.651532004,0.015562263,0.002802022,1000 mN,10 mm/s,62.5 KPa
18646,Tribometer Smooth-on Sil 950,P,Smooth-on Sil 950,1000,62.5,10,27,1,"Seq.ID: 01
1000mN
62.5KPa",N,N,0.652994792,0.65275843,0.01501479,0.002781338,1000 mN,10 mm/s,62.5 KPa
18647,Tribometer Smooth-on Sil 950,P,Smooth-on Sil 950,1000,62.5,10,28,1,"Seq.ID: 01
1000mN
62.5KPa",N,N,0.653636172,0.653553636,0.015096153,0.003097951,1000 mN,10 mm/s,62.5 KPa
18648,Tribometer Smooth-on Sil 950,P,Smooth-on Sil 950,1000,62.5,10,29,1,"Seq.ID: 01
1000mN
62.5KPa",N,N,0.654982753,0.654690648,0.015307236,0.002969561,1000 mN,10 mm/s,62.5 KPa
18649,Tribometer Smooth-on Sil 950,P,Smooth-on Sil 950,1000,62.5,10,30,1,"Seq.ID: 01
1000mN
62.5KPa",N,N,0.653534246,0.657222082,0.024741499,0.002852181,1000 mN,10 mm/s,62.5 KPa
18650,Tribometer Smooth-on Sil 950,P,Smooth-on Sil 950,2000,125,10,1,1,"Seq.ID: 01
2000mN
125KPa",N,N,0.488809966,0.481135719,0.012575142,0.003861863,2000 mN,10 mm/s,125 KPa
18651,Tribometer Smooth-on Sil 950,P,Smooth-on Sil 950,2000,125,10,2,1,"Seq.ID: 01
2000mN
125KPa",N,N,0.502321558,0.501029138,0.009199377,0.003590702,2000 mN,10 mm/s,125 KPa
18652,Tribometer Smooth-on Sil 950,P,Smooth-on Sil 950,2000,125,10,3,1,"Seq.ID: 01
2000mN
