Repository: tolstoys19/Friction-Measurements-Between-PLA-and-Silicone

# Friction-Measurements-Between-PLA-and-Silicone

In here we provide a dataset with measurements for friction between:

1. DragonSkin10-PLA
2. Smooth-on Sil 950-PLA

File: CoF-Measurements.csv (part 19 of 19)
,DataName,StaticPartner,Material,NominalLoad,H.pressure,MaxLinSpeed,CycleID,SequenceID,SequenceName,Omit,Loaded,CoF.mean,CoF.SMA.mean,CoF.sd,CoF.SMA.sd,NominalLoad.label,MaxLinSpeed.label,H.pressure.label
125KPa",N,N,0.511792391,0.510413136,0.008434839,0.003656543,2000 mN,10 mm/s,125 KPa
18653,Tribometer Smooth-on Sil 950,P,Smooth-on Sil 950,2000,125,10,4,1,"Seq.ID: 01
2000mN
125KPa",N,N,0.51578874,0.514860742,0.008350178,0.003120732,2000 mN,10 mm/s,125 KPa
18654,Tribometer Smooth-on Sil 950,P,Smooth-on Sil 950,2000,125,10,5,1,"Seq.ID: 01
2000mN
125KPa",N,N,0.520472649,0.519274172,0.008741069,0.003653795,2000 mN,10 mm/s,125 KPa
18655,Tribometer Smooth-on Sil 950,P,Smooth-on Sil 950,2000,125,10,6,1,"Seq.ID: 01
2000mN
125KPa",N,N,0.524916823,0.524207727,0.008933936,0.002778932,2000 mN,10 mm/s,125 KPa
18656,Tribometer Smooth-on Sil 950,P,Smooth-on Sil 950,2000,125,10,7,1,"Seq.ID: 01
2000mN
125KPa",N,N,0.526978876,0.526602491,0.008054285,0.001866166,2000 mN,10 mm/s,125 KPa
18657,Tribometer Smooth-on Sil 950,P,Smooth-on Sil 950,2000,125,10,8,1,"Seq.ID: 01
2000mN
125KPa",N,N,0.529005111,0.528631799,0.008400097,0.00162027,2000 mN,10 mm/s,125 KPa
18658,Tribometer Smooth-on Sil 950,P,Smooth-on Sil 950,2000,125,10,9,1,"Seq.ID: 01
2000mN
125KPa",N,N,0.530164212,0.530026453,0.00811,0.001342353,2000 mN,10 mm/s,125 KPa
18659,Tribometer Smooth-on Sil 950,P,Smooth-on Sil 950,2000,125,10,10,1,"Seq.ID: 01
2000mN
125KPa",N,N,0.530197082,0.530077575,0.007517987,0.001230775,2000 mN,10 mm/s,125 KPa
18660,Tribometer Smooth-on Sil 950,P,Smooth-on Sil 950,2000,125,10,11,1,"Seq.ID: 01
2000mN
125KPa",N,N,0.530250624,0.530235317,0.007947608,0.001460627,2000 mN,10 mm/s,125 KPa
18661,Tribometer Smooth-on Sil 950,P,Smooth-on Sil 950,2000,125,10,12,1,"Seq.ID: 01
2000mN
125KPa",N,N,0.531989404,0.531784357,0.008047274,0.001438815,2000 mN,10 mm/s,125 KPa
18662,Tribometer Smooth-on Sil 950,P,Smooth-on Sil 950,2000,125,10,13,1,"Seq.ID: 01
2000mN
125KPa",N,N,0.531278172,0.531457549,0.008458404,0.001340174,2000 mN,10 mm/s,125 KPa
18663,Tribometer Smooth-on Sil 950,P,Smooth-on Sil 950,2000,125,10,14,1,"Seq.ID: 01
2000mN
125KPa",N,N,0.529846646,0.529908523,0.008649127,0.001887409,2000 mN,10 mm/s,125 KPa
18664,Tribometer Smooth-on Sil 950,P,Smooth-on Sil 950,2000,125,10,15,1,"Seq.ID: 01
2000mN
125KPa",N,N,0.530157821,0.530587882,0.008173892,0.001150159,2000 mN,10 mm/s,125 KPa
18665,Tribometer Smooth-on Sil 950,P,Smooth-on Sil 950,2000,125,10,16,1,"Seq.ID: 01
2000mN
125KPa",N,N,0.52871862,0.529108339,0.008130597,0.001095183,2000 mN,10 mm/s,125 KPa
18666,Tribometer Smooth-on Sil 950,P,Smooth-on Sil 950,2000,125,10,17,1,"Seq.ID: 01
2000mN
125KPa",N,N,0.528470987,0.52814932,0.008014084,0.002205995,2000 mN,10 mm/s,125 KPa
18667,Tribometer Smooth-on Sil 950,P,Smooth-on Sil 950,2000,125,10,18,1,"Seq.ID: 01
2000mN
125KPa",N,N,0.527994187,0.527681567,0.008295254,0.002246162,2000 mN,10 mm/s,125 KPa
18668,Tribometer Smooth-on Sil 950,P,Smooth-on Sil 950,2000,125,10,19,1,"Seq.ID: 01
2000mN
125KPa",N,N,0.528146576,0.528238579,0.008258365,0.002035187,2000 mN,10 mm/s,125 KPa
18669,Tribometer Smooth-on Sil 950,P,Smooth-on Sil 950,2000,125,10,20,1,"Seq.ID: 01
2000mN
125KPa",N,N,0.527098834,0.527672992,0.007755945,0.001944796,2000 mN,10 mm/s,125 KPa
18670,Tribometer Smooth-on Sil 950,P,Smooth-on Sil 950,2000,125,10,21,1,"Seq.ID: 01
2000mN
125KPa",N,N,0.529042109,0.528719793,0.007884938,0.001148154,2000 mN,10 mm/s,125 KPa
18671,Tribometer Smooth-on Sil 950,P,Smooth-on Sil 950,2000,125,10,22,1,"Seq.ID: 01
2000mN
125KPa",N,N,0.527568543,0.527968046,0.008451664,0.001086674,2000 mN,10 mm/s,125 KPa
18672,Tribometer Smooth-on Sil 950,P,Smooth-on Sil 950,2000,125,10,23,1,"Seq.ID: 01
2000mN
125KPa",N,N,0.526301485,0.526461632,0.00800517,0.001307218,2000 mN,10 mm/s,125 KPa
18673,Tribometer Smooth-on Sil 950,P,Smooth-on Sil 950,2000,125,10,24,1,"Seq.ID: 01
2000mN
125KPa",N,N,0.524575437,0.524389724,0.007823494,0.001434582,2000 mN,10 mm/s,125 KPa
18674,Tribometer Smooth-on Sil 950,P,Smooth-on Sil 950,2000,125,10,25,1,"Seq.ID: 01
2000mN
125KPa",N,N,0.52304995,0.523664719,0.007753236,0.001973843,2000 mN,10 mm/s,125 KPa
18675,Tribometer Smooth-on Sil 950,P,Smooth-on Sil 950,2000,125,10,26,1,"Seq.ID: 01
2000mN
125KPa",N,N,0.522202423,0.522304998,0.007995138,0.001733696,2000 mN,10 mm/s,125 KPa
18676,Tribometer Smooth-on Sil 950,P,Smooth-on Sil 950,2000,125,10,27,1,"Seq.ID: 01
2000mN
125KPa",N,N,0.523780098,0.523576758,0.007431895,0.001004433,2000 mN,10 mm/s,125 KPa
18677,Tribometer Smooth-on Sil 950,P,Smooth-on Sil 950,2000,125,10,28,1,"Seq.ID: 01
2000mN
125KPa",N,N,0.523791271,0.52392601,0.008111139,0.001273544,2000 mN,10 mm/s,125 KPa
18678,Tribometer Smooth-on Sil 950,P,Smooth-on Sil 950,2000,125,10,29,1,"Seq.ID: 01
2000mN
125KPa",N,N,0.52273331,0.522756961,0.008269193,0.001386433,2000 mN,10 mm/s,125 KPa
18679,Tribometer Smooth-on Sil 950,P,Smooth-on Sil 950,2000,125,10,30,1,"Seq.ID: 01
2000mN
125KPa",N,N,0.52034951,0.521343187,0.009161385,0.001759844,2000 mN,10 mm/s,125 KPa
18680,Tribometer Smooth-on Sil 950,P,Smooth-on Sil 950,3000,187.5,10,1,1,"Seq.ID: 01
3000mN
187.5KPa",N,N,0.708824535,0.698640685,0.025008724,0.012983274,3000 mN,10 mm/s,187.5 KPa
18681,Tribometer Smooth-on Sil 950,P,Smooth-on Sil 950,3000,187.5,10,2,1,"Seq.ID: 01
3000mN
187.5KPa",N,N,0.709268,0.707939391,0.023480609,0.014183429,3000 mN,10 mm/s,187.5 KPa
18682,Tribometer Smooth-on Sil 950,P,Smooth-on Sil 950,3000,187.5,10,3,1,"Seq.ID: 01
3000mN
187.5KPa",N,N,0.721779125,0.718983483,0.024166741,0.013938404,3000 mN,10 mm/s,187.5 KPa
18683,Tribometer Smooth-on Sil 950,P,Smooth-on Sil 950,3000,187.5,10,4,1,"Seq.ID: 01
3000mN
187.5KPa",N,N,0.738134051,0.735621639,0.02228062,0.011768937,3000 mN,10 mm/s,187.5 KPa
18684,Tribometer Smooth-on Sil 950,P,Smooth-on Sil 950,3000,187.5,10,5,1,"Seq.ID: 01
3000mN
187.5KPa",N,N,0.748752498,0.746586948,0.021296105,0.011407768,3000 mN,10 mm/s,187.5 KPa
18685,Tribometer Smooth-on Sil 950,P,Smooth-on Sil 950,3000,187.5,10,6,1,"Seq.ID: 01
3000mN
187.5KPa",N,N,0.759295449,0.758504265,0.019831905,0.012001535,3000 mN,10 mm/s,187.5 KPa
18686,Tribometer Smooth-on Sil 950,P,Smooth-on Sil 950,3000,187.5,10,7,1,"Seq.ID: 01
3000mN
187.5KPa",N,N,0.767781385,0.767344943,0.020661431,0.012518923,3000 mN,10 mm/s,187.5 KPa
18687,Tribometer Smooth-on Sil 950,P,Smooth-on Sil 950,3000,187.5,10,8,1,"Seq.ID: 01
3000mN
187.5KPa",N,N,0.772817212,0.773117464,0.020117747,0.013488474,3000 mN,10 mm/s,187.5 KPa
18688,Tribometer Smooth-on Sil 950,P,Smooth-on Sil 950,3000,187.5,10,9,1,"Seq.ID: 01
3000mN
187.5KPa",N,N,0.779799801,0.780239207,0.018183545,0.012014275,3000 mN,10 mm/s,187.5 KPa
18689,Tribometer Smooth-on Sil 950,P,Smooth-on Sil 950,3000,187.5,10,10,1,"Seq.ID: 01
3000mN
187.5KPa",N,N,0.78643258,0.784991765,0.016638805,0.0104727,3000 mN,10 mm/s,187.5 KPa
18690,Tribometer Smooth-on Sil 950,P,Smooth-on Sil 950,3000,187.5,10,11,1,"Seq.ID: 01
3000mN
187.5KPa",N,N,0.793162129,0.791834239,0.018468938,0.01077528,3000 mN,10 mm/s,187.5 KPa
18691,Tribometer Smooth-on Sil 950,P,Smooth-on Sil 950,3000,187.5,10,12,1,"Seq.ID: 01
3000mN
187.5KPa",N,N,0.799645874,0.798200571,0.016124964,0.009162197,3000 mN,10 mm/s,187.5 KPa
18692,Tribometer Smooth-on Sil 950,P,Smooth-on Sil 950,3000,187.5,10,13,1,"Seq.ID: 01
3000mN
187.5KPa",N,N,0.804431507,0.804351635,0.016209322,0.009053963,3000 mN,10 mm/s,187.5 KPa
18693,Tribometer Smooth-on Sil 950,P,Smooth-on Sil 950,3000,187.5,10,14,1,"Seq.ID: 01
3000mN
187.5KPa",N,N,0.809223876,0.809144396,0.01685394,0.009870884,3000 mN,10 mm/s,187.5 KPa
18694,Tribometer Smooth-on Sil 950,P,Smooth-on Sil 950,3000,187.5,10,15,1,"Seq.ID: 01
3000mN
187.5KPa",N,N,0.813824925,0.811932846,0.017286623,0.010276075,3000 mN,10 mm/s,187.5 KPa
18695,Tribometer Smooth-on Sil 950,P,Smooth-on Sil 950,3000,187.5,10,16,1,"Seq.ID: 01
3000mN
187.5KPa",N,N,0.818850961,0.817345529,0.015021662,0.008663281,3000 mN,10 mm/s,187.5 KPa
18696,Tribometer Smooth-on Sil 950,P,Smooth-on Sil 950,3000,187.5,10,17,1,"Seq.ID: 01
3000mN
187.5KPa",N,N,0.822079327,0.821777576,0.016266521,0.008335358,3000 mN,10 mm/s,187.5 KPa
18697,Tribometer Smooth-on Sil 950,P,Smooth-on Sil 950,3000,187.5,10,18,1,"Seq.ID: 01
3000mN
187.5KPa",N,N,0.82714586,0.826997358,0.017124083,0.009451838,3000 mN,10 mm/s,187.5 KPa
18698,Tribometer Smooth-on Sil 950,P,Smooth-on Sil 950,3000,187.5,10,19,1,"Seq.ID: 01
3000mN
187.5KPa",N,N,0.831000816,0.829741759,0.015171368,0.009144757,3000 mN,10 mm/s,187.5 KPa
18699,Tribometer Smooth-on Sil 950,P,Smooth-on Sil 950,3000,187.5,10,20,1,"Seq.ID: 01
3000mN
187.5KPa",N,N,0.833876959,0.832993936,0.015927512,0.008690986,3000 mN,10 mm/s,187.5 KPa
18700,Tribometer Smooth-on Sil 950,P,Smooth-on Sil 950,3000,187.5,10,21,1,"Seq.ID: 01
3000mN
187.5KPa",N,N,0.838324393,0.83768937,0.015878314,0.008876387,3000 mN,10 mm/s,187.5 KPa
18701,Tribometer Smooth-on Sil 950,P,Smooth-on Sil 950,3000,187.5,10,22,1,"Seq.ID: 01
3000mN
187.5KPa",N,N,0.83977445,0.840023742,0.016506275,0.008289829,3000 mN,10 mm/s,187.5 KPa
18702,Tribometer Smooth-on Sil 950,P,Smooth-on Sil 950,3000,187.5,10,23,1,"Seq.ID: 01
3000mN
187.5KPa",N,N,0.843823634,0.842219471,0.015592042,0.008757159,3000 mN,10 mm/s,187.5 KPa
18703,Tribometer Smooth-on Sil 950,P,Smooth-on Sil 950,3000,187.5,10,24,1,"Seq.ID: 01
3000mN
187.5KPa",N,N,0.846799223,0.846338369,0.015953818,0.007601295,3000 mN,10 mm/s,187.5 KPa
18704,Tribometer Smooth-on Sil 950,P,Smooth-on Sil 950,3000,187.5,10,25,1,"Seq.ID: 01
3000mN
187.5KPa",N,N,0.850385918,0.849342657,0.013702206,0.007720025,3000 mN,10 mm/s,187.5 KPa
18705,Tribometer Smooth-on Sil 950,P,Smooth-on Sil 950,3000,187.5,10,26,1,"Seq.ID: 01
3000mN
187.5KPa",N,N,0.852523469,0.853123413,0.016674465,0.00814783,3000 mN,10 mm/s,187.5 KPa
18706,Tribometer Smooth-on Sil 950,P,Smooth-on Sil 950,3000,187.5,10,27,1,"Seq.ID: 01
3000mN
187.5KPa",N,N,0.854904124,0.855083826,0.016595489,0.009581449,3000 mN,10 mm/s,187.5 KPa
18707,Tribometer Smooth-on Sil 950,P,Smooth-on Sil 950,3000,187.5,10,28,1,"Seq.ID: 01
3000mN
187.5KPa",N,N,0.857993614,0.856824731,0.016963438,0.011164104,3000 mN,10 mm/s,187.5 KPa
18708,Tribometer Smooth-on Sil 950,P,Smooth-on Sil 950,3000,187.5,10,29,1,"Seq.ID: 01
3000mN
187.5KPa",N,N,0.859197332,0.858208697,0.01749545,0.01059907,3000 mN,10 mm/s,187.5 KPa
18709,Tribometer Smooth-on Sil 950,P,Smooth-on Sil 950,3000,187.5,10,30,1,"Seq.ID: 01
3000mN
187.5KPa",N,N,0.85850845,0.860189691,0.024839685,0.009577713,3000 mN,10 mm/s,187.5 KPa
18710,Tribometer Smooth-on Sil 950,P,Smooth-on Sil 950,4000,250,10,1,1,"Seq.ID: 01
4000mN
250KPa",N,N,0.892690899,0.898978647,0.017695001,0.000710695,4000 mN,10 mm/s,250 KPa
18711,Tribometer Smooth-on Sil 950,P,Smooth-on Sil 950,4000,250,10,2,1,"Seq.ID: 01
4000mN
250KPa",N,N,0.854221181,0.863416825,0.016918997,0.00517753,4000 mN,10 mm/s,250 KPa
18712,Tribometer Smooth-on Sil 950,P,Smooth-on Sil 950,4000,250,10,3,1,"Seq.ID: 01
4000mN
250KPa",N,N,0.843893667,0.844263554,0.013129836,0.002933621,4000 mN,10 mm/s,250 KPa
18713,Tribometer Smooth-on Sil 950,P,Smooth-on Sil 950,4000,250,10,4,1,"Seq.ID: 01
4000mN
250KPa",N,N,0.843166502,0.842780936,0.013521634,0.002746375,4000 mN,10 mm/s,250 KPa
18714,Tribometer Smooth-on Sil 950,P,Smooth-on Sil 950,4000,250,10,5,1,"Seq.ID: 01
4000mN
250KPa",N,N,0.846967285,0.846238552,0.014366415,0.003325288,4000 mN,10 mm/s,250 KPa
18715,Tribometer Smooth-on Sil 950,P,Smooth-on Sil 950,4000,250,10,6,1,"Seq.ID: 01
4000mN
250KPa",N,N,0.850428529,0.850277034,0.013894024,0.003387934,4000 mN,10 mm/s,250 KPa
18716,Tribometer Smooth-on Sil 950,P,Smooth-on Sil 950,4000,250,10,7,1,"Seq.ID: 01
4000mN
250KPa",N,N,0.856261666,0.855782754,0.014583307,0.003999105,4000 mN,10 mm/s,250 KPa
18717,Tribometer Smooth-on Sil 950,P,Smooth-on Sil 950,4000,250,10,8,1,"Seq.ID: 01
4000mN
250KPa",N,N,0.860984611,0.859165697,0.01412824,0.004268273,4000 mN,10 mm/s,250 KPa
18718,Tribometer Smooth-on Sil 950,P,Smooth-on Sil 950,4000,250,10,9,1,"Seq.ID: 01
4000mN
250KPa",N,N,0.864679449,0.863453586,0.013635212,0.003639179,4000 mN,10 mm/s,250 KPa
18719,Tribometer Smooth-on Sil 950,P,Smooth-on Sil 950,4000,250,10,10,1,"Seq.ID: 01
4000mN
250KPa",N,N,0.8685002,0.868029413,0.01438013,0.002455865,4000 mN,10 mm/s,250 KPa
18720,Tribometer Smooth-on Sil 950,P,Smooth-on Sil 950,4000,250,10,11,1,"Seq.ID: 01
4000mN
250KPa",N,N,0.868257204,0.868041657,0.014139919,0.00287673,4000 mN,10 mm/s,250 KPa
18721,Tribometer Smooth-on Sil 950,P,Smooth-on Sil 950,4000,250,10,12,1,"Seq.ID: 01
4000mN
250KPa",N,N,0.873180049,0.874126569,0.015478397,0.003344904,4000 mN,10 mm/s,250 KPa
18722,Tribometer Smooth-on Sil 950,P,Smooth-on Sil 950,4000,250,10,13,1,"Seq.ID: 01
4000mN
250KPa",N,N,0.875754837,0.873792406,0.014075629,0.004822289,4000 mN,10 mm/s,250 KPa
18723,Tribometer Smooth-on Sil 950,P,Smooth-on Sil 950,4000,250,10,14,1,"Seq.ID: 01
4000mN
250KPa",N,N,0.8757659,0.875186093,0.014517324,0.002381833,4000 mN,10 mm/s,250 KPa
18724,Tribometer Smooth-on Sil 950,P,Smooth-on Sil 950,4000,250,10,15,1,"Seq.ID: 01
4000mN
250KPa",N,N,0.877796354,0.878586107,0.013128065,0.002500541,4000 mN,10 mm/s,250 KPa
18725,Tribometer Smooth-on Sil 950,P,Smooth-on Sil 950,4000,250,10,16,1,"Seq.ID: 01
4000mN
250KPa",N,N,0.881888519,0.881467431,0.015581615,0.004294205,4000 mN,10 mm/s,250 KPa
18726,Tribometer Smooth-on Sil 950,P,Smooth-on Sil 950,4000,250,10,17,1,"Seq.ID: 01
4000mN
250KPa",N,N,0.884058326,0.883363755,0.015814062,0.00476587,4000 mN,10 mm/s,250 KPa
18727,Tribometer Smooth-on Sil 950,P,Smooth-on Sil 950,4000,250,10,18,1,"Seq.ID: 01
4000mN
250KPa",N,N,0.885179183,0.884397639,0.014303848,0.003501524,4000 mN,10 mm/s,250 KPa
18728,Tribometer Smooth-on Sil 950,P,Smooth-on Sil 950,4000,250,10,19,1,"Seq.ID: 01
4000mN
250KPa",N,N,0.888055845,0.88704883,0.014891385,0.002795139,4000 mN,10 mm/s,250 KPa
18729,Tribometer Smooth-on Sil 950,P,Smooth-on Sil 950,4000,250,10,20,1,"Seq.ID: 01
4000mN
250KPa",N,N,0.889382214,0.889179734,0.014086828,0.002216294,4000 mN,10 mm/s,250 KPa
18730,Tribometer Smooth-on Sil 950,P,Smooth-on Sil 950,4000,250,10,21,1,"Seq.ID: 01
4000mN
250KPa",N,N,0.890923621,0.890709188,0.015615197,0.003171438,4000 mN,10 mm/s,250 KPa
18731,Tribometer Smooth-on Sil 950,P,Smooth-on Sil 950,4000,250,10,22,1,"Seq.ID: 01
4000mN
250KPa",N,N,0.893108623,0.893569952,0.016189181,0.003970793,4000 mN,10 mm/s,250 KPa
18732,Tribometer Smooth-on Sil 950,P,Smooth-on Sil 950,4000,250,10,23,1,"Seq.ID: 01
4000mN
250KPa",N,N,0.894769616,0.894508281,0.016038277,0.004365204,4000 mN,10 mm/s,250 KPa
18733,Tribometer Smooth-on Sil 950,P,Smooth-on Sil 950,4000,250,10,24,1,"Seq.ID: 01
4000mN
250KPa",N,N,0.895407796,0.895087777,0.014668741,0.003534917,4000 mN,10 mm/s,250 KPa
18734,Tribometer Smooth-on Sil 950,P,Smooth-on Sil 950,4000,250,10,25,1,"Seq.ID: 01
4000mN
250KPa",N,N,0.897316541,0.896858984,0.014300942,0.003046112,4000 mN,10 mm/s,250 KPa
18735,Tribometer Smooth-on Sil 950,P,Smooth-on Sil 950,4000,250,10,26,1,"Seq.ID: 01
4000mN
250KPa",N,N,0.898390535,0.89784579,0.016052573,0.003070013,4000 mN,10 mm/s,250 KPa
18736,Tribometer Smooth-on Sil 950,P,Smooth-on Sil 950,4000,250,10,27,1,"Seq.ID: 01
4000mN
250KPa",N,N,0.898941089,0.89858412,0.015338957,0.0027722,4000 mN,10 mm/s,250 KPa
18737,Tribometer Smooth-on Sil 950,P,Smooth-on Sil 950,4000,250,10,28,1,"Seq.ID: 01
4000mN
250KPa",N,N,0.89925362,0.899469327,0.013443727,0.001487699,4000 mN,10 mm/s,250 KPa
18738,Tribometer Smooth-on Sil 950,P,Smooth-on Sil 950,4000,250,10,29,1,"Seq.ID: 01
4000mN
250KPa",N,N,0.90098,0.900907812,0.014954603,0.00306152,4000 mN,10 mm/s,250 KPa
18739,Tribometer Smooth-on Sil 950,P,Smooth-on Sil 950,4000,250,10,30,1,"Seq.ID: 01
4000mN
250KPa",N,N,0.901723884,0.901554595,0.014903465,0.00309916,4000 mN,10 mm/s,250 KPa
18740,Tribometer Smooth-on Sil 950,P,Smooth-on Sil 950,4000,250,10,31,1,"Seq.ID: 01
4000mN
250KPa",N,N,0.903357458,0.903178361,0.014986833,0.003200692,4000 mN,10 mm/s,250 KPa
18741,Tribometer Smooth-on Sil 950,P,Smooth-on Sil 950,5000,312.5,10,1,1,"Seq.ID: 01
5000mN
312.5KPa",N,N,0.814432666,0.815554213,0.012464591,0.004413097,5000 mN,10 mm/s,312.5 KPa
18742,Tribometer Smooth-on Sil 950,P,Smooth-on Sil 950,5000,312.5,10,2,1,"Seq.ID: 01
5000mN
312.5KPa",N,N,0.798001842,0.79883823,0.013604407,0.007386307,5000 mN,10 mm/s,312.5 KPa
18743,Tribometer Smooth-on Sil 950,P,Smooth-on Sil 950,5000,312.5,10,3,1,"Seq.ID: 01
5000mN
312.5KPa",N,N,0.793700868,0.79403057,0.012289905,0.006206875,5000 mN,10 mm/s,312.5 KPa
18744,Tribometer Smooth-on Sil 950,P,Smooth-on Sil 950,5000,312.5,10,4,1,"Seq.ID: 01
5000mN
312.5KPa",N,N,0.792598433,0.792449479,0.011484309,0.005885613,5000 mN,10 mm/s,312.5 KPa
18745,Tribometer Smooth-on Sil 950,P,Smooth-on Sil 950,5000,312.5,10,5,1,"Seq.ID: 01
5000mN
312.5KPa",N,N,0.793165042,0.792568365,0.011751899,0.005224417,5000 mN,10 mm/s,312.5 KPa
18746,Tribometer Smooth-on Sil 950,P,Smooth-on Sil 950,5000,312.5,10,6,1,"Seq.ID: 01
5000mN
312.5KPa",N,N,0.79400039,0.794011416,0.010631192,0.003902307,5000 mN,10 mm/s,312.5 KPa
18747,Tribometer Smooth-on Sil 950,P,Smooth-on Sil 950,5000,312.5,10,7,1,"Seq.ID: 01
5000mN
312.5KPa",N,N,0.795163351,0.795471594,0.009248195,0.002798262,5000 mN,10 mm/s,312.5 KPa
18748,Tribometer Smooth-on Sil 950,P,Smooth-on Sil 950,5000,312.5,10,8,1,"Seq.ID: 01
5000mN
312.5KPa",N,N,0.797041742,0.796959822,0.009094859,0.00172892,5000 mN,10 mm/s,312.5 KPa
18749,Tribometer Smooth-on Sil 950,P,Smooth-on Sil 950,5000,312.5,10,9,1,"Seq.ID: 01
5000mN
312.5KPa",N,N,0.798069668,0.797947462,0.009530149,0.001240409,5000 mN,10 mm/s,312.5 KPa
18750,Tribometer Smooth-on Sil 950,P,Smooth-on Sil 950,5000,312.5,10,10,1,"Seq.ID: 01
5000mN
312.5KPa",N,N,0.798862518,0.798641831,0.009415789,0.00223222,5000 mN,10 mm/s,312.5 KPa
18751,Tribometer Smooth-on Sil 950,P,Smooth-on Sil 950,5000,312.5,10,11,1,"Seq.ID: 01
5000mN
312.5KPa",N,N,0.7998234,0.799629876,0.009291122,0.002887353,5000 mN,10 mm/s,312.5 KPa
18752,Tribometer Smooth-on Sil 950,P,Smooth-on Sil 950,5000,312.5,10,12,1,"Seq.ID: 01
5000mN
312.5KPa",N,N,0.800485127,0.79982588,0.010272001,0.003445014,5000 mN,10 mm/s,312.5 KPa
18753,Tribometer Smooth-on Sil 950,P,Smooth-on Sil 950,5000,312.5,10,13,1,"Seq.ID: 01
5000mN
312.5KPa",N,N,0.800880795,0.800505489,0.010533752,0.003458172,5000 mN,10 mm/s,312.5 KPa
18754,Tribometer Smooth-on Sil 950,P,Smooth-on Sil 950,5000,312.5,10,14,1,"Seq.ID: 01
5000mN
312.5KPa",N,N,0.801289355,0.801200687,0.01022732,0.00323664,5000 mN,10 mm/s,312.5 KPa
18755,Tribometer Smooth-on Sil 950,P,Smooth-on Sil 950,5000,312.5,10,15,1,"Seq.ID: 01
5000mN
312.5KPa",N,N,0.802024537,0.802305448,0.009492472,0.002762405,5000 mN,10 mm/s,312.5 KPa
18756,Tribometer Smooth-on Sil 950,P,Smooth-on Sil 950,5000,312.5,10,16,1,"Seq.ID: 01
5000mN
312.5KPa",N,N,0.802749067,0.803029216,0.009108969,0.002118116,5000 mN,10 mm/s,312.5 KPa
18757,Tribometer Smooth-on Sil 950,P,Smooth-on Sil 950,5000,312.5,10,17,1,"Seq.ID: 01
5000mN
312.5KPa",N,N,0.803290887,0.803492599,0.008800601,0.001166407,5000 mN,10 mm/s,312.5 KPa
18758,Tribometer Smooth-on Sil 950,P,Smooth-on Sil 950,5000,312.5,10,18,1,"Seq.ID: 01
5000mN
312.5KPa",N,N,0.804410942,0.804198471,0.00870543,0.001093413,5000 mN,10 mm/s,312.5 KPa
18759,Tribometer Smooth-on Sil 950,P,Smooth-on Sil 950,5000,312.5,10,19,1,"Seq.ID: 01
5000mN
312.5KPa",N,N,0.804915084,0.804594768,0.009666783,0.001800962,5000 mN,10 mm/s,312.5 KPa
18760,Tribometer Smooth-on Sil 950,P,Smooth-on Sil 950,5000,312.5,10,20,1,"Seq.ID: 01
5000mN
312.5KPa",N,N,0.80542629,0.805145732,0.009691062,0.002503777,5000 mN,10 mm/s,312.5 KPa
18761,Tribometer Smooth-on Sil 950,P,Smooth-on Sil 950,5000,312.5,10,21,1,"Seq.ID: 01
5000mN
312.5KPa",N,N,0.805844329,0.805380496,0.010008508,0.00273489,5000 mN,10 mm/s,312.5 KPa
18762,Tribometer Smooth-on Sil 950,P,Smooth-on Sil 950,5000,312.5,10,22,1,"Seq.ID: 01
5000mN
312.5KPa",N,N,0.805514645,0.805422545,0.010127743,0.00263587,5000 mN,10 mm/s,312.5 KPa
18763,Tribometer Smooth-on Sil 950,P,Smooth-on Sil 950,5000,312.5,10,23,1,"Seq.ID: 01
5000mN
312.5KPa",N,N,0.806168915,0.806213447,0.009104292,0.002396599,5000 mN,10 mm/s,312.5 KPa
18764,Tribometer Smooth-on Sil 950,P,Smooth-on Sil 950,5000,312.5,10,24,1,"Seq.ID: 01
5000mN
312.5KPa",N,N,0.806961602,0.806975565,0.01020534,0.001991947,5000 mN,10 mm/s,312.5 KPa
18765,Tribometer Smooth-on Sil 950,P,Smooth-on Sil 950,5000,312.5,10,25,1,"Seq.ID: 01
5000mN
312.5KPa",N,N,0.807584523,0.80777977,0.009501355,0.00150926,5000 mN,10 mm/s,312.5 KPa
18766,Tribometer Smooth-on Sil 950,P,Smooth-on Sil 950,5000,312.5,10,26,1,"Seq.ID: 01
5000mN
312.5KPa",N,N,0.807659279,0.8080774,0.008344493,0.000951338,5000 mN,10 mm/s,312.5 KPa
18767,Tribometer Smooth-on Sil 950,P,Smooth-on Sil 950,5000,312.5,10,27,1,"Seq.ID: 01
5000mN
312.5KPa",N,N,0.808699265,0.808568684,0.008815845,0.000893568,5000 mN,10 mm/s,312.5 KPa
18768,Tribometer Smooth-on Sil 950,P,Smooth-on Sil 950,5000,312.5,10,28,1,"Seq.ID: 01
5000mN
312.5KPa",N,N,0.809047493,0.80848232,0.010105947,0.001630325,5000 mN,10 mm/s,312.5 KPa
18769,Tribometer Smooth-on Sil 950,P,Smooth-on Sil 950,5000,312.5,10,29,1,"Seq.ID: 01
5000mN
312.5KPa",N,N,0.809124272,0.809042784,0.009767958,0.002001504,5000 mN,10 mm/s,312.5 KPa
18770,Tribometer Smooth-on Sil 950,P,Smooth-on Sil 950,5000,312.5,10,30,1,"Seq.ID: 01
5000mN
312.5KPa",N,N,0.806377062,0.808046937,0.009907295,0.002239831,5000 mN,10 mm/s,312.5 KPa
18771,Tribometer Smooth-on Sil 950,P,Smooth-on Sil 950,6000,375,10,1,1,"Seq.ID: 01
6000mN
375KPa",N,N,0.647142343,0.648883408,0.014847713,0.003512543,6000 mN,10 mm/s,375 KPa
18772,Tribometer Smooth-on Sil 950,P,Smooth-on Sil 950,6000,375,10,2,1,"Seq.ID: 01
6000mN
375KPa",N,N,0.643896723,0.644956523,0.013114681,0.003453408,6000 mN,10 mm/s,375 KPa
18773,Tribometer Smooth-on Sil 950,P,Smooth-on Sil 950,6000,375,10,3,1,"Seq.ID: 01
6000mN
375KPa",N,N,0.643354305,0.642981148,0.011222817,0.00300675,6000 mN,10 mm/s,375 KPa
18774,Tribometer Smooth-on Sil 950,P,Smooth-on Sil 950,6000,375,10,4,1,"Seq.ID: 01
6000mN
375KPa",N,N,0.643478298,0.644095651,0.012107595,0.003728275,6000 mN,10 mm/s,375 KPa
18775,Tribometer Smooth-on Sil 950,P,Smooth-on Sil 950,6000,375,10,5,1,"Seq.ID: 01
6000mN
375KPa",N,N,0.647776153,0.647244889,0.013132477,0.005157398,6000 mN,10 mm/s,375 KPa
18776,Tribometer Smooth-on Sil 950,P,Smooth-on Sil 950,6000,375,10,6,1,"Seq.ID: 01
6000mN
375KPa",N,N,0.648686765,0.648563068,0.014482382,0.005355559,6000 mN,10 mm/s,375 KPa
18777,Tribometer Smooth-on Sil 950,P,Smooth-on Sil 950,6000,375,10,7,1,"Seq.ID: 01
6000mN
375KPa",N,N,0.645388648,0.645146696,0.012312511,0.003233367,6000 mN,10 mm/s,375 KPa
18778,Tribometer Smooth-on Sil 950,P,Smooth-on Sil 950,6000,375,10,8,1,"Seq.ID: 01
6000mN
375KPa",N,N,0.645953814,0.646499653,0.012626572,0.00336856,6000 mN,10 mm/s,375 KPa
18779,Tribometer Smooth-on Sil 950,P,Smooth-on Sil 950,6000,375,10,9,1,"Seq.ID: 01
6000mN
375KPa",N,N,0.646095242,0.644691157,0.011369466,0.003989662,6000 mN,10 mm/s,375 KPa
18780,Tribometer Smooth-on Sil 950,P,Smooth-on Sil 950,6000,375,10,10,1,"Seq.ID: 01
6000mN
375KPa",N,N,0.645142115,0.645896362,0.011652974,0.003240131,6000 mN,10 mm/s,375 KPa
18781,Tribometer Smooth-on Sil 950,P,Smooth-on Sil 950,6000,375,10,11,1,"Seq.ID: 01
6000mN
375KPa",N,N,0.646785629,0.646831384,0.012760654,0.003635888,6000 mN,10 mm/s,375 KPa
18782,Tribometer Smooth-on Sil 950,P,Smooth-on Sil 950,6000,375,10,12,1,"Seq.ID: 01
6000mN
375KPa",N,N,0.645034306,0.644351855,0.010851778,0.002934997,6000 mN,10 mm/s,375 KPa
18783,Tribometer Smooth-on Sil 950,P,Smooth-on Sil 950,6000,375,10,13,1,"Seq.ID: 01
6000mN
375KPa",N,N,0.646080765,0.646619185,0.009945063,0.002914502,6000 mN,10 mm/s,375 KPa
18784,Tribometer Smooth-on Sil 950,P,Smooth-on Sil 950,6000,375,10,14,1,"Seq.ID: 01
6000mN
375KPa",N,N,0.645805592,0.645921795,0.010424405,0.003224553,6000 mN,10 mm/s,375 KPa
18785,Tribometer Smooth-on Sil 950,P,Smooth-on Sil 950,6000,375,10,15,1,"Seq.ID: 01
6000mN
375KPa",N,N,0.645692497,0.644940183,0.011190708,0.003626195,6000 mN,10 mm/s,375 KPa
18786,Tribometer Smooth-on Sil 950,P,Smooth-on Sil 950,6000,375,10,16,1,"Seq.ID: 01
6000mN
375KPa",N,N,0.644089706,0.644538358,0.010992696,0.003135997,6000 mN,10 mm/s,375 KPa
18787,Tribometer Smooth-on Sil 950,P,Smooth-on Sil 950,6000,375,10,17,1,"Seq.ID: 01
6000mN
375KPa",N,N,0.64155286,0.642145823,0.009990129,0.002276417,6000 mN,10 mm/s,375 KPa
18788,Tribometer Smooth-on Sil 950,P,Smooth-on Sil 950,6000,375,10,18,1,"Seq.ID: 01
6000mN
375KPa",N,N,0.640763163,0.6406741,0.010315048,0.002560006,6000 mN,10 mm/s,375 KPa
18789,Tribometer Smooth-on Sil 950,P,Smooth-on Sil 950,6000,375,10,19,1,"Seq.ID: 01
6000mN
375KPa",N,N,0.641489803,0.641588617,0.010296935,0.002918717,6000 mN,10 mm/s,375 KPa
18790,Tribometer Smooth-on Sil 950,P,Smooth-on Sil 950,6000,375,10,20,1,"Seq.ID: 01
6000mN
375KPa",N,N,0.643500416,0.642976056,0.010531417,0.003028238,6000 mN,10 mm/s,375 KPa
18791,Tribometer Smooth-on Sil 950,P,Smooth-on Sil 950,6000,375,10,21,1,"Seq.ID: 01
6000mN
375KPa",N,N,0.642458108,0.642854192,0.010112269,0.003205308,6000 mN,10 mm/s,375 KPa
18792,Tribometer Smooth-on Sil 950,P,Smooth-on Sil 950,6000,375,10,22,1,"Seq.ID: 01
6000mN
375KPa",N,N,0.641495833,0.641046134,0.010791778,0.002232338,6000 mN,10 mm/s,375 KPa
18793,Tribometer Smooth-on Sil 950,P,Smooth-on Sil 950,6000,375,10,23,1,"Seq.ID: 01
6000mN
375KPa",N,N,0.640356921,0.641131536,0.010379434,0.00254089,6000 mN,10 mm/s,375 KPa
18794,Tribometer Smooth-on Sil 950,P,Smooth-on Sil 950,6000,375,10,24,1,"Seq.ID: 01
6000mN
375KPa",N,N,0.642592367,0.641782258,0.010538691,0.003037161,6000 mN,10 mm/s,375 KPa
18795,Tribometer Smooth-on Sil 950,P,Smooth-on Sil 950,6000,375,10,25,1,"Seq.ID: 01
6000mN
375KPa",N,N,0.64183045,0.641651139,0.009605385,0.001613997,6000 mN,10 mm/s,375 KPa
18796,Tribometer Smooth-on Sil 950,P,Smooth-on Sil 950,6000,375,10,26,1,"Seq.ID: 01
6000mN
375KPa",N,N,0.632087477,0.632550828,0.012594419,0.00526863,6000 mN,10 mm/s,375 KPa
18797,Tribometer Smooth-on Sil 950,P,Smooth-on Sil 950,6000,375,10,27,1,"Seq.ID: 01
6000mN
375KPa",N,N,0.632239861,0.632932465,0.010300437,0.005089891,6000 mN,10 mm/s,375 KPa
18798,Tribometer Smooth-on Sil 950,P,Smooth-on Sil 950,6000,375,10,28,1,"Seq.ID: 01
6000mN
375KPa",N,N,0.63501001,0.634770315,0.014875555,0.007037227,6000 mN,10 mm/s,375 KPa
18799,Tribometer Smooth-on Sil 950,P,Smooth-on Sil 950,6000,375,10,29,1,"Seq.ID: 01
6000mN
375KPa",N,N,0.63534256,0.637587791,0.014224864,0.006018152,6000 mN,10 mm/s,375 KPa
18800,Tribometer Smooth-on Sil 950,P,Smooth-on Sil 950,7000,437.5,10,1,1,"Seq.ID: 01
7000mN
437.5KPa",N,N,0.749800944,0.756360504,0.023151757,0.008502187,7000 mN,10 mm/s,437.5 KPa
18801,Tribometer Smooth-on Sil 950,P,Smooth-on Sil 950,7000,437.5,10,2,1,"Seq.ID: 01
7000mN
437.5KPa",N,N,0.725316793,0.729312898,0.019662377,0.007360138,7000 mN,10 mm/s,437.5 KPa
18802,Tribometer Smooth-on Sil 950,P,Smooth-on Sil 950,7000,437.5,10,3,1,"Seq.ID: 01
7000mN
437.5KPa",N,N,0.7160563,0.717827983,0.018784146,0.006086204,7000 mN,10 mm/s,437.5 KPa
18803,Tribometer Smooth-on Sil 950,P,Smooth-on Sil 950,7000,437.5,10,4,1,"Seq.ID: 01
7000mN
437.5KPa",N,N,0.712085079,0.71233129,0.015867437,0.005695494,7000 mN,10 mm/s,437.5 KPa
18804,Tribometer Smooth-on Sil 950,P,Smooth-on Sil 950,7000,437.5,10,5,1,"Seq.ID: 01
7000mN
437.5KPa",N,N,0.707447134,0.707117727,0.014146771,0.004699654,7000 mN,10 mm/s,437.5 KPa
18805,Tribometer Smooth-on Sil 950,P,Smooth-on Sil 950,7000,437.5,10,6,1,"Seq.ID: 01
7000mN
437.5KPa",N,N,0.705114595,0.705586939,0.015902988,0.00283209,7000 mN,10 mm/s,437.5 KPa
18806,Tribometer Smooth-on Sil 950,P,Smooth-on Sil 950,7000,437.5,10,7,1,"Seq.ID: 01
7000mN
437.5KPa",N,N,0.702887281,0.703319635,0.015890835,0.0031009,7000 mN,10 mm/s,437.5 KPa
18807,Tribometer Smooth-on Sil 950,P,Smooth-on Sil 950,7000,437.5,10,8,1,"Seq.ID: 01
7000mN
437.5KPa",N,N,0.702997124,0.703248508,0.015560361,0.003568462,7000 mN,10 mm/s,437.5 KPa
18808,Tribometer Smooth-on Sil 950,P,Smooth-on Sil 950,7000,437.5,10,9,1,"Seq.ID: 01
7000mN
437.5KPa",N,N,0.699859853,0.700053507,0.014943724,0.003544277,7000 mN,10 mm/s,437.5 KPa
18809,Tribometer Smooth-on Sil 950,P,Smooth-on Sil 950,7000,437.5,10,10,1,"Seq.ID: 01
7000mN
437.5KPa",N,N,0.699005826,0.699352976,0.016149639,0.004257868,7000 mN,10 mm/s,437.5 KPa
18810,Tribometer Smooth-on Sil 950,P,Smooth-on Sil 950,7000,437.5,10,11,1,"Seq.ID: 01
7000mN
437.5KPa",N,N,0.697967405,0.69885775,0.017774129,0.004760221,7000 mN,10 mm/s,437.5 KPa
18811,Tribometer Smooth-on Sil 950,P,Smooth-on Sil 950,7000,437.5,10,12,1,"Seq.ID: 01
7000mN
437.5KPa",N,N,0.698241898,0.698463006,0.01729163,0.005006929,7000 mN,10 mm/s,437.5 KPa
18812,Tribometer Smooth-on Sil 950,P,Smooth-on Sil 950,7000,437.5,10,13,1,"Seq.ID: 01
7000mN
437.5KPa",N,N,0.697364395,0.697038212,0.014530779,0.004741968,7000 mN,10 mm/s,437.5 KPa
18813,Tribometer Smooth-on Sil 950,P,Smooth-on Sil 950,7000,437.5,10,14,1,"Seq.ID: 01
7000mN
437.5KPa",N,N,0.696097671,0.69544349,0.01393605,0.004035121,7000 mN,10 mm/s,437.5 KPa
18814,Tribometer Smooth-on Sil 950,P,Smooth-on Sil 950,7000,437.5,10,15,1,"Seq.ID: 01
7000mN
437.5KPa",N,N,0.694427323,0.694668824,0.014616019,0.003300584,7000 mN,10 mm/s,437.5 KPa
18815,Tribometer Smooth-on Sil 950,P,Smooth-on Sil 950,7000,437.5,10,16,1,"Seq.ID: 01
7000mN
437.5KPa",N,N,0.693354801,0.694022808,0.015255649,0.003141638,7000 mN,10 mm/s,437.5 KPa
18816,Tribometer Smooth-on Sil 950,P,Smooth-on Sil 950,7000,437.5,10,17,1,"Seq.ID: 01
7000mN
437.5KPa",N,N,0.692541388,0.692824767,0.016052203,0.00366152,7000 mN,10 mm/s,437.5 KPa
18817,Tribometer Smooth-on Sil 950,P,Smooth-on Sil 950,7000,437.5,10,18,1,"Seq.ID: 01
7000mN
437.5KPa",N,N,0.690952915,0.69094863,0.014313628,0.003552595,7000 mN,10 mm/s,437.5 KPa
18818,Tribometer Smooth-on Sil 950,P,Smooth-on Sil 950,7000,437.5,10,19,1,"Seq.ID: 01
7000mN
437.5KPa",N,N,0.690216989,0.690463247,0.015114704,0.003434198,7000 mN,10 mm/s,437.5 KPa
18819,Tribometer Smooth-on Sil 950,P,Smooth-on Sil 950,7000,437.5,10,20,1,"Seq.ID: 01
7000mN
437.5KPa",N,N,0.68807077,0.688144232,0.015533722,0.00292493,7000 mN,10 mm/s,437.5 KPa
18820,Tribometer Smooth-on Sil 950,P,Smooth-on Sil 950,7000,437.5,10,21,1,"Seq.ID: 01
7000mN
437.5KPa",N,N,0.686688961,0.68697689,0.016024671,0.003474003,7000 mN,10 mm/s,437.5 KPa
18821,Tribometer Smooth-on Sil 950,P,Smooth-on Sil 950,7000,437.5,10,22,1,"Seq.ID: 01
7000mN
437.5KPa",N,N,0.686539645,0.686963302,0.015836648,0.004476135,7000 mN,10 mm/s,437.5 KPa
18822,Tribometer Smooth-on Sil 950,P,Smooth-on Sil 950,7000,437.5,10,23,1,"Seq.ID: 01
7000mN
437.5KPa",N,N,0.686551896,0.686951321,0.016587409,0.005461493,7000 mN,10 mm/s,437.5 KPa
18823,Tribometer Smooth-on Sil 950,P,Smooth-on Sil 950,7000,437.5,10,24,1,"Seq.ID: 01
7000mN
437.5KPa",N,N,0.686321248,0.686146217,0.014476348,0.004932882,7000 mN,10 mm/s,437.5 KPa
18824,Tribometer Smooth-on Sil 950,P,Smooth-on Sil 950,7000,437.5,10,25,1,"Seq.ID: 01
7000mN
437.5KPa",N,N,0.686383019,0.686225539,0.015263138,0.004903793,7000 mN,10 mm/s,437.5 KPa
18825,Tribometer Smooth-on Sil 950,P,Smooth-on Sil 950,7000,437.5,10,26,1,"Seq.ID: 01
7000mN
437.5KPa",N,N,0.684617788,0.685230342,0.016187865,0.00466256,7000 mN,10 mm/s,437.5 KPa
18826,Tribometer Smooth-on Sil 950,P,Smooth-on Sil 950,7000,437.5,10,27,1,"Seq.ID: 01
7000mN
437.5KPa",N,N,0.684311196,0.684307902,0.014965158,0.003929616,7000 mN,10 mm/s,437.5 KPa
18827,Tribometer Smooth-on Sil 950,P,Smooth-on Sil 950,7000,437.5,10,28,1,"Seq.ID: 01
7000mN
437.5KPa",N,N,0.684530631,0.68378697,0.014066586,0.003112254,7000 mN,10 mm/s,437.5 KPa
18828,Tribometer Smooth-on Sil 950,P,Smooth-on Sil 950,7000,437.5,10,29,1,"Seq.ID: 01
7000mN
437.5KPa",N,N,0.684631097,0.684364165,0.015513247,0.002801869,7000 mN,10 mm/s,437.5 KPa
